Repository: alperensar/UoB_VNA_Extraction

# VNA Parameter Extraction Algorithm
MATLAB software for extracting permittivity and loss tangent from VNA measurements.

**Initialisation Correction.** Configuration discovery and the Optimization Toolbox check have been corrected. The extraction calculations are unchanged.

The software supports GRL and TRL workflows, CSV and Touchstone inputs, and interactive fit settings.

## Measurement data and configuration

The example [folder_struct](folder_struct) shows a material directory with measurement-system and frequency-band subdirectories. The material name must match an entry in `Materials` in [src/config_VNA.json](src/config_VNA.json).

File: folder_struct/RADIX_2.8_6/Keysight_PNA_NPL/WR10/RADIX_2.8_6_Keysight_PNA_NPL_6.txt (part 1 of 2)
freq(GHz)	real_ε	real_ε_SG_filtered	real_ε_SG_filtered+RA	loss_T	loss_T_SG_filtered	loss_T_SG_filtered+RA
75.0	2.789725123	2.797554098972827	2.7975206409603546	0.010464716	0.006159665086356066	0.006158797197431581
75.05	2.777744197	2.797608368368554	2.7975762770889867	0.006410679	0.006161104650714067	0.006160199391661366
75.1	2.791634292	2.7976614783340277	2.7976307059718666	0.004599428	0.0061624892256809125	0.006161560299644247
75.15	2.784766092	2.7977136221180974	2.797684103808521	0.004866234	0.006163806984516581	0.00616286689854636
75.2	2.786318361	2.797764998921907	2.7977366545956657	-0.000140147	0.006165047694314278	0.006164107778809767
75.25	2.805296224	2.79781581100566	2.797788547408356	-0.002051854	0.0061662026218457285	0.00616527306714687
75.3	2.815312414	2.797866260941248	2.7978399737690776	0.002231335	0.006167264437509093	0.00616635434492937
75.35	2.81646685	2.7979165490343267	2.7978911251070975	0.005492213	0.00616822711981906	0.006167344563332985
75.4	2.817735522	2.7979668709350043	2.7979421903029094	0.008511264	0.00616908586273799	0.006168237956334422
75.45	2.814475089	2.7980174154519073	2.797993353305154	0.011944043	0.006169836987974926	0.006169029952364721
75.5	2.802629137	2.7980683625800413	2.7980447910858177	0.015763132	0.006170477864181063	0.006169717097247056
75.55	2.78444184	2.798119881748756	2.7980966717964297	0.013954131	0.006171006834750222	0.006170296983984823
75.6	2.783436971	2.7981721302921434	2.798149153130555	0.011887965	0.006171423155695276	0.006170768190921736
75.65	2.771517784	2.7982252521405475	2.7982023808942884	0.006762362	0.006171726944819571	0.006171130229561517
75.7	2.779984925	2.7982793767285448	2.7982564877831706	0.003835728	0.006171919143137629	0.006171383503084842
75.75	2.783917478	2.798334618111777	2.7983115923609967	0.002864343	0.006172001489223396	0.0061715292763386805
75.8	2.788520496	2.798391074282499	2.798367798233441	0.002301997	0.006171976506878228	0.006171569657801139
75.85	2.78566829	2.7984488266716636	2.7984251934073052	0.002038532	0.006171847506216869	0.006171507593747027
75.9	2.797229707	2.798507939823829	2.798483849824534	-0.001186693	0.006171618597971245	0.00617134687455939
75.95	2.802494399	2.7985684612301633	2.798543823059025	-0.00163529	0.0061712947205133095	0.006171092152854751
76.0	2.815056569	2.7986304213044857	2.7986051521636366	-0.000388106	0.006170881678805647	0.006170748972819654
76.05	2.8187505	2.7986938334873974	2.7986678596547323	0.004452044	0.006170386194209096	0.006170323809898707
76.1	2.815804624	2.798758694464429	2.798731951622097	0.006871668	0.006169815963818904	0.006169824119735404
76.15	2.805664982	2.798824984485458	2.7987974179530837	0.010771928	0.006169179727773193	0.006169258395052266
76.2	2.801601422	2.7988926677746617	2.7988642326614483	0.007740409	0.006168487342786654	0.006168636228972331
76.25	2.801658335	2.798961693022739	2.798932354313392	0.006277526	0.006167749860013932	0.006167968383134787
76.3	2.805906674	2.7990319939561425	2.7990017265348697	0.007029249	0.006166979605245183	0.006167266858401238
76.35	2.806594756	2.7991034899815324	2.79907227858953	0.00781435	0.006166190259385488	0.006166544965973018
76.4	2.807897816	2.7991760869074738	2.799143926017348	0.00974344	0.006165396937171891	0.006165817396607339
76.45	2.800768885	2.7992496777496028	2.7992165713246724	0.012760278	0.00616461626213788	0.0061651002855193935
76.5	2.78851317	2.7993241435192635	2.7992901047169596	0.011663265	0.006163866431470156	0.0061644112704893105
76.55	2.785061793	2.799399354033997	2.7993644048659343	0.008535431	0.0061631672699268975	0.006163769540656431
76.6	2.78493615	2.799475168742614	2.7994393397031065	0.006266145	0.006162540270162112	0.006163195873477867
76.65	2.784940825	2.799551437558699	2.799514767231587	0.00331374	0.006162008616893739	0.006162712657352217
76.7	2.792597462	2.7996280016975352	2.7995905363478	-0.001867746	0.0061615971924858185	0.006162343897461209
76.75	2.811156698	2.7997046945124846	2.799666487664056	0.00069818	0.006161332561685137	0.006162115202460244
76.8	2.816144601	2.799781342327865	2.799742454332934	0.0049452	0.006161242933459552	0.006162053750198973
76.85	2.813899448	2.7998577652663323	2.7998182628707164	0.007418317	0.006161358098128983	0.006162188230689684
76.9	2.812061245	2.799933778069609	2.7998937339778918	0.009849783	0.006161709338261821	0.006162548764801933
76.95	2.804927311	2.800009190912156	2.7999686833555626	0.013240484	0.006162329312128231	0.006163166797457123
77.0	2.788223792	2.8000838102080494	2.8000429225171817	0.011500782	0.006163251908857438	0.00616407496442417
77.05	2.786746077	2.8001574394118176	2.8001162595956304	0.007596801	0.00616451207483401	0.006165306932173728
77.1	2.791504497	2.800229879814371	2.800188500146026	0.006068975	0.0061661456112846	0.006166897210629786
77.15	2.796144179	2.800300931335404	2.8002594479449896	0.005705184	0.006168188943445637	0.006168880939059121
77.2	2.795073723	2.8003703933137314	2.8003289057872602	0.00802526	0.0061706788621562975	0.0061712936457553064
77.25	2.790965175	2.8004380652969676	2.8003966762806174	0.007384773	0.006173652239180706	0.006174170982598791
77.3	2.788063359	2.8005037478318178	2.800462562640067	0.005694105	0.006177145718020136	0.0061775484360009235
77.35	2.787136337	2.8005672432559745	2.80052636948212	0.004202494	0.0061811953824223295	0.006181461016161274
77.4	2.786395608	2.8006283564923153	2.80058790361984	0.001369108	0.006185836405223677	0.006185942926977473
77.45	2.789450058	2.8006868958457245	2.8006469748591347	-0.002685004	0.006191102680563073	0.006191027219339182
77.5	2.816360444	2.8007426738025454	2.8007033967965933	-0.004165878	0.006197026442878773	0.006196745430907096
77.55	2.820468655	2.8007955078323516	2.800756987618994	0.002050289	0.006203637876437511	0.006203127215819792
77.6	2.817501569	2.800845221191567	2.8008075709040927	0.005400481	0.00621096471944659	0.006210199968064956
77.65	2.815638489	2.8008916437283498	2.8008549764219053	0.005803395	0.00621903186706273	0.006217988442511274
77.7	2.8174578	2.80093461268832	2.800899040935256	0.007533203	0.006227860977835428	0.006226514377813458
77.75	2.811641669	2.8009739735209735	2.800939608997926	0.008725305	0.00623747008830767	0.006235796125572102
77.8	2.809163223	2.801009580682807	2.8009765337482664	0.009342113	0.006247873240471784	0.006245848290249104
77.85	2.810375457	2.8010412984341024	2.801009677695641	0.00966924	0.006259080126885499	0.006256681384405381
77.9	2.808745343	2.801069001625819	2.801038913496539	0.013566775	0.006271095758245521	0.0062683015038373525
77.95	2.792528482	2.8010925764724215	2.801064124716637	0.013458089	0.006283920158149521	0.006280710027139225
78.0	2.786496908	2.8011119213059503	2.801085206574478	0.00993358	0.00629754808964879	0.006293903344106686
78.05	2.787497894	2.8011269473060993	2.80110206666174	0.007579326	0.006311968818000276	0.006307872617221636
78.1	2.78700516	2.801137579200544	2.8011146256347805	0.00598867	0.006327165913766301	0.0063226035802324
78.15	2.786493757	2.8011437559293335	2.801122817871705	0.00336406	0.006343117100081458	0.006338076377551139
78.2	2.792364989	2.8011454312667277	2.8011265920888446	-0.00075506	0.0063597941475100304	0.006354265447837596
78.25	2.811410897	2.801142574393593	2.8011259119102645	-0.000687479	0.006377162819457174	0.006371139454728713
78.3	2.817445567	2.8011351704132177	2.801120756383682	0.003316958	0.00639518287057943	0.006388661267211338
78.35	2.819219801	2.801123220803344	2.8011111204360857	0.007926377	0.006413808100072877	0.006406787991626114
78.4	2.814239515	2.8011067437972166	2.801097015262328	0.012378417	0.006432986461110095	0.006425471056741175
78.45	2.796557322	2.801085774686621	2.8010784686400334	0.013193218	0.006452660227060684	0.006444656352752406
78.5	2.790953167	2.8010603660401223	2.8010555251644007	0.009192901	0.006472766214475045	0.006464284424460756
78.55	2.791788819	2.801030587830139	2.8010282463967306	0.00695237	0.006493236062148045	0.006484290718254961
78.6	2.794981682	2.8009965274629613	2.800996710920966	0.006129027	0.006513996564916916	0.006504605881898572
78.65	2.795905284	2.8009582897063927	2.800961014303003	0.006385293	0.006534970060193774	0.0065251561154916985
78.7	2.796157891	2.8009159965104007	2.8009212689481626	0.006506697	0.006556074864593523	0.0065458635713583554
78.75	2.795672712	2.8008697867168943	2.8008776038528933	0.006954825	0.00657722575739921	0.006566646800007378
78.8	2.789867369	2.8008198156555677	2.8008301642475706	0.005842139	0.006598334507015544	0.006587421238735571
78.85	2.790269673	2.8007662546237104	2.8007791111281355	0.003616706	0.006619310436004146	0.006608099738893193
78.9	2.794741967	2.8007092902488138	2.800724620675255	0.002453486	0.006640061019776674	0.006628593127319846
78.95	2.797743606	2.8006491237339306	2.8006668835607162	0.001994965	0.006660492513550897	0.0066488107969903025
79.0	2.805641655	2.8005859699868974	2.800606104141818	0.000934262	0.006680510601756979	0.006668661321490775
79.05	2.80921188	2.800520056635784	2.800542499545694	0.003493624	0.006700021063724262	0.006688053087583164
79.1	2.809167757	2.8004516229341596	2.8004762986466436	0.003199631	0.006718930449183452	0.006706894939813704
79.15	2.813135109	2.800380918561002	2.800407740940798	0.005334562	0.006737146756898334	0.0067250968308888255
79.2	2.811778465	2.8003082023214203	2.800337075323644	0.006548611	0.0067545801095982416	0.006742570471379864
79.25	2.815317059	2.8002337407556497	2.8002645587772057	0.006322198	0.006771143418323103	0.00675922997223335
79.3	2.815092705	2.8001578066650676	2.800190454974856	0.009112182	0.006786753029320946	0.006774992473557942
79.35	2.815600318	2.800080677565253	2.8001150328129536	0.011783779	0.006801329346755369	0.006789778753233777
79.4	2.802380943	2.8000026340772797	2.8000385648795802	0.015137129	0.006814797424687052	0.0068035138090458466
79.45	2.790658589	2.7999239582695443	2.7999613258717524	0.013669938	0.006827087522085754	0.006816127408278331
79.5	2.786396678	2.7998449319634027	2.7998835909734074	0.009317299	0.0068381356150029075	0.00682755459901886
79.55	2.789633865	2.799765835016756	2.7998056342073485	0.007586715	0.006847883860482611	0.006837736177806443
79.6	2.790591881	2.7996869436004266	2.7997277267750484	0.007183904	0.006856281007304146	0.0068466191087091875
79.65	2.787247211	2.7996085284827226	2.799650135398811	0.005825497	0.006863282749223178	0.00685415688943197
79.7	2.790449041	2.799530853337972	2.799573120681255	0.001690891	0.0068688520170035365	0.006860309860623267
79.75	2.808132496	2.799454173095063	2.7994969354973476	0.001098838	0.006872959206198931	0.006865045455167468
79.8	2.815571005	2.7993787323420616	2.7994218234343915	0.005792116	0.006875582338348386	0.006868338384906933
79.85	2.813701007	2.79930476380288	2.799348017295282	0.009934364	0.0068767071539831935	0.006870170762929733
79.9	2.802333322	2.7992324869017153	2.7992757376802015	0.012773464	0.006876327136600038	0.00687053216027658
79.95	2.792705183	2.799162106430478	2.7992051916614824	0.010975238	0.006874443467527752	0.006869419596656439
80.0	2.791348284	2.7990938113338384	2.7991365715658403	0.009137356	0.006871064912397554	0.006866837465506521
80.05	2.791657602	2.799027773625662	2.7990700538774247	0.007597418	0.006866207640710623	0.006862797394480177
80.1	2.793835824	2.7989641474496225	2.7990057982742025	0.00656495	0.006859894980772602	0.006857318043186898
80.15	2.793677565	2.7989030682955294	2.7989439468090973	0.007200463	0.006852157113021774	0.006850424840732433
80.2	2.794776607	2.7988446523815536	2.798884623246028	0.007567404	0.0068430307055043615	0.0068421496663045285
80.25	2.791769354	2.7987889962109076	2.798827932559532	0.007026307	0.006832558495935497	0.006832530476710901
80.3	2.789717984	2.798736176309836	2.798773960605087	0.006478687	0.006820788825415583	0.00682161088539124
80.35	2.787735469	2.798686249151832	2.798722773965494	0.004883727	0.006807775129438544	0.006809439697984791
80.4	2.787749988	2.79863925127102	2.798674419976823	0.002904552	0.006793575392321	0.006796070410030833
80.45	2.793291841	2.798595199565515	2.79862892693551	-0.000315776	0.0067782515715914685	0.006781560672803716
80.5	2.80758909	2.798554091789394	2.798586304486129	3.2199e-05	0.006761868999200944	0.006765971733630857
80.55	2.811665929	2.7985159072297288	2.7985465441873467	0.003487181	0.006744495766646141	0.006749367857306646
80.6	2.811885591	2.7984806075629165	2.798509620251468	0.005625644	0.006726202101233024	0.006731815735394439
80.65	2.809193721	2.7984481378823975	2.798475490450928	0.007425743	0.006707059740750588	0.006713383890301382
80.7	2.80884219	2.79841842788774	2.7984440971830686	0.006976115	0.006687141313775782	0.006694142081016159
80.75	2.809413233	2.798391393223086	2.7984153686825897	0.008319169	0.006666519732693387	0.006674160717319186
80.8	2.808616757	2.7983669369510524	2.798389220369197	0.010448032	0.006645267606293515	0.006653510289109871
80.85	2.802182922	2.7983449511464302	2.7983655563162317	0.013442265	0.006623456678507965	0.006632260817249295
80.9	2.78794477	2.798325318592425	2.798344270824452	0.0117307	0.006601157299468774	0.006610481331992046
80.95	2.787613518	2.7983079145607253	2.798325250083692	0.006825514	0.0065784379346217345	0.006588239384682074
81.0	2.792580408	2.79829260865547	2.798308373903853	0.006567732	0.006555364717107798	0.006565600597918636
81.05	2.793941873	2.7982792667000735	2.798293517495572	0.006266962	0.006532001048040389	0.006542628258864844
81.1	2.793920783	2.7982677526451147	2.798280553280105	0.006074525	0.006508407248660536	0.006519382959778772
81.15	2.792282849	2.7982579304748056	2.7982693527072557	0.006253811	0.0064846402676508605	0.00649592228920221
81.2	2.791858567	2.7982496660893426	2.798259788059839	0.003253218	0.0064607534461414	0.006472300576552422
81.25	2.805071665	2.7982428291402788	2.7982517342230078	0.002369287	0.006436796342155465	0.006448568692136081
81.3	2.810207551	2.798237294796384	2.7982450703969004	0.006141332	0.006412814615432787	0.006424773903851569
81.35	2.80745233	2.798232945417937	2.7982396817314816	0.010111128	0.0063888499727423635	0.006400959791076044
81.4	2.795175458	2.798229672118259	2.798235460863107	0.010440081	0.006364940172970902	0.006377166215458137
81.45	2.792398714	2.7982273761924117	2.798232309333316	0.007564743	0.006341119090458315	0.006353429347567001
81.5	2.794168346	2.7982259703943972	2.7982301388715407	0.006459912	0.006317416834262672	0.006329781747594921
81.55	2.794700111	2.7982253800458836	2.798228872524921	0.0060124	0.006293859920285142	0.006306252497584684
81.6	2.795677772	2.798225543961374	2.7982284456200945	0.006088411	0.006270471492481464	0.006282867381964796
81.65	2.795365787	2.798226415176894	2.798228806543757	0.005738146	0.0062472715887394985	0.006259649112534985
81.7	2.795691263	2.7982279614715884	2.798229917330919	0.006124433	0.006224277446420604	0.0062366175934597395
81.75	2.795099636	2.798230165674085	2.798231754052038	0.005875713	0.00620150384205309	0.006213790221306632
81.8	2.791840977	2.798233025748116	2.7982343069926534	0.005359822	0.006178963459233914	0.00619118221471492
81.85	2.794732999	2.7982365546545642	2.7982375806216573	0.004362673	0.006156667278444241	0.0061688069679040995
81.9	2.794287299	2.798240779989878	2.798241593346967	0.004018789	0.006134624982218452	0.006146676421935853
81.95	2.793384135	2.7982457434036028	2.7982463770599963	0.002098486	0.006112845368927246	0.006124801447429866
82.0	2.802838929	2.7982514998005463	2.798251976473026	0.000433052	0.006091336768345551	0.006103192232306928
82.05	2.811056322	2.798258116335924	2.7982584482562083	0.002294516	0.0060701074521769295	0.006081858668093589
82.1	2.813253952	2.7982656712144696	2.7982658599835744	0.004630287	0.006049166032799002	0.006060810728372394
82.15	2.813098795	2.79827425230719	2.7982742888999352	0.006149881	0.006028521843679631	0.006040058833100568
82.2	2.813416996	2.798283955601885	2.798283820522982	0.007836382	0.006008185295191226	0.006019614192747028
82.25	2.812477924	2.798294883505905	2.798294547097181	0.011066815	0.0059881681999197	0.005999489126510729
82.3	2.800682635	2.7983071430217783	2.7983065659181237	0.014174982	0.005968484062021962	0.005979697349279183
82.35	2.785689591	2.7983208438181704	2.7983199775478975	0.011183904	0.005949148325725976	0.005960254222459752
82.4	2.785343089	2.798336096220352	2.798334883943671	0.007807627	0.005930178578683061	0.005941176964361479
82.45	2.787273844	2.7983530091455924	2.79835138652304	0.005604887	0.005911594706564249	0.005922484816414263
82.5	2.791967865	2.7983716880099685	2.798369584190796	0.004729603	0.0058934189960300875	0.005904199162176141
82.55	2.794853446	2.798392232633666	2.79838957135251	0.004517394	0.005875676183982629	0.005886343596788166
82.6	2.794579045	2.7984147351722006	2.7984114359407926	0.004991641	0.005858393451816265	0.005868943945279299
82.65	2.792955154	2.7984392781008793	2.7984352574801923	0.003047221	0.005841600364207471	0.005852028228889557
82.7	2.800812006	2.7984659322794467	2.7984611052164907	0.002671076	0.005825328752810011	0.005835626579357047
82.75	2.805883944	2.7984947551230497	2.7984890363355692	0.003470625	0.005809612546039948	0.005819771101892324
82.8	2.808790914	2.798525788904601	2.798519094296181	0.007386058	0.0057944875469332965	0.00580449568833071
82.85	2.800978907	2.798559059212171	2.7985513072997312	0.008504127	0.005779991161828553	0.005789835782699588
82.9	2.798260564	2.7985945735833306	2.798585686918705	0.007902303	0.005766162083357954	0.005775828102153428
82.95	2.795979017	2.798632320336377	2.7986222269035754	0.007331563	0.005753039931917017	0.005762510316905344
83.0	2.7948915	2.7986722676160842	2.798660902186012	0.00657166	0.005740664860413958	0.005749920693411608
83.05	2.795702423	2.798714362669176	2.7987016680939116	0.006256083	0.00572907712767141	0.005738097705636902
83.1	2.796437583	2.798758531361939	2.7987444597912834	0.006097581	0.00571831664635467	0.005727079619735365
83.15	2.795907981	2.7988046779495797	2.7987891919533334	0.006273662	0.005708422511726622	0.005716904057918768
83.2	2.79574935	2.798852685103811	2.798835758684276	0.006090566	0.00569943251787265	0.005707607547641757
83.25	2.794473303	2.798902414202049	2.7988840336823992	0.006129477	0.005691382668292891	0.005699225062509253
83.3	2.793934129	2.798953705878316	2.7989338706539204	0.004947446	0.005684306687917928	0.005691789561497686
83.35	2.794073852	2.799006380832676	2.7989851039740037	0.004826185	0.005678235543662577	0.005685331533176052
83.4	2.791179333	2.799060240892749	2.7990375495902713	0.004054813	0.005673196980587855	0.00567987855161195
83.45	2.792863022	2.7991150703176153	2.799091006161023	0.001508042	0.005669215080591968	0.005675454850550974
83.5	2.80303434	2.799170637331295	2.7991452564174084	0.001723747	0.00566630985029829	0.005672080922265432
83.55	2.804964122	2.7992266958700087	2.799200068735904	0.002076076	0.005664496844455071	0.0056697731471826085
83.6	2.811417225	2.799282987524613	2.799255198904736	0.002571471	0.005663786830713646	0.005668543460027585
83.65	2.814940266	2.799339243657097	2.799310392065356	0.005011192	0.005664185501116864	0.005668399057756439
83.7	2.81447303	2.799395187667664	2.799365384807792	0.007890388	0.0056656932350172325	0.005669342154019351
83.75	2.81091251	2.799450537387005	2.7994199073966475	0.012331094	0.005668304917464652	0.005671369784288
83.8	2.793510546	2.799505007566634	2.7994736861027896	0.012425285	0.005672009816367696	0.0056744736651166035
83.85	2.788154233	2.79955831243888	2.799526445614328	0.008964008	0.0056767915209511195	0.0056786401102908056
83.9	2.788290358	2.799610168317111	2.799577911499366	0.006558913	0.0056826279432169715	0.005683850005863479
83.95	2.790514716	2.799660296206166	2.79962781269225	0.005255537	0.005689491383278454	0.00569007884529187
84.0	2.792664181	2.7997084243927164	2.799675883974616	0.004364791	0.005697348658584328	0.0056972968250869685
84.05	2.793321076	2.799754290985394	2.7997218684224725	0.003910416	0.005706161296197095	0.005705469000574152
84.1	2.797627658	2.799797646374995	2.7997655197908435	0.002904092	0.005715885786440369	0.0057145555005548385
84.15	2.797575167	2.799838255585936	2.7998066048081447	0.003151189	0.005726473895400777	0.005724511798862607
84.2	2.80035291	2.7998759004913243	2.799844905353451	0.002449766	0.005737873032968226	0.005735289040034586
84.25	2.8113715	2.799910381865568	2.799880220491132	0.002250092	0.005750026672336487	0.005746834415580271
84.3	2.811376157	2.799941521250343	2.7999123683389877	0.006828891	0.005762874816174558	0.005759091586635422
84.35	2.801287315	2.799969162611895	2.799941187747946	0.007418231	0.005776354504028795	0.005772001148148342
84.4	2.801780605	2.7999931737701718	2.7999665397736075	0.005979416	0.005790400354936767	0.005785501129168936
84.45	2.802720096	2.8000134475829745	2.7999883089224022	0.005705743	0.0058049451387353086	0.005799527523306225
84.5	2.802752703	2.8000299028712754	2.8000064041577946	0.006536506	0.005819920369135838	0.005814014842995119
84.55	2.801973283	2.800042485074975	2.8000207596548554	0.007186605	0.005835256911326297	0.0058288966908747126
84.6	2.800220644	2.8000511666316106	2.8000313352945234	0.007363425	0.005850885596646315	0.005844106341333242
84.65	2.800559777	2.8000559470738837	2.800038116892002	0.007041315	0.005866737836773668	0.005859577325122606
84.7	2.800082735	2.8000568528452496	2.800041116156911	0.006991099	0.005882746229857155	0.005875244009890075
84.75	2.796587686	2.800053936836176	2.800040370386007	0.00711138	0.005898845151132423	0.005891042169516623
84.8	2.794664995	2.8000472776470233	2.800035941892472	0.00612297	0.005914971320759848	0.005906909535289128
84.85	2.794904352	2.800036978586684	2.8000279171788707	0.005291552	0.00593106434192244	0.005922786322164627
84.9	2.79835847	2.8000231664192605	2.8000164058638957	0.004393855	0.005947067202611453	0.005938615723705067
84.95	2.797231167	2.800005989873931	2.800001539375886	0.004164688	0.005962926735000785	0.005954344369665544
85.0	2.800859882	2.7999856179359224	2.7999834694288177	0.001806549	0.005978594026860894	0.00596992274070181
85.05	2.808047315	2.7999622379389635	2.799962366298945	0.003481064	0.005994024780081283	0.005985305535217193
85.1	2.810146917	2.799936053481861	2.7999384169225627	0.00502238	0.006009179612050714	0.00600045198398757
85.15	2.812051731	2.799907282193792	2.799911822837344	0.006861763	0.006024024296378441	0.006015326108877506
85.2	2.811597197	2.799876153374562	2.7998827979914407	0.009690792	0.006038529940219807	0.006029896922682755
85.25	2.801267553	2.7998429055374485	2.7998515664459864	0.011368565	0.00605267309628627	0.006044138567894398
85.3	2.794543914	2.799807783883205	2.7998183599976976	0.010198754	0.00606643580846361	0.006058030392968604
85.35	2.791602388	2.7997710377344887	2.7997834157490993	0.008709589	0.006079805590821803	0.006071556965492729
85.4	2.7914489	2.799732917960231	2.7997469736542957	0.006714787	0.006092775340663945	0.006084708022452581
85.45	2.793579877	2.7996936744193874	2.799709274068321	0.005582435	0.006105343187117217	0.0060974783586158635
85.5	2.796284833	2.799653553453036	2.799670555327829	0.005983443	0.006117512277602947	0.006109867654841859
85.55	2.794390194	2.7996127954529793	2.7996310513902976	0.006228617	0.006129290505322536	0.006121880248895902
85.6	2.793722568	2.799571632533827	2.799590989557979	0.005289453	0.006140690181649236	0.006133524852078039
85.65	2.793900885	2.799530286334044	2.799550588311589	0.004947906	0.006151727658011257	0.006144814215658225
85.7	2.796165915	2.7994889659696436	2.799510055277186	0.002797316	0.006162422902479771	0.006155764751735474
85.75	2.802236903	2.7994478661621347	2.7994695853478593	0.002853169	0.006172799036826687	0.006166396113697432
85.8	2.806551695	2.7994071655600172	2.7994293589798076	0.005817576	0.006182881840284986	0.0061767307419422525
85.85	2.801090128	2.799367025270594	2.799389540680097	0.006511916	0.006192699226623663	0.006186793380930811
85.9	2.79881426	2.7993275876162014	2.7993502777009334	0.005954482	0.006202280701436441	0.006196610573959475
85.95	2.800941216	2.7992889751261174	2.7993116989526867	0.005122803	0.006211656806736794	0.006206210142278913
86.0	2.802166	2.799251289772517	2.7992739141451777	0.005734758	0.006220858560051156	0.006215620655330765
86.05	2.803165125	2.7992146124558697	2.799237013163941	0.006195113	0.006229916895208117	0.0062248708989310845
86.1	2.803553294	2.7991790027421923	2.799201065685357	0.007267486	0.006238862111935882	0.006233989348197628
86.15	2.801593231	2.7991444988515832	2.7991661210316754	0.007907323	0.006247723341205635	0.006243003651899207
86.2	2.799057501	2.7991111178945496	2.799132208264138	0.007597582	0.006256528032998299	0.006251940134701664
86.25	2.797991279	2.7990788563497655	2.79909933650966	0.007869237	0.006265301472829872	0.006260823323500321
86.3	2.794528223	2.7990476907741813	2.7990674955138344	0.007642738	0.006274066332950427	0.0062696755036669525
86.35	2.793875409	2.7990175787337757	2.799036656410482	0.006597926	0.006282842263639454	0.0062785163106057005
86.4	2.79432328	2.7989884599408286	2.799006772695584	0.005910214	0.006291645529461006	0.00628736236151297
86.45	2.794121765	2.79896025758134	2.798977781391179	0.00512573	0.006300488694723366	0.006296226931677924
86.5	2.796478687	2.7989328798142554	2.798949604382832	0.003649904	0.006309380361717457	0.006305119679050728
86.55	2.801754591	2.7989062214223495	2.7989221499124577	0.004566067	0.006318324964595603	0.006314046420153319
86.6	2.803374561	2.798880165593211	2.7988953142067627	0.005522856	0.006327322621008578	0.00632300895972161
86.65	2.804035934	2.798854585807536	2.798868983220283	0.006961672	0.006336369042855184	0.006332004975757985
86.7	2.798641004	2.798829347811079	2.7988430344709814	0.008624202	0.006345455506726329	0.006341027960948943
86.75	2.795346372	2.798804311646019	2.798817338945667	0.006308924	0.006354568883855784	0.006350067220674667
86.8	2.800453247	2.798779333717233	2.7987917630520487	0.005791349	0.006363691728633337	0.006359107927115306
86.85	2.801313658	2.7987542688689766	2.798766170594085	0.007469554	0.006372802424003199	0.006368131228252624
86.9	2.795565608	2.7987289724478117	2.7987404247474523	0.007847826	0.006381875381370592	0.006377114409884553
86.95	2.793719601	2.7987033023282013	2.798714390012316	0.006535512	0.0063908812919806065	0.006386031108122621
87.0	2.795441718	2.798677120878068	2.798687934121311	0.005320237	0.006399787426123838	0.006394851569236129
87.05	2.797976534	2.7986502968427174	2.798660929881511	0.004974688	0.006408557975968791	0.006403542953149077
87.1	2.799169258	2.79862270712688	2.798633256930344	0.005493305	0.006417154437327866	0.006412069676392562
87.15	2.798879431	2.7985942384561744	2.7986048033867705	0.005759833	0.006425536025235867	0.006420393789871794
87.2	2.798547972	2.7985647889010306	2.7985754673805934	0.005685244	0.006433660117861405	0.006428475386427743
87.25	2.799091266	2.7985342692480155	2.79854515844449	0.005019216	0.006441482722985273	0.006436273032862291
87.3	2.803267581	2.798502604205561	2.798513798755267	0.004931931	0.0064489589610681845	0.006443744220855698
87.35	2.802659608	2.798469733433248	2.79848132421279	0.0065109	0.006456043558795515	0.0064508458310383225
87.4	2.802782414	2.7984356123860348	2.798447685347181	0.006807472	0.006462691346930084	0.006457534604386311
87.45	2.801913152	2.79840021296717	2.798412848047019	0.007011078	0.006468857756326095	0.006463767615093673
87.5	2.803904054	2.7983635239858384	2.7983767941034996	0.007030644	0.006474499306057895	0.006469502739130604
87.55	2.801952192	2.7983255514179475	2.79833952156773	0.008532108	0.00647957407779504	0.006474699112828358
87.6	2.796012243	2.7982863184707893	2.7983010449205517	0.008393494	0.006484042170807747	0.006479317576032086
87.65	2.796001631	2.798245865454554	2.7982613950564423	0.007102532	0.006487866132309488	0.006483321094631252
87.7	2.796539452	2.798204249465834	2.7982206190851557	0.006864581	0.006491011358230729	0.006486675157607752
87.75	2.798217737	2.798161543890321	2.798178779956765	0.006699018	0.006493446459962804	0.006489348144129307
87.8	2.798016665	2.7981178377337814	2.7981359559176635	0.007676596	0.0064951435931054555	0.006491311656653705
87.85	2.794755356	2.7980732347921533	2.798092239806821	0.007337934	0.006496078744787184	0.00649254081649078
87.9	2.795301972	2.798027852673165	2.7980477382032163	0.006853665	0.006496231976695076	0.0064930145187865355
87.95	2.79519987	2.7979818216832664	2.7980025704367657	0.006168186	0.006495587621541658	0.006492715644439244
88.0	2.795839968	2.7979352835948217	2.797956867476352	0.005462537	0.0064941344313018574	0.006491631227023382
88.05	2.799323148	2.7978883903095255	2.7979107707095805	0.0048454	0.006491865676165802	0.0064897525733755585
88.1	2.802135476	2.797841302434738	2.797864430629794	0.005829236	0.006488779193765307	0.00648707533707991
88.15	2.801374737	2.797794187790052	2.797818005446509	0.007732042	0.006484877388836574	0.006483599544671306
88.2	2.794997694	2.7977472198616953	2.7977716596359317	0.007829432	0.006480167184072103	0.00647932957494632
88.25	2.79493285	2.7977005762226077	2.7977255624484565	0.006790004	0.006474659923484569	0.006474274092327701
88.3	2.795168077	2.797654436935914	2.797679886390134	0.006183621	0.006468371230148978	0.006468445935761844
88.35	2.79622963	2.7976089829593027	2.797634805694972	0.006020743	0.00646132082070114	0.006461861965134659
88.4	2.798303301	2.7975643945673916	2.797590494804605	0.005589434	0.006453532279445212	0.0064545428676639535
88.45	2.797311886	2.7975208498085133	2.797547126871414	0.006848731	0.006445032795355481	0.006446512927160612
88.5	2.794988906	2.7974785230116046	2.79750487230049	0.006187109	0.00643585286564327	0.0064377997594422965
88.55	2.796033533	2.7974375833579015	2.7974638973450316	0.005550391	0.006426025969893958	0.006428434017527622
88.6	2.798181107	2.797398193531065	2.797424362768818	0.005306994	0.006415588219058253	0.0064184490705324684
88.65	2.798611638	2.7973605084581448	2.7973864225882976	0.005784176	0.006404577983803155	0.0064078806604302135
88.7	2.798883327	2.797324674152457	2.797350222905652	0.005798985	0.006393035506888941	0.006396766541022138
88.75	2.798822665	2.797290826668025	2.7973159008428814	0.006178063	0.00638100250433783	0.006385146103591538
88.8	2.800502551	2.797259091173773	2.797283583585609	0.006161142	0.0063685217601974434	0.006373059993784798
88.85	2.799215791	2.797229581154101	2.7972533875438694	0.007414098	0.0063556367196785915	0.006360549724275004
88.9	2.796786452	2.797202397740937	2.797225417635684	0.006903484	0.0063423910853644475	0.0063476572877200306
88.95	2.79746448	2.7971776291808057	2.7971997666977457	0.007457727	0.006328828421049493	0.00633442477442908
89.0	2.796311802	2.7971553504388784	2.797176515026061	0.007168757	0.006314991767575874	0.006320893999002192
89.05	2.795191211	2.7971356229405053	2.7971557300479164	0.006629368	0.006300923274796013	0.00630710614000946
89.1	2.795768481	2.7971184944492093	2.79713746612513	0.006201038	0.006286663853508517	0.006293101396534377
89.15	2.796851948	2.797103999078766	2.797121764487136	0.005787651	0.00627225285089365	0.00627891866512304
89.2	2.798317568	2.797092157435605	2.7971086532911453	0.00572769	0.006257727752620051	0.006264595240362386
89.25	2.800231803	2.7970829768865784	2.797098147805371	0.006557003	0.006243123914410506	0.0062501665419610495
89.3	2.79676724	2.7970764519459106	2.797090250710134	0.007833264	0.0062284743254466274	0.0062356658708305444
89.35	2.793752908	2.7970725647741617	2.797084952510601	0.006629876	0.006213809405565218	0.0062211241962675645
89.4	2.794452902	2.7970712857810343	2.7970822320539375	0.005894833	0.00619915683775791	0.006206569975925171
89.45	2.795699907	2.7970725743230633	2.797082057142782	0.005624219	0.00618454143703613	0.00619202900983682
89.5	2.796014282	2.797076379486504	2.7970843852362255	0.005577851	0.006169985056270825	0.006177524329327871
89.55	2.797485214	2.7970826409451788	2.797089164228839	0.005430611	0.006155506529166215	0.006163076121219657
89.6	2.799837233	2.7970912898825766	2.7970963332977967	0.006160086	0.006141121650084572	0.006148701687306893
89.65	2.795765163	2.7971022499672102	2.7971058238077573	0.006959184	0.006126843190010143	0.006134415438675157
89.7	2.793423104	2.7971154383700387	2.7971175602629215	0.005896018	0.006112680947530556	0.006120228924026693
89.75	2.796143381	2.7971307668127148	2.797131461295541	0.00561917	0.006098641833328368	0.0061061508908044375
89.8	2.79634206	2.7971481426354847	2.7971474406801393	0.005630782	0.006084729986318986	0.006092187377550494
89.85	2.797031091	2.7971674698737643	2.7971654083628033	0.005675682	0.006070946919247862	0.006078341835610145
89.9	2.797723122	2.7971886503326777	2.7971852714951035	0.005590746	0.006057291691273275	0.006064615277999315
89.95	2.798126099	2.7972115846492613	2.797206935462506	0.005670527	0.006043761104813575	0.006051006452994927
90.0	2.797663676	2.797236173332487	2.7972303048975062	0.006217743	0.006030349923731386	0.006037512039786008
90.05	2.79682988	2.797262317771814	2.797255284668208	0.006065114	0.006017051109762726	0.006024126863340002
90.1	2.796593652	2.797289921205584	2.797281780833596	0.005730937	0.0060038560739762645	0.006010844125494581
90.15	2.797076433	2.7973188896412373	2.797309701557343	0.005441931	0.005990754939966277	0.005997655649180281
90.2	2.797867023	2.7973491327200364	2.797338957972653	0.005289178	0.005977736815441365	0.0059845521326134885
90.25	2.79972619	2.7973805645197323	2.7973694649913368	0.005156885	0.005964790068868305	0.005971523410271927
90.3	2.800038258	2.7974131042893675	2.7974011420510374	0.006085563	0.0059519026078647804	0.005958558717474688
90.35	2.798944862	2.7974466771112345	2.7974339137952864	0.006082774	0.005939062156104851	0.005945646955434757
90.4	2.79896	2.7974812144857775	2.797467710681837	0.005981959	0.005926256525605347	0.0059327769537321695
90.45	2.799180336	2.797516654836099	2.797502469515518	0.006368956	0.00591347388139797	0.005919937727268394
90.5	2.79720741	2.797552943929495	2.7975381339026244	0.006389869	0.005900702995758995	0.005907118724905236
90.55	2.799075209	2.7975900352143013	2.7975746546246505	0.006310663	0.005887933489363416	0.005894310067161898
90.6	2.798776404	2.797627890071089	2.7976119899299463	0.006215004	0.005875156056950385	0.0058815027705393244
90.65	2.799352241	2.797666477978049	2.7976501057426217	0.006320157	0.005862362675328525	0.00586868895625849
90.7	2.79917506	2.797705776591099	2.797688975788752	0.006896553	0.005849546791809781	0.005855862041435814
90.75	2.795982813	2.797745771739992	2.7977285816406363	0.00705225	0.005836703491434927	0.005843016910970773
90.8	2.795007747	2.797786457342328	2.797768912680521	0.006266216	0.005823829641639043	0.0058301500686846145
90.85	2.795832948	2.7978278352379884	2.797809965985806	0.005895111	0.005810924013296517	0.005817259766520859
90.9	2.796390275	2.797869914947077	2.7978517461383454	0.005635039	0.005797987377378581	0.005804346110894598
90.95	2.797300549	2.7979127133549433	2.7978942649609637	0.005569777	0.005785022576747567	0.005791411145554491
91.0	2.798014158	2.797956254328342	2.79793754118481	0.005500353	0.005772034572897404	0.0057784589105955
91.05	2.798176401	2.7980005682671516	2.797981600051576	0.005770275	0.00575903046772586	0.005765495477528354
91.1	2.797442574	2.7980456915964815	2.7980264728550344	0.005682535	0.00574601950068778	0.0057525289605703704
91.15	2.798339588	2.7980916662042383	2.7980721964266353	0.005588302	0.0057330130219274515	0.005739569504568994
91.2	2.798018181	2.798138538829556	2.798118812570249	0.005846812	0.005720024442219875	0.005726629250201657
91.25	2.798047661	2.798186360407657	2.7981663674513477	0.005652719	0.005707069160763463	0.005713722277311428
91.3	2.796066023	2.7982351853769076	2.798214910946143	0.005407433	0.005694164472059204	0.0057008645274355734
91.35	2.799499438	2.798285070953997	2.798264495956369	0.00550454	0.0056813294532827505	0.005688073706762331
91.4	2.798030837	2.798336076383219	2.7983151776955015	0.005873314	0.005668584833705216	0.005675369170908667
91.45	2.797897814	2.798388262165929	2.7983670129523217	0.005410537	0.005655952847845276	0.00566277179304791
91.5	2.798538283	2.798441689276297	2.7984200593377535	0.005506485	0.005643457074138863	0.005650303817030206
91.55	2.798336858	2.7984964183694094	2.798474374520958	0.005699985	0.00563112226099343	0.00563798869723071
91.6	2.798011779	2.7985525089878074	2.7985300154606114	0.005410102	0.005618974142151146	0.005625850926930012
91.65	2.798584153	2.798610018772434	2.7985870376372874	0.005502194	0.005607039243319874	0.005613915857078992
91.7	2.798556891	2.7986690026838796	2.798645494292768	0.005339377	0.005595344682042838	0.005602209507326353
91.75	2.797900412	2.7987295122397025	2.798705435682003	0.005421235	0.005583917962768503	0.005590758371192429
91.8	2.798321405	2.79879159477344	2.7987669083433295	0.00533242	0.005572786769052229	0.0055795892172583435
91.85	2.798612395	2.798855292720759	2.79882995439239	0.004501439	0.005561978754772546	0.005568728888206561
91.9	2.799930079	2.79892064293802	2.798894610845018	0.004923414	0.005551521336178826	0.005558204099498682
91.95	2.801140152	2.7989876760582786	2.798960908974178	0.005137164	0.005541441486506032	0.0055480412394107535
92.0	2.8016853	2.7990564158895674	2.7990288737058044	0.005126384	0.005531765534798005	0.005538266172067186
92.05	2.800075731	2.7991268788600117	2.799098523058166	0.005663225	0.0055225189704756015	0.005528904045023516
92.1	2.801749624	2.7991990735140853	2.7991698676291032	0.005699866	0.0055137262550723565	0.00551997910284778
92.15	2.803823798	2.799273000064034	2.7992429101352365	0.006330351	0.0055054106424406	0.005511514508041955
92.2	2.800014783	2.7993486500001494	2.7993176450069015	0.007529638	0.005497594008607159	0.005503532170530795
92.25	2.796068947	2.7994260057633147	2.799394058042289	0.006689616	0.005490296692331803	0.005496052586827102
92.3	2.796555677	2.7995050404828143	2.799472126123887	0.00541306	0.0054835373472948735	0.0054890946898615515
92.35	2.797527314	2.7995857177820884	2.7995518169999802	0.005517696	0.005477332806714289	0.0054826757103432055
92.4	2.798172685	2.799667991654671	2.799633089133567	0.005362016	0.00547169796106723	0.005476811050394919
92.45	2.798212249	2.799751806412154	2.7997158916206386	0.005251932	0.005466645649469108	0.005471514170087071
92.5	2.799157945	2.7998370967055455	2.7998001641793495	0.005205418	0.005462186565142498	0.005466796487374382
92.55	2.798954515	2.799923787620944	2.7998858372111366	0.005272576	0.005458329175292139	0.005462667291824803
92.6	2.798671722	2.800011794849953	2.7999728319344035	0.005075798	0.005455079655589493	0.005459133672417323
92.65	2.800345386	2.800101024934755	2.800061060590884	0.005066177	0.005452441839362124	0.005456200459577681
92.7	2.800432708	2.8001913755872554	2.800150426724302	0.0052041	0.005450417181480267	0.005453870181518062
92.75	2.800829211	2.8002827360811824	2.8002408255304543	0.005144539	0.0054490047368360136	0.005452143034849285
92.8	2.800567028	2.8003749877154878	2.800332144277319	0.005236627	0.005448201153220064	0.005451016869342342
92.85	2.800970821	2.8004680043468944	2.8004242627932614	0.005491832	0.005448000678317872	0.005450487186630672
92.9	2.798696721	2.800561652988848	2.800517054020924	0.005659311	0.005448395180471048	0.005450547152565427
92.95	2.802943251	2.8006557944736814	2.8006103846338264	0.00571583	0.005449374182781332	0.005451187622863547
93.0	2.800194356	2.800750284174188	2.8007041157122337	0.005420645	0.005450924910073078	0.005452397181622441
93.05	2.800156923	2.8008449727803697	2.80079810347431	0.005570381	0.005453032348175439	0.005454162192215505
93.1	2.801250341	2.800939707126576	2.8008922000581244	0.005879276	0.005455679314937039	0.005456466860029222
93.15	2.799388597	2.8010343310637835	2.8009862543495734	0.005548368	0.005458846542343317	0.005459293306454777
93.2	2.799622875	2.801128686371326	2.801080112850864	0.004926031	0.005462512769069204	0.005462621653504586
93.25	2.802522439	2.8012226137019454	2.801173620583758	0.005477529	0.005466654842766661	0.0054664301183863515
93.3	2.800956083	2.80131595355363	2.801266622021415	0.005060397	0.0054712478313572325	0.005470695117333768
93.35	2.799099	2.801408547261386	2.8013589620422925	0.005284137	0.005476265142573415	0.0054753913779635776
