Repository: alperensar/UoB_VNA_Extraction

# VNA Parameter Extraction Algorithm
MATLAB software for extracting permittivity and loss tangent from VNA measurements.

**Initialisation Correction.** Configuration discovery and the Optimization Toolbox check have been corrected. The extraction calculations are unchanged.

The software supports GRL and TRL workflows, CSV and Touchstone inputs, and interactive fit settings.

## Measurement data and configuration

The example [folder_struct](folder_struct) shows a material directory with measurement-system and frequency-band subdirectories. The material name must match an entry in `Materials` in [src/config_VNA.json](src/config_VNA.json).

File: folder_struct/RADIX_2.8_6/Keysight_PNA_UoB/325-500/RADIX_2.8_6_Keysight_PNA_UoB_1.csv (part 1 of 3)
Transmission Line And Free Space Method 18.0.18011201
Keysight Technologies,N5247B,US57180290,A.12.85.08

Ch 1
Ports:, 3 & 4
Measurement Model:, Transmission Epsilon Fast
Sample Holder Type:, Freespace
Metal Plate Thickness:, 1.000000 mm
Distance to Sample:, 0.000000 mm
Sample Thickness:, 3.040000 mm
IFBW:, 1000.000000 Hz
Power:, 2.000000 dBm
Date:,"Tuesday, November 19, 2024 15:48:49"
frequency(Hz),Tr 1  Data(e'),(e'')
325000000000.0000,2.785754e+000,2.441361e-002
325087500000.0000,2.785363e+000,2.455573e-002
325175000000.0000,2.785021e+000,2.455894e-002
325262500000.0000,2.784575e+000,2.460710e-002
325350000000.0000,2.784260e+000,2.468460e-002
325437500000.0000,2.783965e+000,2.467325e-002
325525000000.0000,2.783671e+000,2.467375e-002
325612500000.0000,2.783437e+000,2.467882e-002
325700000000.0000,2.783230e+000,2.462087e-002
325787500000.0000,2.783030e+000,2.460120e-002
325875000000.0000,2.782949e+000,2.459820e-002
325962500000.0000,2.782902e+000,2.452551e-002
326050000000.0000,2.782906e+000,2.451005e-002
326137500000.0000,2.783043e+000,2.439730e-002
326225000000.0000,2.783079e+000,2.430146e-002
326312500000.0000,2.783257e+000,2.428539e-002
326400000000.0000,2.783467e+000,2.416423e-002
326487500000.0000,2.783673e+000,2.412058e-002
326575000000.0000,2.783959e+000,2.398079e-002
326662500000.0000,2.784096e+000,2.386428e-002
326750000000.0000,2.784284e+000,2.381159e-002
326837500000.0000,2.784424e+000,2.370334e-002
326925000000.0000,2.784483e+000,2.364218e-002
327012500000.0000,2.784508e+000,2.355224e-002
327100000000.0000,2.784441e+000,2.345526e-002
327187500000.0000,2.784304e+000,2.340052e-002
327275000000.0000,2.784151e+000,2.334782e-002
327362500000.0000,2.783942e+000,2.327567e-002
327450000000.0000,2.783724e+000,2.325064e-002
327537500000.0000,2.783574e+000,2.319560e-002
327625000000.0000,2.783344e+000,2.309047e-002
327712500000.0000,2.783170e+000,2.306566e-002
327800000000.0000,2.783052e+000,2.296995e-002
327887500000.0000,2.782948e+000,2.292754e-002
327975000000.0000,2.782975e+000,2.286679e-002
328062500000.0000,2.783002e+000,2.271342e-002
328150000000.0000,2.783082e+000,2.264374e-002
328237500000.0000,2.783236e+000,2.254198e-002
328325000000.0000,2.783393e+000,2.245262e-002
328412500000.0000,2.783623e+000,2.239401e-002
328500000000.0000,2.783863e+000,2.230304e-002
328587500000.0000,2.784075e+000,2.222192e-002
328675000000.0000,2.784292e+000,2.216541e-002
328762500000.0000,2.784487e+000,2.209885e-002
328850000000.0000,2.784604e+000,2.205556e-002
328937500000.0000,2.784709e+000,2.206606e-002
329025000000.0000,2.784772e+000,2.203357e-002
329112500000.0000,2.784725e+000,2.202820e-002
329200000000.0000,2.784692e+000,2.202921e-002
329287500000.0000,2.784553e+000,2.200797e-002
329375000000.0000,2.784415e+000,2.204152e-002
329462500000.0000,2.784300e+000,2.202062e-002
329550000000.0000,2.784113e+000,2.200669e-002
329637500000.0000,2.783994e+000,2.198892e-002
329725000000.0000,2.783846e+000,2.192767e-002
329812500000.0000,2.783736e+000,2.191709e-002
329900000000.0000,2.783709e+000,2.185830e-002
329987500000.0000,2.783693e+000,2.177026e-002
330075000000.0000,2.783732e+000,2.169902e-002
330162500000.0000,2.783839e+000,2.159612e-002
330250000000.0000,2.783958e+000,2.148930e-002
330337500000.0000,2.784118e+000,2.143227e-002
330425000000.0000,2.784349e+000,2.132672e-002
330512500000.0000,2.784543e+000,2.122829e-002
330600000000.0000,2.784797e+000,2.116370e-002
330687500000.0000,2.784959e+000,2.103089e-002
330775000000.0000,2.785116e+000,2.102479e-002
330862500000.0000,2.785311e+000,2.097119e-002
330950000000.0000,2.785398e+000,2.092232e-002
331037500000.0000,2.785509e+000,2.092499e-002
331125000000.0000,2.785524e+000,2.087271e-002
331212500000.0000,2.785480e+000,2.090190e-002
331300000000.0000,2.785458e+000,2.091592e-002
331387500000.0000,2.785393e+000,2.091277e-002
331475000000.0000,2.785314e+000,2.091342e-002
331562500000.0000,2.785246e+000,2.090225e-002
331650000000.0000,2.785178e+000,2.086838e-002
331737500000.0000,2.785129e+000,2.083411e-002
331825000000.0000,2.785134e+000,2.078579e-002
331912500000.0000,2.785154e+000,2.071214e-002
332000000000.0000,2.785252e+000,2.064873e-002
332087500000.0000,2.785393e+000,2.050174e-002
332175000000.0000,2.785531e+000,2.040355e-002
332262500000.0000,2.785773e+000,2.028994e-002
332350000000.0000,2.786013e+000,2.015511e-002
332437500000.0000,2.786308e+000,2.006022e-002
332525000000.0000,2.786613e+000,1.991254e-002
332612500000.0000,2.786890e+000,1.981846e-002
332700000000.0000,2.787180e+000,1.974466e-002
332787500000.0000,2.787438e+000,1.967972e-002
332875000000.0000,2.787673e+000,1.965713e-002
332962500000.0000,2.787869e+000,1.964827e-002
333050000000.0000,2.788013e+000,1.965722e-002
333137500000.0000,2.788107e+000,1.970429e-002
333225000000.0000,2.788176e+000,1.977564e-002
333312500000.0000,2.788178e+000,1.984368e-002
333400000000.0000,2.788151e+000,1.997837e-002
333487500000.0000,2.788166e+000,2.008000e-002
333575000000.0000,2.788097e+000,2.016937e-002
333662500000.0000,2.788067e+000,2.029796e-002
333750000000.0000,2.788020e+000,2.037351e-002
333837500000.0000,2.787988e+000,2.048749e-002
333925000000.0000,2.788038e+000,2.058817e-002
334012500000.0000,2.788076e+000,2.063066e-002
334100000000.0000,2.788171e+000,2.070761e-002
334187500000.0000,2.788305e+000,2.073152e-002
334275000000.0000,2.788431e+000,2.078179e-002
334362500000.0000,2.788641e+000,2.082992e-002
334450000000.0000,2.788862e+000,2.084135e-002
334537500000.0000,2.789070e+000,2.087539e-002
334625000000.0000,2.789307e+000,2.090717e-002
334712500000.0000,2.789514e+000,2.090714e-002
334800000000.0000,2.789680e+000,2.097588e-002
334887500000.0000,2.789875e+000,2.102963e-002
334975000000.0000,2.789975e+000,2.107175e-002
335062500000.0000,2.790083e+000,2.116380e-002
335150000000.0000,2.790119e+000,2.118189e-002
335237500000.0000,2.790081e+000,2.130282e-002
335325000000.0000,2.790070e+000,2.138771e-002
335412500000.0000,2.789982e+000,2.144212e-002
335500000000.0000,2.789909e+000,2.155790e-002
335587500000.0000,2.789802e+000,2.157910e-002
335675000000.0000,2.789657e+000,2.164931e-002
335762500000.0000,2.789590e+000,2.171699e-002
335850000000.0000,2.789507e+000,2.173633e-002
335937500000.0000,2.789450e+000,2.177399e-002
336025000000.0000,2.789454e+000,2.177516e-002
336112500000.0000,2.789457e+000,2.176518e-002
336200000000.0000,2.789502e+000,2.176949e-002
336287500000.0000,2.789605e+000,2.175917e-002
336375000000.0000,2.789703e+000,2.173944e-002
336462500000.0000,2.789862e+000,2.177324e-002
336550000000.0000,2.790038e+000,2.173712e-002
336637500000.0000,2.790166e+000,2.176235e-002
336725000000.0000,2.790350e+000,2.180367e-002
336812500000.0000,2.790488e+000,2.184331e-002
336900000000.0000,2.790624e+000,2.193335e-002
336987500000.0000,2.790755e+000,2.199678e-002
337075000000.0000,2.790816e+000,2.210834e-002
337162500000.0000,2.790880e+000,2.223454e-002
337250000000.0000,2.790897e+000,2.235416e-002
337337500000.0000,2.790896e+000,2.250804e-002
337425000000.0000,2.790883e+000,2.264405e-002
337512500000.0000,2.790846e+000,2.277679e-002
337600000000.0000,2.790799e+000,2.290638e-002
337687500000.0000,2.790768e+000,2.302150e-002
337775000000.0000,2.790735e+000,2.311677e-002
337862500000.0000,2.790725e+000,2.321931e-002
337950000000.0000,2.790754e+000,2.327326e-002
338037500000.0000,2.790779e+000,2.332034e-002
338125000000.0000,2.790868e+000,2.334188e-002
338212500000.0000,2.790940e+000,2.334613e-002
338300000000.0000,2.791067e+000,2.337421e-002
338387500000.0000,2.791234e+000,2.334453e-002
338475000000.0000,2.791376e+000,2.333192e-002
338562500000.0000,2.791566e+000,2.332006e-002
338650000000.0000,2.791711e+000,2.330004e-002
338737500000.0000,2.791862e+000,2.333032e-002
338825000000.0000,2.792025e+000,2.334799e-002
338912500000.0000,2.792126e+000,2.337704e-002
339000000000.0000,2.792221e+000,2.343221e-002
339087500000.0000,2.792271e+000,2.348407e-002
339175000000.0000,2.792268e+000,2.356162e-002
339262500000.0000,2.792245e+000,2.367434e-002
339350000000.0000,2.792193e+000,2.376522e-002
339437500000.0000,2.792085e+000,2.389338e-002
339525000000.0000,2.792006e+000,2.400719e-002
339612500000.0000,2.791823e+000,2.409486e-002
339700000000.0000,2.791673e+000,2.423975e-002
339787500000.0000,2.791533e+000,2.431830e-002
339875000000.0000,2.791367e+000,2.442701e-002
339962500000.0000,2.791281e+000,2.448141e-002
340050000000.0000,2.791128e+000,2.451228e-002
340137500000.0000,2.791044e+000,2.458144e-002
340225000000.0000,2.790989e+000,2.458667e-002
340312500000.0000,2.790943e+000,2.460395e-002
340400000000.0000,2.790966e+000,2.460152e-002
340487500000.0000,2.790959e+000,2.457845e-002
340575000000.0000,2.790989e+000,2.457670e-002
340662500000.0000,2.791038e+000,2.455552e-002
340750000000.0000,2.791089e+000,2.454765e-002
340837500000.0000,2.791148e+000,2.455564e-002
340925000000.0000,2.791222e+000,2.457026e-002
341012500000.0000,2.791251e+000,2.457345e-002
341100000000.0000,2.791294e+000,2.463092e-002
341187500000.0000,2.791314e+000,2.466506e-002
341275000000.0000,2.791295e+000,2.474979e-002
341362500000.0000,2.791322e+000,2.483906e-002
341450000000.0000,2.791293e+000,2.490212e-002
341537500000.0000,2.791263e+000,2.501411e-002
341625000000.0000,2.791224e+000,2.510044e-002
341712500000.0000,2.791154e+000,2.522769e-002
341800000000.0000,2.791127e+000,2.536089e-002
341887500000.0000,2.791085e+000,2.545510e-002
341975000000.0000,2.791040e+000,2.557555e-002
342062500000.0000,2.791023e+000,2.568222e-002
342150000000.0000,2.791008e+000,2.577966e-002
342237500000.0000,2.790999e+000,2.589137e-002
342325000000.0000,2.791030e+000,2.600003e-002
342412500000.0000,2.791064e+000,2.609243e-002
342500000000.0000,2.791108e+000,2.621009e-002
342587500000.0000,2.791171e+000,2.628651e-002
342675000000.0000,2.791210e+000,2.639798e-002
342762500000.0000,2.791285e+000,2.651786e-002
342850000000.0000,2.791347e+000,2.662179e-002
342937500000.0000,2.791414e+000,2.675867e-002
343025000000.0000,2.791483e+000,2.685966e-002
343112500000.0000,2.791500e+000,2.698505e-002
343200000000.0000,2.791544e+000,2.712330e-002
343287500000.0000,2.791563e+000,2.723371e-002
343375000000.0000,2.791574e+000,2.736346e-002
343462500000.0000,2.791575e+000,2.744707e-002
343550000000.0000,2.791535e+000,2.754964e-002
343637500000.0000,2.791520e+000,2.763326e-002
343725000000.0000,2.791491e+000,2.769325e-002
343812500000.0000,2.791454e+000,2.775027e-002
343900000000.0000,2.791434e+000,2.778273e-002
343987500000.0000,2.791400e+000,2.778341e-002
344075000000.0000,2.791359e+000,2.779499e-002
344162500000.0000,2.791339e+000,2.777814e-002
344250000000.0000,2.791309e+000,2.775880e-002
344337500000.0000,2.791306e+000,2.774636e-002
344425000000.0000,2.791307e+000,2.768401e-002
344512500000.0000,2.791292e+000,2.766739e-002
344600000000.0000,2.791299e+000,2.764688e-002
344687500000.0000,2.791283e+000,2.764108e-002
344775000000.0000,2.791303e+000,2.767926e-002
344862500000.0000,2.791311e+000,2.768530e-002
344950000000.0000,2.791295e+000,2.774159e-002
345037500000.0000,2.791305e+000,2.780477e-002
345125000000.0000,2.791302e+000,2.788454e-002
345212500000.0000,2.791310e+000,2.799026e-002
345300000000.0000,2.791322e+000,2.809512e-002
345387500000.0000,2.791333e+000,2.820795e-002
345475000000.0000,2.791349e+000,2.833633e-002
345562500000.0000,2.791369e+000,2.845054e-002
345650000000.0000,2.791381e+000,2.857332e-002
345737500000.0000,2.791422e+000,2.869171e-002
345825000000.0000,2.791461e+000,2.878023e-002
345912500000.0000,2.791500e+000,2.886969e-002
346000000000.0000,2.791560e+000,2.892681e-002
346087500000.0000,2.791604e+000,2.897941e-002
346175000000.0000,2.791673e+000,2.903147e-002
346262500000.0000,2.791750e+000,2.903730e-002
346350000000.0000,2.791808e+000,2.905376e-002
346437500000.0000,2.791889e+000,2.904890e-002
346525000000.0000,2.791937e+000,2.903326e-002
346612500000.0000,2.791994e+000,2.903512e-002
346700000000.0000,2.792058e+000,2.902647e-002
346787500000.0000,2.792099e+000,2.902552e-002
346875000000.0000,2.792144e+000,2.903993e-002
346962500000.0000,2.792184e+000,2.904693e-002
347050000000.0000,2.792190e+000,2.908466e-002
347137500000.0000,2.792206e+000,2.914050e-002
347225000000.0000,2.792210e+000,2.919338e-002
347312500000.0000,2.792201e+000,2.928307e-002
347400000000.0000,2.792209e+000,2.936072e-002
347487500000.0000,2.792173e+000,2.944378e-002
347575000000.0000,2.792149e+000,2.956113e-002
347662500000.0000,2.792113e+000,2.965630e-002
347750000000.0000,2.792067e+000,2.977445e-002
347837500000.0000,2.792032e+000,2.987192e-002
347925000000.0000,2.791955e+000,2.995844e-002
348012500000.0000,2.791889e+000,3.004963e-002
348100000000.0000,2.791808e+000,3.011677e-002
348187500000.0000,2.791712e+000,3.018355e-002
348275000000.0000,2.791620e+000,3.023753e-002
348362500000.0000,2.791506e+000,3.027244e-002
348450000000.0000,2.791370e+000,3.030881e-002
348537500000.0000,2.791234e+000,3.032775e-002
348625000000.0000,2.791070e+000,3.034924e-002
348712500000.0000,2.790911e+000,3.037798e-002
348800000000.0000,2.790740e+000,3.037862e-002
348887500000.0000,2.790543e+000,3.040542e-002
348975000000.0000,2.790360e+000,3.041975e-002
349062500000.0000,2.790150e+000,3.044745e-002
349150000000.0000,2.789965e+000,3.049312e-002
349237500000.0000,2.789768e+000,3.050581e-002
349325000000.0000,2.789572e+000,3.055024e-002
349412500000.0000,2.789391e+000,3.057879e-002
349500000000.0000,2.789201e+000,3.061742e-002
349587500000.0000,2.789042e+000,3.065136e-002
349675000000.0000,2.788890e+000,3.066681e-002
349762500000.0000,2.788744e+000,3.068009e-002
349850000000.0000,2.788617e+000,3.068280e-002
349937500000.0000,2.788495e+000,3.066310e-002
350025000000.0000,2.788375e+000,3.064224e-002
350112500000.0000,2.788279e+000,3.060516e-002
350200000000.0000,2.788177e+000,3.054040e-002
350287500000.0000,2.788083e+000,3.048205e-002
350375000000.0000,2.787991e+000,3.038444e-002
350462500000.0000,2.787869e+000,3.029998e-002
350550000000.0000,2.787776e+000,3.021575e-002
350637500000.0000,2.787657e+000,3.011218e-002
350725000000.0000,2.787539e+000,3.003449e-002
350812500000.0000,2.787407e+000,2.992874e-002
350900000000.0000,2.787258e+000,2.985984e-002
350987500000.0000,2.787123e+000,2.978961e-002
351075000000.0000,2.786973e+000,2.972678e-002
351162500000.0000,2.786826e+000,2.968049e-002
351250000000.0000,2.786683e+000,2.963953e-002
351337500000.0000,2.786540e+000,2.960678e-002
351425000000.0000,2.786400e+000,2.958919e-002
351512500000.0000,2.786277e+000,2.957207e-002
351600000000.0000,2.786155e+000,2.955607e-002
351687500000.0000,2.786050e+000,2.955458e-002
351775000000.0000,2.785966e+000,2.952367e-002
351862500000.0000,2.785864e+000,2.950495e-002
351950000000.0000,2.785795e+000,2.947606e-002
352037500000.0000,2.785708e+000,2.943322e-002
352125000000.0000,2.785647e+000,2.941156e-002
352212500000.0000,2.785593e+000,2.932661e-002
352300000000.0000,2.785495e+000,2.927071e-002
352387500000.0000,2.785425e+000,2.919562e-002
352475000000.0000,2.785318e+000,2.911768e-002
352562500000.0000,2.785223e+000,2.904776e-002
352650000000.0000,2.785120e+000,2.895519e-002
352737500000.0000,2.784985e+000,2.887911e-002
352825000000.0000,2.784850e+000,2.880627e-002
352912500000.0000,2.784701e+000,2.873684e-002
353000000000.0000,2.784539e+000,2.868430e-002
353087500000.0000,2.784385e+000,2.864150e-002
353175000000.0000,2.784227e+000,2.859928e-002
353262500000.0000,2.784066e+000,2.857422e-002
353350000000.0000,2.783925e+000,2.854925e-002
353437500000.0000,2.783779e+000,2.853426e-002
353525000000.0000,2.783653e+000,2.853581e-002
353612500000.0000,2.783549e+000,2.851862e-002
353700000000.0000,2.783449e+000,2.851451e-002
353787500000.0000,2.783378e+000,2.848617e-002
353875000000.0000,2.783301e+000,2.845924e-002
353962500000.0000,2.783259e+000,2.842783e-002
354050000000.0000,2.783221e+000,2.836778e-002
354137500000.0000,2.783190e+000,2.830178e-002
354225000000.0000,2.783162e+000,2.820927e-002
354312500000.0000,2.783128e+000,2.811087e-002
354400000000.0000,2.783097e+000,2.799466e-002
354487500000.0000,2.783053e+000,2.786115e-002
354575000000.0000,2.782996e+000,2.771869e-002
354662500000.0000,2.782928e+000,2.756728e-002
354750000000.0000,2.782845e+000,2.740911e-002
354837500000.0000,2.782740e+000,2.725158e-002
354925000000.0000,2.782631e+000,2.710005e-002
355012500000.0000,2.782508e+000,2.694994e-002
355100000000.0000,2.782375e+000,2.681929e-002
355187500000.0000,2.782253e+000,2.668345e-002
355275000000.0000,2.782114e+000,2.656888e-002
355362500000.0000,2.781996e+000,2.647863e-002
355450000000.0000,2.781886e+000,2.639430e-002
355537500000.0000,2.781798e+000,2.633683e-002
355625000000.0000,2.781742e+000,2.628053e-002
355712500000.0000,2.781687e+000,2.624436e-002
355800000000.0000,2.781671e+000,2.622997e-002
355887500000.0000,2.781679e+000,2.621752e-002
355975000000.0000,2.781710e+000,2.621926e-002
356062500000.0000,2.781765e+000,2.622364e-002
356150000000.0000,2.781836e+000,2.622651e-002
356237500000.0000,2.781920e+000,2.623454e-002
356325000000.0000,2.782011e+000,2.624187e-002
356412500000.0000,2.782101e+000,2.624045e-002
356500000000.0000,2.782188e+000,2.624133e-002
356587500000.0000,2.782269e+000,2.622911e-002
356675000000.0000,2.782324e+000,2.620421e-002
356762500000.0000,2.782368e+000,2.617856e-002
356850000000.0000,2.782386e+000,2.613858e-002
356937500000.0000,2.782378e+000,2.609983e-002
357025000000.0000,2.782362e+000,2.604406e-002
357112500000.0000,2.782306e+000,2.597926e-002
357200000000.0000,2.782241e+000,2.591604e-002
357287500000.0000,2.782155e+000,2.583759e-002
357375000000.0000,2.782057e+000,2.576596e-002
357462500000.0000,2.781969e+000,2.568144e-002
357550000000.0000,2.781865e+000,2.558639e-002
357637500000.0000,2.781774e+000,2.549693e-002
357725000000.0000,2.781696e+000,2.539870e-002
357812500000.0000,2.781631e+000,2.530584e-002
357900000000.0000,2.781589e+000,2.521441e-002
357987500000.0000,2.781570e+000,2.511349e-002
358075000000.0000,2.781567e+000,2.502274e-002
358162500000.0000,2.781590e+000,2.493092e-002
358250000000.0000,2.781627e+000,2.484042e-002
358337500000.0000,2.781689e+000,2.476378e-002
358425000000.0000,2.781768e+000,2.468445e-002
358512500000.0000,2.781852e+000,2.461085e-002
358600000000.0000,2.781948e+000,2.454996e-002
358687500000.0000,2.782043e+000,2.449110e-002
358775000000.0000,2.782133e+000,2.444617e-002
358862500000.0000,2.782227e+000,2.440891e-002
358950000000.0000,2.782310e+000,2.437681e-002
359037500000.0000,2.782386e+000,2.435617e-002
359125000000.0000,2.782451e+000,2.434038e-002
359212500000.0000,2.782501e+000,2.433115e-002
359300000000.0000,2.782548e+000,2.433185e-002
359387500000.0000,2.782587e+000,2.433044e-002
359475000000.0000,2.782617e+000,2.433286e-002
359562500000.0000,2.782649e+000,2.433048e-002
359650000000.0000,2.782675e+000,2.432810e-002
359737500000.0000,2.782708e+000,2.432418e-002
359825000000.0000,2.782745e+000,2.431065e-002
359912500000.0000,2.782786e+000,2.429287e-002
360000000000.0000,2.782837e+000,2.426528e-002
360087500000.0000,2.782893e+000,2.422781e-002
360175000000.0000,2.782957e+000,2.418905e-002
360262500000.0000,2.783032e+000,2.413864e-002
360350000000.0000,2.783109e+000,2.408119e-002
360437500000.0000,2.783192e+000,2.402129e-002
360525000000.0000,2.783277e+000,2.394959e-002
360612500000.0000,2.783354e+000,2.387911e-002
360700000000.0000,2.783433e+000,2.381107e-002
360787500000.0000,2.783505e+000,2.373536e-002
360875000000.0000,2.783571e+000,2.366559e-002
360962500000.0000,2.783633e+000,2.359194e-002
361050000000.0000,2.783672e+000,2.351681e-002
361137500000.0000,2.783710e+000,2.345732e-002
361225000000.0000,2.783738e+000,2.339169e-002
361312500000.0000,2.783755e+000,2.333564e-002
361400000000.0000,2.783777e+000,2.327835e-002
361487500000.0000,2.783782e+000,2.322023e-002
361575000000.0000,2.783787e+000,2.317175e-002
361662500000.0000,2.783799e+000,2.311921e-002
361750000000.0000,2.783812e+000,2.307025e-002
361837500000.0000,2.783836e+000,2.301749e-002
361925000000.0000,2.783864e+000,2.295785e-002
362012500000.0000,2.783899e+000,2.290367e-002
362100000000.0000,2.783948e+000,2.284398e-002
362187500000.0000,2.784002e+000,2.278179e-002
362275000000.0000,2.784069e+000,2.272573e-002
362362500000.0000,2.784149e+000,2.266286e-002
362450000000.0000,2.784226e+000,2.260227e-002
362537500000.0000,2.784314e+000,2.255436e-002
362625000000.0000,2.784398e+000,2.250670e-002
362712500000.0000,2.784487e+000,2.247994e-002
362800000000.0000,2.784580e+000,2.245465e-002
362887500000.0000,2.784653e+000,2.243918e-002
362975000000.0000,2.784733e+000,2.244382e-002
363062500000.0000,2.784798e+000,2.245751e-002
363150000000.0000,2.784856e+000,2.249423e-002
363237500000.0000,2.784915e+000,2.253493e-002
363325000000.0000,2.784956e+000,2.258584e-002
363412500000.0000,2.784988e+000,2.265085e-002
363500000000.0000,2.785016e+000,2.271887e-002
363587500000.0000,2.785033e+000,2.279408e-002
363675000000.0000,2.785045e+000,2.287254e-002
363762500000.0000,2.785058e+000,2.294983e-002
363850000000.0000,2.785060e+000,2.302312e-002
363937500000.0000,2.785067e+000,2.309339e-002
364025000000.0000,2.785062e+000,2.314748e-002
364112500000.0000,2.785051e+000,2.321237e-002
364200000000.0000,2.785052e+000,2.325904e-002
364287500000.0000,2.785041e+000,2.329268e-002
364375000000.0000,2.785035e+000,2.332621e-002
364462500000.0000,2.785018e+000,2.333881e-002
364550000000.0000,2.785000e+000,2.335406e-002
364637500000.0000,2.784986e+000,2.336015e-002
364725000000.0000,2.784966e+000,2.336034e-002
364812500000.0000,2.784949e+000,2.335940e-002
364900000000.0000,2.784930e+000,2.335460e-002
364987500000.0000,2.784912e+000,2.335260e-002
365075000000.0000,2.784901e+000,2.335278e-002
365162500000.0000,2.784896e+000,2.335516e-002
365250000000.0000,2.784896e+000,2.336435e-002
365337500000.0000,2.784912e+000,2.338162e-002
365425000000.0000,2.784935e+000,2.340032e-002
365512500000.0000,2.784966e+000,2.343153e-002
365600000000.0000,2.785020e+000,2.346628e-002
365687500000.0000,2.785080e+000,2.351108e-002
365775000000.0000,2.785163e+000,2.356140e-002
365862500000.0000,2.785247e+000,2.360375e-002
365950000000.0000,2.785345e+000,2.366724e-002
366037500000.0000,2.785454e+000,2.372354e-002
366125000000.0000,2.785558e+000,2.378520e-002
366212500000.0000,2.785672e+000,2.384697e-002
366300000000.0000,2.785770e+000,2.389930e-002
366387500000.0000,2.785866e+000,2.395892e-002
366475000000.0000,2.785948e+000,2.401170e-002
366562500000.0000,2.786013e+000,2.406375e-002
366650000000.0000,2.786065e+000,2.410737e-002
366737500000.0000,2.786092e+000,2.414975e-002
366825000000.0000,2.786101e+000,2.418764e-002
366912500000.0000,2.786092e+000,2.422358e-002
367000000000.0000,2.786066e+000,2.425201e-002
367087500000.0000,2.786019e+000,2.428223e-002
367175000000.0000,2.785974e+000,2.430836e-002
367262500000.0000,2.785918e+000,2.432396e-002
367350000000.0000,2.785858e+000,2.434832e-002
367437500000.0000,2.785803e+000,2.436473e-002
367525000000.0000,2.785754e+000,2.439043e-002
367612500000.0000,2.785730e+000,2.441096e-002
367700000000.0000,2.785707e+000,2.443141e-002
367787500000.0000,2.785710e+000,2.446710e-002
367875000000.0000,2.785726e+000,2.449865e-002
367962500000.0000,2.785764e+000,2.454613e-002
368050000000.0000,2.785824e+000,2.459609e-002
368137500000.0000,2.785890e+000,2.465968e-002
368225000000.0000,2.785972e+000,2.473205e-002
368312500000.0000,2.786057e+000,2.481771e-002
368400000000.0000,2.786144e+000,2.491361e-002
368487500000.0000,2.786226e+000,2.501878e-002
368575000000.0000,2.786302e+000,2.513421e-002
368662500000.0000,2.786363e+000,2.525636e-002
368750000000.0000,2.786411e+000,2.538551e-002
368837500000.0000,2.786438e+000,2.551049e-002
368925000000.0000,2.786440e+000,2.564811e-002
369012500000.0000,2.786436e+000,2.578241e-002
369100000000.0000,2.786407e+000,2.590644e-002
369187500000.0000,2.786371e+000,2.602731e-002
369275000000.0000,2.786318e+000,2.613097e-002
369362500000.0000,2.786265e+000,2.624075e-002
369450000000.0000,2.786222e+000,2.632925e-002
369537500000.0000,2.786182e+000,2.640740e-002
369625000000.0000,2.786162e+000,2.647274e-002
369712500000.0000,2.786155e+000,2.652752e-002
369800000000.0000,2.786174e+000,2.657273e-002
369887500000.0000,2.786221e+000,2.661091e-002
369975000000.0000,2.786296e+000,2.664184e-002
370062500000.0000,2.786396e+000,2.666768e-002
370150000000.0000,2.786519e+000,2.669607e-002
370237500000.0000,2.786664e+000,2.672215e-002
370325000000.0000,2.786818e+000,2.675355e-002
370412500000.0000,2.786978e+000,2.679082e-002
370500000000.0000,2.787133e+000,2.683707e-002
370587500000.0000,2.787287e+000,2.689522e-002
370675000000.0000,2.787416e+000,2.694861e-002
370762500000.0000,2.787514e+000,2.702568e-002
370850000000.0000,2.787583e+000,2.710406e-002
370937500000.0000,2.787616e+000,2.719762e-002
371025000000.0000,2.787611e+000,2.728481e-002
371112500000.0000,2.787551e+000,2.738133e-002
371200000000.0000,2.787459e+000,2.747672e-002
371287500000.0000,2.787327e+000,2.756760e-002
371375000000.0000,2.787164e+000,2.765507e-002
371462500000.0000,2.786973e+000,2.773160e-002
371550000000.0000,2.786765e+000,2.779955e-002
371637500000.0000,2.786544e+000,2.785421e-002
371725000000.0000,2.786325e+000,2.789608e-002
371812500000.0000,2.786115e+000,2.792334e-002
371900000000.0000,2.785918e+000,2.793593e-002
371987500000.0000,2.785752e+000,2.794333e-002
372075000000.0000,2.785609e+000,2.793852e-002
372162500000.0000,2.785506e+000,2.792673e-002
372250000000.0000,2.785427e+000,2.790791e-002
372337500000.0000,2.785390e+000,2.790710e-002
372425000000.0000,2.785391e+000,2.789758e-002
372512500000.0000,2.785410e+000,2.789760e-002
372600000000.0000,2.785459e+000,2.790562e-002
372687500000.0000,2.785517e+000,2.793502e-002
372775000000.0000,2.785597e+000,2.797711e-002
372862500000.0000,2.785668e+000,2.803257e-002
372950000000.0000,2.785736e+000,2.810857e-002
373037500000.0000,2.785790e+000,2.819861e-002
373125000000.0000,2.785824e+000,2.830345e-002
373212500000.0000,2.785836e+000,2.842204e-002
373300000000.0000,2.785824e+000,2.854990e-002
373387500000.0000,2.785784e+000,2.868209e-002
373475000000.0000,2.785713e+000,2.881836e-002
373562500000.0000,2.785625e+000,2.895289e-002
373650000000.0000,2.785512e+000,2.907761e-002
373737500000.0000,2.785379e+000,2.919995e-002
373825000000.0000,2.785236e+000,2.930262e-002
373912500000.0000,2.785089e+000,2.939973e-002
374000000000.0000,2.784947e+000,2.946366e-002
374087500000.0000,2.784793e+000,2.952409e-002
374175000000.0000,2.784664e+000,2.956306e-002
374262500000.0000,2.784543e+000,2.958266e-002
374350000000.0000,2.784443e+000,2.958755e-002
374437500000.0000,2.784356e+000,2.957376e-002
374525000000.0000,2.784291e+000,2.955556e-002
374612500000.0000,2.784246e+000,2.952337e-002
374700000000.0000,2.784216e+000,2.948805e-002
374787500000.0000,2.784202e+000,2.945187e-002
374875000000.0000,2.784199e+000,2.941282e-002
374962500000.0000,2.784201e+000,2.937838e-002
375050000000.0000,2.784204e+000,2.934789e-002
375137500000.0000,2.784211e+000,2.932354e-002
375225000000.0000,2.784210e+000,2.930191e-002
375312500000.0000,2.784201e+000,2.930329e-002
375400000000.0000,2.784186e+000,2.929986e-002
375487500000.0000,2.784157e+000,2.930998e-002
375575000000.0000,2.784120e+000,2.932218e-002
375662500000.0000,2.784064e+000,2.935314e-002
375750000000.0000,2.784011e+000,2.938946e-002
375837500000.0000,2.783940e+000,2.942124e-002
375925000000.0000,2.783868e+000,2.946616e-002
376012500000.0000,2.783789e+000,2.951321e-002
376100000000.0000,2.783713e+000,2.956770e-002
376187500000.0000,2.783634e+000,2.961945e-002
376275000000.0000,2.783555e+000,2.967665e-002
376362500000.0000,2.783481e+000,2.973459e-002
376450000000.0000,2.783408e+000,2.979427e-002
376537500000.0000,2.783338e+000,2.985678e-002
376625000000.0000,2.783273e+000,2.992007e-002
376712500000.0000,2.783209e+000,2.998300e-002
376800000000.0000,2.783142e+000,3.004644e-002
376887500000.0000,2.783080e+000,3.010911e-002
376975000000.0000,2.783012e+000,3.016601e-002
377062500000.0000,2.782936e+000,3.022413e-002
377150000000.0000,2.782860e+000,3.027026e-002
377237500000.0000,2.782778e+000,3.031547e-002
377325000000.0000,2.782696e+000,3.034054e-002
377412500000.0000,2.782593e+000,3.036231e-002
377500000000.0000,2.782499e+000,3.037359e-002
377587500000.0000,2.782397e+000,3.036728e-002
377675000000.0000,2.782297e+000,3.035138e-002
377762500000.0000,2.782195e+000,3.031776e-002
377850000000.0000,2.782094e+000,3.027547e-002
377937500000.0000,2.782003e+000,3.021928e-002
378025000000.0000,2.781918e+000,3.015547e-002
378112500000.0000,2.781843e+000,3.008501e-002
378200000000.0000,2.781781e+000,3.000743e-002
378287500000.0000,2.781730e+000,2.992563e-002
378375000000.0000,2.781689e+000,2.984547e-002
378462500000.0000,2.781662e+000,2.976635e-002
378550000000.0000,2.781642e+000,2.968930e-002
378637500000.0000,2.781633e+000,2.962621e-002
378725000000.0000,2.781630e+000,2.956686e-002
378812500000.0000,2.781629e+000,2.952046e-002
378900000000.0000,2.781630e+000,2.948385e-002
378987500000.0000,2.781624e+000,2.946358e-002
379075000000.0000,2.781619e+000,2.945696e-002
379162500000.0000,2.781602e+000,2.945277e-002
379250000000.0000,2.781574e+000,2.946516e-002
379337500000.0000,2.781534e+000,2.948300e-002
379425000000.0000,2.781481e+000,2.951081e-002
379512500000.0000,2.781414e+000,2.953950e-002
379600000000.0000,2.781332e+000,2.956906e-002
379687500000.0000,2.781238e+000,2.960041e-002
379775000000.0000,2.781131e+000,2.962788e-002
379862500000.0000,2.781015e+000,2.965126e-002
379950000000.0000,2.780895e+000,2.967058e-002
380037500000.0000,2.780773e+000,2.968304e-002
380125000000.0000,2.780649e+000,2.968901e-002
380212500000.0000,2.780532e+000,2.969068e-002
380300000000.0000,2.780422e+000,2.968339e-002
380387500000.0000,2.780317e+000,2.967335e-002
380475000000.0000,2.780231e+000,2.965870e-002
380562500000.0000,2.780157e+000,2.963895e-002
380650000000.0000,2.780101e+000,2.961765e-002
380737500000.0000,2.780055e+000,2.959005e-002
380825000000.0000,2.780025e+000,2.956827e-002
380912500000.0000,2.780014e+000,2.954397e-002
381000000000.0000,2.780013e+000,2.952044e-002
381087500000.0000,2.780023e+000,2.949842e-002
381175000000.0000,2.780041e+000,2.947494e-002
381262500000.0000,2.780067e+000,2.945336e-002
381350000000.0000,2.780096e+000,2.943378e-002
381437500000.0000,2.780127e+000,2.941363e-002
381525000000.0000,2.780157e+000,2.939260e-002
381612500000.0000,2.780184e+000,2.936970e-002
381700000000.0000,2.780205e+000,2.934627e-002
381787500000.0000,2.780221e+000,2.932118e-002
381875000000.0000,2.780229e+000,2.929229e-002
381962500000.0000,2.780229e+000,2.926336e-002
382050000000.0000,2.780222e+000,2.923073e-002
382137500000.0000,2.780208e+000,2.919503e-002
382225000000.0000,2.780187e+000,2.916067e-002
382312500000.0000,2.780160e+000,2.912522e-002
382400000000.0000,2.780129e+000,2.909097e-002
382487500000.0000,2.780095e+000,2.905284e-002
382575000000.0000,2.780057e+000,2.901826e-002
382662500000.0000,2.780020e+000,2.898665e-002
382750000000.0000,2.779983e+000,2.895524e-002
382837500000.0000,2.779945e+000,2.892639e-002
382925000000.0000,2.779912e+000,2.889885e-002
383012500000.0000,2.779880e+000,2.887278e-002
383100000000.0000,2.779849e+000,2.884852e-002
383187500000.0000,2.779821e+000,2.882470e-002
383275000000.0000,2.779797e+000,2.880099e-002
383362500000.0000,2.779775e+000,2.877498e-002
383450000000.0000,2.779757e+000,2.874880e-002
383537500000.0000,2.779739e+000,2.872037e-002
383625000000.0000,2.779724e+000,2.868834e-002
383712500000.0000,2.779706e+000,2.865207e-002
383800000000.0000,2.779691e+000,2.861579e-002
383887500000.0000,2.779679e+000,2.857305e-002
383975000000.0000,2.779661e+000,2.852561e-002
384062500000.0000,2.779643e+000,2.847630e-002
384150000000.0000,2.779624e+000,2.842388e-002
384237500000.0000,2.779605e+000,2.837068e-002
384325000000.0000,2.779582e+000,2.831521e-002
384412500000.0000,2.779558e+000,2.826000e-002
384500000000.0000,2.779532e+000,2.820428e-002
384587500000.0000,2.779505e+000,2.814857e-002
384675000000.0000,2.779478e+000,2.809610e-002
384762500000.0000,2.779452e+000,2.804502e-002
384850000000.0000,2.779426e+000,2.799486e-002
384937500000.0000,2.779400e+000,2.794756e-002
385025000000.0000,2.779378e+000,2.790159e-002
385112500000.0000,2.779359e+000,2.785664e-002
385200000000.0000,2.779342e+000,2.781356e-002
385287500000.0000,2.779333e+000,2.776917e-002
385375000000.0000,2.779330e+000,2.772333e-002
385462500000.0000,2.779335e+000,2.767214e-002
385550000000.0000,2.779344e+000,2.762190e-002
385637500000.0000,2.779366e+000,2.756747e-002
385725000000.0000,2.779397e+000,2.750624e-002
385812500000.0000,2.779436e+000,2.744020e-002
385900000000.0000,2.779484e+000,2.736999e-002
385987500000.0000,2.779539e+000,2.729737e-002
386075000000.0000,2.779604e+000,2.722062e-002
386162500000.0000,2.779674e+000,2.714404e-002
386250000000.0000,2.779751e+000,2.706803e-002
386337500000.0000,2.779831e+000,2.699338e-002
386425000000.0000,2.779911e+000,2.692348e-002
386512500000.0000,2.779990e+000,2.685929e-002
386600000000.0000,2.780068e+000,2.680098e-002
386687500000.0000,2.780140e+000,2.674902e-002
386775000000.0000,2.780206e+000,2.670702e-002
386862500000.0000,2.780265e+000,2.667112e-002
386950000000.0000,2.780315e+000,2.664147e-002
387037500000.0000,2.780353e+000,2.662065e-002
387125000000.0000,2.780381e+000,2.660563e-002
387212500000.0000,2.780401e+000,2.659459e-002
387300000000.0000,2.780408e+000,2.658403e-002
387387500000.0000,2.780406e+000,2.657743e-002
387475000000.0000,2.780398e+000,2.656956e-002
387562500000.0000,2.780385e+000,2.655884e-002
387650000000.0000,2.780367e+000,2.654506e-002
387737500000.0000,2.780348e+000,2.652597e-002
387825000000.0000,2.780329e+000,2.650042e-002
387912500000.0000,2.780311e+000,2.646737e-002
388000000000.0000,2.780299e+000,2.642784e-002
388087500000.0000,2.780293e+000,2.638073e-002
388175000000.0000,2.780293e+000,2.632593e-002
388262500000.0000,2.780301e+000,2.626648e-002
388350000000.0000,2.780318e+000,2.620387e-002
388437500000.0000,2.780343e+000,2.613802e-002
388525000000.0000,2.780373e+000,2.607267e-002
388612500000.0000,2.780413e+000,2.600948e-002
388700000000.0000,2.780456e+000,2.594744e-002
388787500000.0000,2.780503e+000,2.588972e-002
388875000000.0000,2.780550e+000,2.583746e-002
388962500000.0000,2.780598e+000,2.579261e-002
389050000000.0000,2.780646e+000,2.575163e-002
389137500000.0000,2.780687e+000,2.571526e-002
389225000000.0000,2.780724e+000,2.568476e-002
389312500000.0000,2.780755e+000,2.565656e-002
389400000000.0000,2.780779e+000,2.563078e-002
389487500000.0000,2.780796e+000,2.560753e-002
389575000000.0000,2.780809e+000,2.558308e-002
389662500000.0000,2.780815e+000,2.555716e-002
389750000000.0000,2.780817e+000,2.553055e-002
389837500000.0000,2.780816e+000,2.549976e-002
389925000000.0000,2.780814e+000,2.546615e-002
390012500000.0000,2.780815e+000,2.542922e-002
390100000000.0000,2.780818e+000,2.538746e-002
390187500000.0000,2.780828e+000,2.534151e-002
390275000000.0000,2.780845e+000,2.528868e-002
390362500000.0000,2.780871e+000,2.523728e-002
390450000000.0000,2.780908e+000,2.518009e-002
390537500000.0000,2.780956e+000,2.512067e-002
390625000000.0000,2.781016e+000,2.505872e-002
390712500000.0000,2.781085e+000,2.499759e-002
390800000000.0000,2.781167e+000,2.493731e-002
390887500000.0000,2.781258e+000,2.487477e-002
390975000000.0000,2.781356e+000,2.481532e-002
391062500000.0000,2.781461e+000,2.475866e-002
391150000000.0000,2.781570e+000,2.470347e-002
391237500000.0000,2.781678e+000,2.465102e-002
391325000000.0000,2.781787e+000,2.460301e-002
391412500000.0000,2.781893e+000,2.455719e-002
391500000000.0000,2.781992e+000,2.451434e-002
391587500000.0000,2.782086e+000,2.447488e-002
391675000000.0000,2.782169e+000,2.444013e-002
391762500000.0000,2.782243e+000,2.440848e-002
391850000000.0000,2.782306e+000,2.438025e-002
391937500000.0000,2.782358e+000,2.435892e-002
392025000000.0000,2.782402e+000,2.434029e-002
392112500000.0000,2.782431e+000,2.432445e-002
392200000000.0000,2.782454e+000,2.431621e-002
392287500000.0000,2.782470e+000,2.431159e-002
392375000000.0000,2.782482e+000,2.431207e-002
392462500000.0000,2.782489e+000,2.431588e-002
392550000000.0000,2.782495e+000,2.432343e-002
392637500000.0000,2.782503e+000,2.433275e-002
392725000000.0000,2.782513e+000,2.434349e-002
392812500000.0000,2.782528e+000,2.435544e-002
392900000000.0000,2.782551e+000,2.436602e-002
392987500000.0000,2.782581e+000,2.437344e-002
393075000000.0000,2.782621e+000,2.437886e-002
393162500000.0000,2.782672e+000,2.438093e-002
393250000000.0000,2.782734e+000,2.437791e-002
393337500000.0000,2.782804e+000,2.437098e-002
393425000000.0000,2.782886e+000,2.435860e-002
393512500000.0000,2.782977e+000,2.434192e-002
393600000000.0000,2.783076e+000,2.432061e-002
393687500000.0000,2.783179e+000,2.429896e-002
393775000000.0000,2.783290e+000,2.427654e-002
393862500000.0000,2.783402e+000,2.425107e-002
393950000000.0000,2.783514e+000,2.423007e-002
394037500000.0000,2.783625e+000,2.421232e-002
394125000000.0000,2.783731e+000,2.420105e-002
394212500000.0000,2.783832e+000,2.419440e-002
394300000000.0000,2.783923e+000,2.419740e-002
394387500000.0000,2.784006e+000,2.421092e-002
394475000000.0000,2.784077e+000,2.423327e-002
394562500000.0000,2.784134e+000,2.426683e-002
394650000000.0000,2.784180e+000,2.431170e-002
394737500000.0000,2.784213e+000,2.436492e-002
394825000000.0000,2.784234e+000,2.442634e-002
394912500000.0000,2.784244e+000,2.449615e-002
395000000000.0000,2.784247e+000,2.456962e-002
395087500000.0000,2.784242e+000,2.464430e-002
395175000000.0000,2.784234e+000,2.472229e-002
395262500000.0000,2.784225e+000,2.479666e-002
395350000000.0000,2.784221e+000,2.486827e-002
395437500000.0000,2.784219e+000,2.492992e-002
395525000000.0000,2.784226e+000,2.498724e-002
395612500000.0000,2.784247e+000,2.503509e-002
395700000000.0000,2.784280e+000,2.507263e-002
395787500000.0000,2.784330e+000,2.510214e-002
395875000000.0000,2.784397e+000,2.512284e-002
395962500000.0000,2.784483e+000,2.513553e-002
396050000000.0000,2.784586e+000,2.514273e-002
396137500000.0000,2.784706e+000,2.514690e-002
396225000000.0000,2.784842e+000,2.514943e-002
396312500000.0000,2.784989e+000,2.515137e-002
396400000000.0000,2.785146e+000,2.515900e-002
396487500000.0000,2.785309e+000,2.517270e-002
396575000000.0000,2.785473e+000,2.519371e-002
396662500000.0000,2.785631e+000,2.522535e-002
396750000000.0000,2.785784e+000,2.526964e-002
396837500000.0000,2.785925e+000,2.532341e-002
396925000000.0000,2.786048e+000,2.538956e-002
397012500000.0000,2.786155e+000,2.546707e-002
397100000000.0000,2.786241e+000,2.555558e-002
397187500000.0000,2.786307e+000,2.564856e-002
397275000000.0000,2.786346e+000,2.574841e-002
397362500000.0000,2.786367e+000,2.585279e-002
397450000000.0000,2.786368e+000,2.595702e-002
397537500000.0000,2.786350e+000,2.605880e-002
397625000000.0000,2.786319e+000,2.615721e-002
397712500000.0000,2.786276e+000,2.624980e-002
397800000000.0000,2.786227e+000,2.633345e-002
397887500000.0000,2.786173e+000,2.641076e-002
397975000000.0000,2.786122e+000,2.647953e-002
398062500000.0000,2.786077e+000,2.653902e-002
398150000000.0000,2.786038e+000,2.659264e-002
398237500000.0000,2.786012e+000,2.663982e-002
398325000000.0000,2.786002e+000,2.668316e-002
398412500000.0000,2.786006e+000,2.672159e-002
398500000000.0000,2.786027e+000,2.676502e-002
398587500000.0000,2.786065e+000,2.681039e-002
398675000000.0000,2.786120e+000,2.686094e-002
398762500000.0000,2.786184e+000,2.691963e-002
398850000000.0000,2.786259e+000,2.699057e-002
398937500000.0000,2.786345e+000,2.707370e-002
399025000000.0000,2.786432e+000,2.716741e-002
399112500000.0000,2.786520e+000,2.727652e-002
399200000000.0000,2.786608e+000,2.739825e-002
399287500000.0000,2.786692e+000,2.753004e-002
399375000000.0000,2.786766e+000,2.767334e-002
399462500000.0000,2.786832e+000,2.782474e-002
399550000000.0000,2.786887e+000,2.798107e-002
399637500000.0000,2.786928e+000,2.813756e-002
399725000000.0000,2.786957e+000,2.829490e-002
399812500000.0000,2.786973e+000,2.844906e-002
399900000000.0000,2.786976e+000,2.859470e-002
399987500000.0000,2.786964e+000,2.873299e-002
400075000000.0000,2.786942e+000,2.886137e-002
400162500000.0000,2.786911e+000,2.897550e-002
