Repository: alperensar/UoB_VNA_Extraction

# VNA Parameter Extraction Algorithm
MATLAB software for extracting permittivity and loss tangent from VNA measurements.

**Initialisation Correction.** Configuration discovery and the Optimization Toolbox check have been corrected. The extraction calculations are unchanged.

The software supports GRL and TRL workflows, CSV and Touchstone inputs, and interactive fit settings.

## Measurement data and configuration

The example [folder_struct](folder_struct) shows a material directory with measurement-system and frequency-band subdirectories. The material name must match an entry in `Materials` in [src/config_VNA.json](src/config_VNA.json).

File: folder_struct/RADIX_2.8_HT/Keysight_PNA_NPL/WM-380/RADIX_2.8_HT_Keysight_PNA_NPL_2.txt (part 1 of 2)
Frequency/GHz	real_ε	real_ε_SG_filtered	real_ε_SG_filtered+RA	loss_T	loss_T_SG_filtered	loss_T_SG_filtered+RA
500.0	2.738270817	2.7368087136317465	2.734794338876829	0.013512982	0.01373482327810048	0.013653114034557426
500.333333333333	2.738863191	2.7368831751630847	2.734886434449445	0.013603684	0.013720662722485753	0.013644966457262023
500.66666666666697	2.73783641	2.7369440055988554	2.734966836090631	0.013788601	0.013705792128147569	0.013636608246370441
501.0	2.737217107	2.7369912347211325	2.735035736525542	0.013738122	0.013690254173319705	0.013628077917748772
501.333333333333	2.738050901	2.737024906453844	2.735093341748097	0.013644262	0.013674096319916064	0.013619414688992266
501.66666666666697	2.737163012	2.7370450805329503	2.7351398711825157	0.01418254	0.013657370855105096	0.013610658366069079
502.0	2.736098402	2.7370518342020707	2.7351755577928056	0.014192639	0.01364013489827733	0.013601849225460037
502.333333333333	2.735901888	2.7370452639198595	2.735200648138032	0.013528569	0.013622450371437304	0.013593027892498107
502.66666666666697	2.736145695	2.7370254870644852	2.7352154023715367	0.012925568	0.013604383931226092	0.013584235216648801
503.0	2.739162512	2.7369926436196694	2.7352200941826275	0.012845675	0.01358600686097355	0.013575512144504717
503.333333333333	2.74008521	2.7369468978259226	2.7352150106796036	0.013527086	0.013567394921390008	0.01356689959129299
503.66666666666697	2.73936908	2.7368884397799285	2.735200452213401	0.014150911	0.013548628158733311	0.013558438311713541
504.0	2.73705655	2.7368174869643975	2.7351767321414955	0.014248357	0.013529790669528304	0.013550168770937855
504.333333333333	2.73647221	2.7367342856902503	2.7351441765321436	0.013530991	0.01351097032116989	0.013542131016602784
504.66666666666697	2.737724239	2.7366391124325866	2.7351031238094268	0.013282858	0.01349225842800618	0.013534364552630634
505.0	2.737304842	2.736532275041694	2.735053924339999	0.013966306	0.01347374938277352	0.013526908215695996
505.333333333333	2.735592249	2.736414113810191	2.7349969399628185	0.013833839	0.013455540243537463	0.0135198000551406
505.66666666666697	2.735196015	2.7362850023774676	2.7349325434635934	0.013201002	0.01343773027658199	0.013513077217110214
506.0	2.735659999	2.7361453484527196	2.734861117996033	0.012633411	0.013420420455980329	0.013506775833651992
506.333333333333	2.738889336	2.7359955943381906	2.7347830564526094	0.012466498	0.013403712920872864	0.013500930892062583
506.66666666666697	2.739665008	2.7358362172346764	2.734698760782515	0.013538352	0.013387710391768302	0.01349557612434916
507.0	2.737925194	2.735667729311954	2.7346086412623314	0.014350413	0.01337251554747089	0.013490743901955817
507.333333333333	2.73467587	2.735490653708665	2.7345131157224807	0.014223123	0.013358184441118944	0.013486465136330401
507.66666666666697	2.733925165	2.735305557329779	2.7344126087327996	0.013230934	0.013344805193725117	0.013482769185873874
508.0	2.7356944	2.735113037680284	2.7343075507508616	0.013010194	0.013332463466882136	0.013479683769777937
508.333333333333	2.734877846	2.734913721762204	2.73419837723694	0.013541886	0.013321241948311486	0.013477234889218025
508.66666666666697	2.733252394	2.734708264738001	2.7340855277397407	0.01314642	0.013311219845007893	0.01347544675632729
509.0	2.733696587	2.734497348362284	2.7339694673298207	0.012669298	0.013302472387913525	0.013474364740853713
509.333333333333	2.734163917	2.7342816791856364	2.7338506465179657	0.012376361	0.01329507035204342	0.013474011287456365
509.66666666666697	2.736369993	2.734061986536382	2.7337295173225744	0.012246468	0.013289079595937215	0.013474406548310612
510.0	2.737245642	2.7338390202880074	2.7336065321739755	0.013568853	0.013284560624230408	0.013475568277655402
510.333333333333	2.73478481	2.733613548421879	2.73348214278988	0.014251513	0.013281568177021898	0.013477511732570483
510.66666666666697	2.731913665	2.733386354396806	2.73335679902568	0.013989209	0.01328015084956242	0.013480249580514766
511.0	2.730772197	2.7331582343387653	2.73323094770351	0.013205202	0.013280350745602099	0.013483791814152692
511.333333333333	2.73254366	2.732929994065866	2.733105031424122	0.012796861	0.013282203167514443	0.013488145673990617
511.66666666666697	2.732313257	2.732702445965297	2.7329794873658253	0.013143117	0.013285736346060067	0.013493315579339905
512.0	2.731441048	2.732476405740479	2.732854746074866	0.013069389	0.013290971212367279	0.013499303068117871
512.333333333333	2.731176714	2.7322526890481127	2.7327312302517837	0.012786217	0.013297921214389115	0.013506106745991382
512.666666666667	2.731840259	2.732032108046032	2.7326093535383835	0.012469854	0.013306592179750311	0.01351372224536124
513.0	2.734230828	2.7318154678739046	2.7324895193101226	0.012694908	0.013316982226523513	0.013522142194678077
513.333333333333	2.733861955	2.7316035630897546	2.7323721194787685	0.013885953	0.013329081723075262	0.013531356198572254
513.666666666667	2.730578457	2.7313971740860383	2.7322575333103116	0.014227811	0.013342873297700146	0.01354135082927114
514.0	2.728813706	2.7311970635095753	2.7321461262631948	0.013662089	0.013358331898319496	0.013552109629766867
514.333333333333	2.72875663	2.73100397270998	2.732038248851959	0.013033067	0.01337542490206106	0.013563613129185971
514.666666666667	2.730611376	2.730818618241398	2.7319342355415	0.012776924	0.01339411227406177	0.01357583887079918
515.0	2.730769898	2.7306416884422706	2.7318344036776896	0.013179655	0.013414346774349824	0.013588761452253873
515.333333333333	2.730170386	2.730473840117543	2.731739052459212	0.013252155	0.013436074211167746	0.0136023525787364
515.666666666667	2.72990234	2.730315695347185	2.7316484619558214	0.013212632	0.01345923373859858	0.01361658112932052
516.0	2.729613852	2.730167838457136	2.731562892178184	0.012912016	0.013483756671611901	0.013631413236725095
516.333333333333	2.73172019	2.7300308128504147	2.731482582204396	0.0132331	0.013509567692839414	0.013646812380669499
516.666666666667	2.730633841	2.729905118170521	2.7314077493682185	0.01419381	0.013536585168495919	0.013662739494978463
517.0	2.728505929	2.729791207647889	2.731338588513949	0.014168531	0.013564721498807419	0.013679153088549592
517.333333333333	2.727611171	2.7296894856472957	2.7312752713227493	0.013782478	0.01359388350095978	0.013696009380256538
517.666666666667	2.727418859	2.7296003054329785	2.7312179461120802	0.013298997	0.013623972822398354	0.013713263213208753
518.0	2.728631579	2.729523967167015	2.731166737161678	0.013193815	0.013654886382146195	0.013730867659807753
518.333333333333	2.729088798	2.729460716155179	2.731121744331772	0.013472185	0.013686516837667003	0.013748774204007053
518.666666666667	2.728806438	2.729410741353067	2.7310830427717026	0.013726541	0.013718753074680077	0.013766932933285878
519.0	2.728501172	2.729374174143775	2.7310506827216217	0.013704757	0.013751480717238964	0.013785292739600944
519.333333333333	2.728106707	2.729351087396856	2.7310246894095305	0.013433001	0.013784582655313599	0.013803801528517455
519.666666666667	2.729423627	2.7293414948165933	2.731005063045419	0.013723905	0.013817939587068367	0.013822406435659788
520.0	2.729188853	2.7293453505859944	2.730991778913792	0.014067367	0.01385143057300531	0.013841054049564483
520.333333333333	2.728556269	2.729362549311123	2.730984787565362	0.014270808	0.013884933599142644	0.013859690639963606
520.666666666667	2.727854803	2.729392926268667	2.7309840151081612	0.014170413	0.013918326146423275	0.013878262390475866
521.0	2.727432759	2.7294362579578517	2.730989363597789	0.013876307	0.013951485763595096	0.013896715634636268
521.333333333333	2.728095698	2.729492262956013	2.731000711525984	0.013738527	0.013984290640873287	0.013914997094153355
521.666666666667	2.728573559	2.729560603075413	2.731017914406132	0.013835456	0.014016620181783155	0.013933054118246446
522.0	2.729104087	2.7296408848170937	2.7310408054538238	0.014093377	0.014048355570688054	0.013950834922884419
522.333333333333	2.728719248	2.729732661115865	2.731069196359971	0.014258797	0.014079380333628821	0.013968288828722843
522.666666666667	2.72835307	2.7298354333688533	2.7311028781535156	0.014057123	0.014109580890236274	0.013985366496518265
523.0	2.729043735	2.729948653738396	2.7311416221501994	0.014148125	0.014138847094624131	0.014002020158787565
523.333333333333	2.729329056	2.730071727718542	2.73118518098337	0.014146952	0.0141670727633233	0.01401820384647725
523.666666666667	2.729939099	2.7302040169529014	2.7312332897123497	0.014290882	0.014194156188476853	0.01403387360938473
524.0	2.729531356	2.7303448422902226	2.7312856670034145	0.014539049	0.014220000634674459	0.014048987729092136
524.333333333333	2.729208186	2.730493487062741	2.7313420163779956	0.014325921	0.014244514817962434	0.01406350692318809
524.666666666667	2.729972065	2.730649200603972	2.731402027522317	0.01434408	0.014267613315287657	0.014077394539575966
525.0	2.730045098	2.730811201933005	2.7314653776523063	0.014281465	0.014289216971725307	0.014090616739698856
525.333333333333	2.730866022	2.730978683606766	2.7315317329272943	0.014335955	0.014309253278584693	0.01410314266955191
525.666666666667	2.730803484	2.731150815719228	2.7316007499057364	0.01444541	0.014327656720856374	0.014114944617402361
526.0	2.731266971	2.731326750025462	2.7316720770359004	0.014254067	0.014344369092644551	0.014125998157196371
526.333333333333	2.732030271	2.7315056241675393	2.731745356174114	0.014533625	0.01435933977941076	0.014136282302104468
526.666666666667	2.731658421	2.731686565978497	2.731820224128343	0.014544108	0.014372526006036043	0.014145779628111145
527.0	2.73198862	2.7318686978399565	2.7318963142173023	0.014645075	0.014383893049887634	0.01415447638229146
527.333333333333	2.731703096	2.732051141068507	2.731973257838023	0.014866401	0.014393414418251834	0.014162362575023556
527.666666666667	2.731557407	2.732233020305655	2.7320506860348037	0.014588224	0.014401071989665101	0.014169432055450246
528.0	2.733264386	2.7324134678859564	2.732128231062513	0.014734743	0.014406856118840133	0.014175682569571784
528.333333333333	2.733084518	2.732591628158013	2.732205527937268	0.014834146	0.014410765705041037	0.014181115800425954
528.666666666667	2.733518803	2.732766661733126	2.732282215967639	0.014772991	0.014412808223911847	0.01418573738989032
529.0	2.733603056	2.7329377496368252	2.7323579402596567	0.014498159	0.014412999722904161	0.014189556941724515
529.333333333333	2.734291182	2.73310409733896	2.7324323531890884	0.014102255	0.014411364780583472	0.01419258800555759
529.666666666667	2.735182686	2.7332649386387735	2.732505115834656	0.01429	0.014407936430218852	0.014194848041616309
530.0	2.734898315	2.733419539382216	2.7325758993661085	0.014529703	0.014402756048177773	0.014196358366084415
530.333333333333	2.734401716	2.7335672009898007	2.732644386381305	0.014667951	0.014395873207757483	0.014197144077079898
530.666666666667	2.733268043	2.7337072637744915	2.7327102721867935	0.014746913	0.014387345499186589	0.014197233961336642
531.0	2.732820052	2.7338391100304253	2.7327732660166366	0.014265469	0.014377238316627294	0.01419666038177799
531.333333333333	2.734691712	2.733962166874797	2.732833092184595	0.01395292	0.01436562461309985	0.014195459146272056
531.666666666667	2.736027228	2.7340759088267967	2.7328894911650954	0.014419807	0.014352584624338445	0.01419366935796179
532.0	2.735937343	2.734179860109299	2.732942220598797	0.01482223	0.014338205562672865	0.014191333247665559
532.333333333333	2.734811775	2.734273596660799	2.732991056218909	0.014542866	0.014322581282114315	0.014188495988945723
532.666666666667	2.734759804	2.7343567478470785	2.7330357926947983	0.014312696	0.014305811915908346	0.014185205496542652
533.0	2.735647949	2.7344289978641414	2.7330762443898204	0.014208835	0.014288003487904637	0.01418151220896954
533.333333333333	2.735714727	2.7344900868285187	2.7331122460306694	0.014244679	0.014269267497524054	0.014177468856158091
533.666666666667	2.735332021	2.7345398115499076	2.7331436532859326	0.01445876	0.014249720480144522	0.014173130213136077
534.0	2.734787477	2.734578025984464	2.733170343251935	0.014330965	0.014229483544076741	0.014168552840804144
534.333333333333	2.735277287	2.734604641369273	2.733192214844318	0.014094723	0.014208681885333656	0.014163794814960443
534.666666666667	2.735936143	2.7346196260407147	2.7332091890941816	0.013971662	0.014187444281435093	0.014158915444796949
535.0	2.736694616	2.7346230049415956	2.733221209347441	0.014211882	0.014165902565533097	0.014153974983000578
535.333333333333	2.735854991	2.734614858824023	2.7332282413673497	0.014508944	0.014144191082194713	0.014149034328512151
535.666666666667	2.734580545	2.734595323157036	2.7332302733401352	0.014380962	0.014122446126239287	0.014144154723481451
536.0	2.734658423	2.734564586749941	2.733227315784109	0.013931627	0.014100805366097554	0.014139397446013308
536.333333333333	2.735319461	2.7345228901041607	2.733219401362945	0.013757067	0.014079407253240177	0.014134823500346503
536.666666666667	2.735989083	2.734470523508105	2.733206584604227	0.013802739	0.014058390419314826	0.014130493306143866
537.0	2.735554121	2.734407824891132	2.7331889415246793	0.014095121	0.014037893062733115	0.014126466388597752
537.333333333333	2.734762186	2.7343351774541365	2.7331665691638896	0.014174213	0.014018052326561248	0.014122801071069679
537.666666666667	2.734287514	2.734253007095511	2.7331395850286486	0.01383071	0.013999003669690686	0.014119554171985769
538.0	2.734907922	2.734161779652326	2.7331081264503907	0.013773686	0.013980880233396366	0.014116780707700827
538.333333333333	2.734807524	2.734061997977458	2.733072349858529	0.01395748	0.013963812205528892	0.01411453360302292
538.666666666667	2.734177818	2.733954198874112	2.7330324299728326	0.014140243	0.0139479261847317	0.014112863411057512
539.0	2.733489108	2.7338389499096465	2.732988558918278	0.014105903	0.013933344547223486	0.014111818043985378
539.333333333333	2.732942779	2.7337168461309593	2.732940945266128	0.013620869	0.013920184818836839	0.014111442516332059
539.666666666667	2.734579558	2.7335885067037315	2.7328898130052894	0.013367514	0.013908559055154764	0.014111778702218672
540.0	2.735279178	2.7334545714977794	2.7328354004482867	0.013663434	0.013898573232734218	0.014112865108005218
540.333333333333	2.734608917	2.733315697640418	2.7327779590764574	0.014066712	0.013890326654547364	0.014114736661648091
540.666666666667	2.733307561	2.7331725560592783	2.732717752329256	0.014147547	0.01388391137290397	0.0141174245199947
541.0	2.732136597	2.733025828035331	2.7326550543427843	0.013783548	0.01387941163323922	0.014120955895129902
541.333333333333	2.732534718	2.7328762017860404	2.7325901486429314	0.013748747	0.013876903342257286	0.01412535390077276
541.666666666667	2.731999597	2.7327243690975447	2.7325233267986966	0.013849364	0.013876453564009288	0.014130637419598469
542.0	2.73159799	2.73257102202379	2.7324548870415195	0.013834753	0.013878120047497916	0.014136820992230322
542.333333333333	2.731211117	2.732416849669205	2.7323851328565834	0.013901933	0.013881950789444545	0.014143914728511219
542.666666666667	2.731087169	2.7322625350702023	2.732314371552278	0.013524024	0.013887983635849515	0.014151924241524562
543.0	2.732590235	2.7321087521893204	2.7322429128141144	0.013288802	0.01389624592593722	0.014160850604691529
543.333333333333	2.733357755	2.731956163034331	2.732171067249541	0.013679024	0.013906754182002452	0.014170690332126612
543.666666666667	2.732228744	2.7318054149130746	2.732099144930168	0.014112198	0.013919513848560857	0.014181435382315052
544.0	2.730977934	2.7316571378332184	2.732027453937979	0.014117664	0.013934519084052549	0.014193073185024965
544.333333333333	2.730262665	2.7315119420545084	2.731956298922183	0.013840719	0.01395175260815264	0.014205586691229871
544.666666666667	2.73027106	2.7313704157995464	2.7318859796733466	0.01390562	0.013971185607505416	0.01421895444568372
545.0	2.730165059	2.7312331231275304	2.731816789721457	0.013892216	0.013992777702419718	0.014233150681661257
545.333333333333	2.730533612	2.731100601973931	2.73174901496449	0.013783302	0.014016476976742588	0.014248145437252887
545.666666666667	2.730470394	2.7309733623576187	2.731682932334002	0.013849505	0.014042220072767776	0.014263904692485735
546.0	2.730790684	2.7308518847556256	2.731618808504146	0.013691518	0.014069932352636387	0.014280390526432424
546.333333333333	2.731267981	2.7307366186444404	2.7315568986503433	0.013911017	0.014099528127252556	0.014297561293366625
546.666666666667	2.730567298	2.7306279812056373	2.731497445263686	0.014133687	0.014130910953269233	0.014315371816930574
547.0	2.729454047	2.730526356192584	2.7314406770269155	0.014169203	0.014163973998203162	0.014333773601194625
547.333333333333	2.728906387	2.7304320929540924	2.7313868077575583	0.014094403	0.014198600473217268	0.014352715057413357
547.666666666667	2.728836891	2.7303455056101504	2.731336035423533	0.014081561	0.0142346641325686	0.014372141745216406
548.0	2.728534555	2.730266872374231	2.731288541236205	0.014107926	0.014272029838165673	0.014391996626915956
548.333333333333	2.728835972	2.7301964350162433	2.7312444888255105	0.014087562	0.014310554187116492	0.014412220333565873
548.666666666667	2.729336958	2.730134398459865	2.731204023501398	0.014055402	0.014350086199583929	0.014432751441370581
549.0	2.729588671	2.7300809305078206	2.7311672716054094	0.014047041	0.014390468063704899	0.01445352675701394
549.333333333333	2.729970227	2.7300361616886466	2.7311343399557773	0.014003903	0.014431535933780366	0.014474481610459989
549.666666666667	2.730351507	2.7300001852185853	2.731105315388954	0.014183901	0.014473120777411553	0.014495550153767618
550.0	2.729987319	2.7299730570724554	2.731080264399996	0.014333263	0.014515049266750154	0.01451666566445981
550.333333333333	2.729778804	2.729954796157698	2.731059232883709	0.014454933	0.014557144708553986	0.014537760851994319
550.666666666667	2.729373854	2.729945384586226	2.7310422459779407	0.014538755	0.014599228007298695	0.014558768165896232
551.0	2.729300837	2.7299447680392364	2.7310293080098638	0.014548279	0.014641118655198794	0.01457962010413275
551.333333333333	2.729575562	2.7299528562207307	2.731020402545539	0.014591134	0.014682635742642445	0.014600249520336448
551.666666666667	2.730057619	2.7299695233961394	2.731015492542514	0.014643348	0.014723598982249644	0.014620589928514229
552.0	2.730154512	2.729994609013146	2.7310145206046186	0.01470072	0.014763829739526592	0.014640575803914695
552.333333333333	2.730104204	2.7300279184024885	2.7310174093376016	0.014721481	0.014803152062915027	0.014660142878766743
552.666666666667	2.730185778	2.7300692235572415	2.7310240618036867	0.014790578	0.01484139370592635	0.014679228431645385
553.0	2.730167019	2.7301182639897634	2.7310343620725885	0.014932519	0.014878387134009527	0.0146977715692668
553.333333333333	2.729948198	2.73017474766614	2.7310481758659932	0.0150717	0.01491397050883047	0.01471571349956283
553.666666666667	2.729941574	2.7302383520185725	2.7310653512920373	0.015197112	0.014947988642739291	0.014732997794935242
554.0	2.729908881	2.7303087250366755	2.7310857196657845	0.015218844	0.014980293916371134	0.01474957064464143
554.333333333333	2.730207224	2.7303854864391126	2.731109096411287	0.015184199	0.015010747152564544	0.014765381095315742
554.666666666667	2.730522848	2.730468228927345	2.731135282040344	0.015195134	0.015039218440087338	0.01478038127868377
555.0	2.730864577	2.730556519523539	2.7311640632027068	0.015203808	0.015065587901030873	0.014794526625580754
555.333333333333	2.731027668	2.7306499009947656	2.731195213802083	0.015260604	0.015089746396165636	0.014807776065439428
555.666666666667	2.731113894	2.7307478933656872	2.7312284961719895	0.015378938	0.015111596163040582	0.014820092210467078
556.0	2.731159492	2.7308499955217584	2.7312636623051807	0.01554923	0.015131051382149712	0.014831441523786675
556.333333333333	2.731099057	2.7309556869047293	2.7313004551301683	0.015782091	0.015148038667076999	0.014841794470872045
556.666666666667	2.730652467	2.731064429301859	2.7313386098280996	0.015909232	0.01516249747515799	0.01485112565366314
557.0	2.730285998	2.731175668729695	2.7313778551831196	0.015828278	0.015174380435856947	0.014859413926803964
557.333333333333	2.730405964	2.7312888374126554	2.731417914959217	0.015743803	0.015183653594744294	0.014866642495503329
557.666666666667	2.730793985	2.7314033558558384	2.731458509296457	0.015690768	0.01519029657166355	0.01487279899457743
558.0	2.731024376	2.731518635010638	2.7314993561194942	0.0156476	0.015194302632391406	0.014877875548293397
558.333333333333	2.730742163	2.7316340785307127	2.7315401725512403	0.015586059	0.015195678673811447	0.014881868810695007
558.666666666667	2.730603931	2.731749085114798	2.7315806763246178	0.015401677	0.015194445123333272	0.014884779986155604
559.0	2.731062848	2.7318630509316995	2.7316205871854224	0.015192774	0.015190635753986359	0.014886614829969521
559.333333333333	2.731723537	2.731975372121555	2.7316596282794383	0.015196837	0.015184297417294693	0.014887383628861888
559.666666666667	2.732150925	2.7320854473662544	2.7316975275171105	0.015467361	0.015175489696686265	0.01488710116136793
560.0	2.731962838	2.7321926805205736	2.7317340189092763	0.015691229	0.015164284484804766	0.014885786638106885
560.333333333333	2.731072428	2.7322964832943324	2.731768843867695	0.015510835	0.015150765488662116	0.01488346362205245
560.666666666667	2.731282027	2.732396277974619	2.7318017524643583	0.015060756	0.015135027667095083	0.014880159928981295
561.0	2.732411644	2.7324915001758834	2.7318325046438616	0.01487519	0.01511717660546107	0.014875907508363524
561.333333333333	2.732819414	2.7325816016045645	2.731860871383412	0.015133526	0.015097327832924088	0.01487074230504406
561.666666666667	2.732324978	2.732666052823792	2.7318866357954	0.015311145	0.015075606088037223	0.014864704102151191
562.0	2.732026085	2.732744346002744	2.7319095941677753	0.015092862	0.015052144538620766	0.014857836345758027
562.333333333333	2.732704202	2.732815997634351	2.7319295569378657	0.014633904	0.015027083962163136	0.014850185951913727
562.666666666667	2.734372283	2.732880551204288	2.731946349595621	0.01443066	0.015000571893134381	0.014841803096753583
563.0	2.735265925	2.732937579793609	2.7319598135126637	0.014876557	0.014972761743699	0.014832740990489998
563.333333333333	2.734659865	2.7329866885969483	2.7319698066939213	0.015202785	0.014943811904347128	0.014823055636179135
563.666666666667	2.733416187	2.7330275173379306	2.731976204448992	0.015133158	0.014913884830932204	0.01481280557425025
564.0	2.733083882	2.7330597425633694	2.7319788999807963	0.014692703	0.014883146124511262	0.014802051613875065
564.333333333333	2.734012866	2.7330830797979426	2.7319778048894827	0.01438544	0.014851763610234242	0.014790856552342921
564.666666666667	2.734911261	2.733097285541304	2.7319728495899067	0.014733477	0.014819906421324662	0.014779284883692305
565.0	2.734222924	2.7331021590901354	2.7319639836414265	0.015014554	0.014787744093940071	0.014767402497930158
565.333333333333	2.733535649	2.7330975441682908	2.7319511759891224	0.014801561	0.014755445678401662	0.01475527637224624
565.666666666667	2.73341904	2.733083330349089	2.731934415115918	0.014389517	0.014723178871943451	0.014742974255699575
566.0	2.734561553	2.7330594542548914	2.731913709105466	0.014056081	0.0146911091777585	0.014730564348917029
566.333333333333	2.736115651	2.7330259005203072	2.731889085615983	0.01436065	0.014659399094718365	0.014718114980399268
566.666666666667	2.735088736	2.732982702506853	2.7318605917656127	0.014861674	0.014628207341718736	0.014705694281076095
567.0	2.733650569	2.732929942758397	2.7318282939301857	0.014838431	0.014597688120165089	0.014693369858790432
567.333333333333	2.732999989	2.7328677531884775	2.7317922774545935	0.014594987	0.014567990417663218	0.014681208474417621
567.666666666667	2.733148514	2.7327963149924077	2.7317526462793187	0.014345068	0.014539257355526648	0.014669275721343297
568.0	2.733890322	2.7327158582790116	2.731709522483934	0.014317748	0.014511625582262306	0.01465763571002861
568.333333333333	2.733633928	2.732626661418883	2.7316630457497157	0.014544106	0.014485224714752292	0.014646350759385453
568.666666666667	2.733231645	2.732529050108138	2.731613372743766	0.01443921	0.014460176828418991	0.014635481096666247
569.0	2.733071913	2.7324233961487816	2.731560676427331	0.014218818	0.014436595997246907	0.014625084567542749
569.333333333333	2.733103302	2.732310115948956	2.7315051452912664	0.014155603	0.014414587884142831	0.014615216358006071
569.666666666667	2.733654359	2.7321896687485316	2.7314469825218324	0.014205646	0.014394249381748847	0.014605928729665695
570.0	2.732979358	2.732062554577594	2.7313864051002725	0.014420616	0.014375668303484215	0.014597270769959068
570.333333333333	2.731918569	2.731929311957531	2.731323642839846	0.014489543	0.01435892312428462	0.014589288158705645
570.666666666667	2.73156269	2.731790515356398	2.7312589373642138	0.014391807	0.014344082770232431	0.014582022952350344
571.0	2.731423483	2.7316467724122657	2.7311925410312985	0.014366553	0.01433120645603099	0.01457551338714217
571.333333333333	2.73105442	2.7314987209399906	2.731124715806939	0.014263012	0.014320343569070252	0.014569793702384601
571.666666666667	2.731185501	2.731347025738675	2.731055732092856	0.014093265	0.014311533598659791	0.014564893984776365
572.0	2.731423485	2.7311923752185896	2.730985867513654	0.013993908	0.014304806108868529	0.014560840034735094
572.333333333333	2.731461189	2.7310354778677737	2.730915405667721	0.013993348	0.014300180753306467	0.014557653255463274
572.666666666667	2.731395078	2.730877058579801	2.7308446348471063	0.014149665	0.014297667330111103	0.014555350565376875
573.0	2.731084759	2.730717854865253	2.7307738467315583	0.014273949	0.014297265875357915	0.014553944334373138
573.333333333333	2.730476655	2.730558612970347	2.7307033350620977	0.014239734	0.014298966793097393	0.014553442344266783
573.666666666667	2.730167167	2.730400083926841	2.7306333942995873	0.014195518	0.014302751020228086	0.014553847773573924
574.0	2.730001039	2.7302430195578573	2.7305643182738986	0.014140752	0.014308590224442539	0.014555159206672389
574.333333333333	2.730127006	2.7300881684645373	2.730496398829375	0.014241543	0.014316447033527562	0.01455737066721642
574.666666666667	2.729924598	2.729936272018537	2.730429924472355	0.014289515	0.014326275294358547	0.014560471675534538
575.0	2.729238407	2.7297880603852804	2.730365179026601	0.014333198	0.01433802035999582	0.014564447329592934
575.333333333333	2.728781271	2.7296442486025496	2.730302440302502	0.014233482	0.014351619403365806	0.014569278408964067
575.666666666667	2.728848531	2.7295055327385387	2.730241978785966	0.014037693	0.014367001756087749	0.014574941501102638
576.0	2.729044977	2.7293725861527816	2.7301840563528885	0.014166827	0.014384089271084047	0.014581409149099504
576.333333333333	2.728843154	2.7292460558825384	2.730128925015078	0.014318529	0.01440279670768655	0.014588650019959851
576.666666666667	2.72852683	2.7291265591762093	2.7300768257034567	0.014388411	0.014423032138018262	0.014596629092335533
577.0	2.728387733	2.729014680194173	2.730027987094288	0.014426327	0.014444697373488326	0.014605307862533981
577.333333333333	2.728283593	2.728910966896146	2.7299826244840646	0.014401234	0.014467688410284736	0.014614644567528237
577.666666666667	2.728197841	2.728815928132772	2.7299409387185753	0.014460975	0.01449189589278236	0.014624594423604859
578.0	2.728078596	2.7287300309575526	2.7299031151814828	0.014423277	0.014517205593802084	0.014635109879209388
578.333333333333	2.727796201	2.7286536981737015	2.7298693228475774	0.01447512	0.014543498910659041	0.014646140880483072
578.666666666667	2.72730739	2.728587306128721	2.729839713405637	0.014531786	0.01457065337592336	0.014657635147929756
579.0	2.727186774	2.7285311827678322	2.729814420455571	0.014395782	0.014598543181785694	0.014669538462608671
579.333333333333	2.727703012	2.7284856059555125	2.729793558784256	0.014463732	0.01462703971687204	0.014681794960216897
579.666666666667	2.727711623	2.728450802072655	2.729777223724151	0.014625416	0.014656012114288706	0.014694347431405042
580.0	2.727708967	2.728426944894963	2.7297654905984516	0.014684873	0.014685327809599405	0.01470713762666027
580.333333333333	2.727729391	2.7284141547564036	2.7297584142561644	0.014735548	0.01471485310734413	0.014720106564092637
580.666666666667	2.72754833	2.728412497999729	2.7297560287001192	0.014763387	0.014744453754604597	0.014733194838472774
581.0	2.7274849	2.728421986714285	2.7297583468104873	0.014803488	0.014773995520006897	0.014746342929891267
581.333333333333	2.727532491	2.7284425787596085	2.7297653601659726	0.014755433	0.014803344776429892	0.014759491510441767
581.666666666667	2.72761943	2.728474178071641	2.7297770389643548	0.014770082	0.014832369085560931	0.014772581747370516
582.0	2.727753238	2.728516635246776	2.7297933320436205	0.014865867	0.014860937782311751	0.014785555601183822
582.333333333333	2.727852942	2.728569748397433	2.729814167004403	0.014888431	0.014888922556979056	0.01479835611726135
582.666666666667	2.72812013	2.7286332642714237	2.729839450433963	0.015043923	0.014916198032910312	0.014810927709586301
583.0	2.727920628	2.728706879626009	2.7298690682314386	0.015052888	0.014942642337317692	0.014823216435272615
583.333333333333	2.728169298	2.728790242846311	2.7299028860335484	0.015018673	0.014968137662775423	0.014835170258643825
583.666666666667	2.728421532	2.7288829557966037	2.729940749739451	0.015043617	0.014992570816840106	0.014846739303696909
584.0	2.72865337	2.7289845758919524	2.7299824861329074	0.015122836	0.015015833757153164	0.014857876093867177
584.333333333333	2.72846952	2.7290946183767755	2.730027903599394	0.015327782	0.015037824109321361	0.014868535778095566
584.666666666667	2.728007103	2.729212558796042	2.7300767929353085	0.015257669	0.015058445664828272	0.014878676342287551
585.0	2.728242753	2.729337835644183	2.7301289282458887	0.01508367	0.015077608856208118	0.01488825880534208
585.333333333333	2.728990538	2.7294698531761266	2.7301840679280045	0.014945293	0.015095231206715944	0.014897247399019086
585.666666666667	2.730424561	2.7296079843644554	2.7302419557334914	0.015061305	0.015111237751755418	0.014905609731004636
586.0	2.730637422	2.7297515739862597	2.7303023219082574	0.015504014	0.015125561429379455	0.014913316930622896
586.333333333333	2.729882673	2.7298999418230268	2.730364884401952	0.015610252	0.015138143437259267	0.01492034377673356
586.666666666667	2.729191531	2.7300523859567027	2.730429350142602	0.015514414	0.01514893355362556	0.01492666880744156
587.0	2.729139761	2.730208186145014	2.730495416370228	0.015295109	0.015157890419820462	0.014932274411332519
587.333333333333	2.729862931	2.73036660725913	2.7305627720231196	0.015165872	0.015164981782260514	0.014937146900031938
587.666666666667	2.730198689	2.7305269027668526	2.73063109917013	0.015369588	0.01517018469179841	0.014941276561968687
588.0	2.730136397	2.7306883182446944	2.730700074482091	0.015485246	0.015173485658683195	0.014944657697303165
588.333333333333	2.730181287	2.7308500949024483	2.7307693707351746	0.015313182	0.015174880761553418	0.01494728863405795
588.666666666667	2.730640221	2.7310114731041724	2.7308386583388806	0.01493833	0.015174375709153802	0.014949171725563336
589.0	2.732132625	2.731171695869884	2.7309076068811056	0.014818914	0.015171985853740537	0.014950313329401888
589.333333333333	2.732909848	2.73133001234269	2.7309758866826837	0.015261022	0.015167736155431516	0.014950723768105125
589.666666666667	2.732550139	2.7314856812065424	2.7310431703536673	0.015530117	0.015161661097062568	0.014950417271921373
590.0	2.731969866	2.731637974040366	2.7311091343436207	0.015658031	0.015153804549426221	0.014949411904037058
590.333333333333	2.731576783	2.7317861785948088	2.7311734604781495	0.015464171	0.015144219587092856	0.014947729468693976
590.666666666667	2.732140781	2.731929601978512	2.731235837474	0.015213936	0.015132968255342012	0.014945395402702684
591.0	2.732871078	2.732067573741371	2.7312959624250914	0.01538294	0.01512012128906097	0.014942438650906961
591.333333333333	2.732757829	2.7321994488429175	2.731353542252025	0.01539946	0.015105757784795244	0.014938891526206663
591.666666666667	2.732314934	2.7323246104946146	2.7314082951077414	0.015282126	0.015089964827458096	0.014934789554795986
592.0	2.732418005	2.732442472865513	2.7314599517322398	0.014906443	0.015072837073520227	0.014930171307321542
592.333333333333	2.733371566	2.732552483641407	2.7315082567495064	0.014545551	0.015054476292803445	0.01492507821670971
592.666666666667	2.734639444	2.732654126428323	2.731552969900085	0.014956922	0.015034990871290038	0.014919554383455373
593.0	2.733996325	2.732746922991846	2.7315938672030455	0.015114968	0.015014495277630444	0.014913646369204791
593.333333333333	2.733954346	2.7328304353245185	2.7316307420414603	0.015216538	0.014993109496282497	0.014907402979503563
593.666666666667	2.733906315	2.73290426753421	2.7316634061658798	0.015228075	0.014970958430444168	0.01490087503661685
594.0	2.734175252	2.7329680675470747	2.7316916906107096	0.015186688	0.014948171278145846	0.014894115143362915
594.333333333333	2.734242872	2.7330215286194	2.7317154465188427	0.015611418	0.014924880885046711	0.014887177438932747
594.666666666667	2.732361222	2.733064390653336	2.73173454587035	0.015589783	0.014901223077630225	0.014880117347697945
595.0	2.73158264	2.7330964413122127	2.7317488821115203	0.014942191	0.01487733598061616	0.014872991322036058
595.333333333333	2.732043873	2.7331175169317876	2.731758370681061	0.014251293	0.014853359322498826	0.014865856580227117
595.666666666667	2.733624642	2.7331275032245004	2.7317629494307627	0.013665001	0.0148294337331834	0.014858770840497039
596.0	2.736428429	2.733126335774455	2.7317625789384943	0.014404259	0.014805700037723843	0.014851792052302687
596.333333333333	2.735151191	2.7331140003215415	2.7317572427119123	0.015024336	0.014782298550166682	0.014844978125969644
596.666666666667	2.734041674	2.7330905328337782	2.731746947281837	0.01509913	0.014759368371475663	0.014838386661806783
597.0	2.733356738	2.73305601936764	2.731731722184806	0.014858512	0.014737046695453448	0.014832074679831516
597.333333333333	2.7342479	2.7330105957167965	2.731711619834841	0.01463639	0.014715468126489703	0.014826098351245784
597.666666666667	2.734852696	2.7329544468503837	2.7316867152850692	0.01524343	0.014694764012851014	0.014820512732805387
598.0	2.732070779	2.732887806142595	2.7316571058803536	0.015397286	0.014675061799089232	0.014815371505223747
598.333333333333	2.730846091	2.732810954396071	2.7316229108026406	0.014574581	0.014656484400982151	0.014810726716745591
598.666666666667	2.731119975	2.73272421866224	2.7315842705112767	0.01404697	0.014639149606236536	0.014806628533016099
599.0	2.732233278	2.7326279708624717	2.7315413460810545	0.01324831	0.014623169503979924	0.01480312499435657
599.333333333333	2.735541185	2.732522626214569	2.7314943184412726	0.01383456	0.014608649945846918	0.014800261781538485
599.666666666667	2.735011466	2.732408641469844	2.731443387519553	0.014692907	0.014595690041229745	0.014798081991123856
600.0	2.733674718	2.7322865129667044	2.7313887712946605	0.014953721	0.014584381689014566	0.014796625921410842
600.333333333333	2.732308497	2.7321567745073985	2.731330704762995	0.014782887	0.014574809147866567	0.014795930869989721
600.666666666667	2.732040114	2.732019995065229	2.731269438823842	0.014180097	0.01456704864686121	0.0147960309438752
601.0	2.733176877	2.7318767763303105	2.7312052390888826	0.01435851	0.014561168037989073	0.014796956883137239
601.333333333333	2.732259525	2.7317277501025856	2.7311383846218007	0.014298152	0.014557226491789216	0.014798735898903228
601.666666666667	2.732398097	2.731573575541544	2.7310691666141813	0.014438036	0.014555274237094377	0.014801391526550595
602.0	2.730982159	2.7314149362827758	2.7309978870041802	0.014733879	0.014555352345601779	0.014804943494849858
602.333333333333	2.73034403	2.731252537432145	2.7309248570447213	0.01385626	0.014557492561718857	0.01480940761175466
602.666666666667	2.73262902	2.731087102449059	2.730850395828196	0.014094153	0.014561717177875367	0.014814795667467264
603.0	2.732270723	2.7309193699309136	2.730774828774855	0.014716994	0.014568038955243987	0.014821115355335649
603.333333333333	2.73096416	2.730750090311462	2.7306984860922303	0.01489933	0.014576461089572655	0.014828370211062031
603.666666666667	2.729643172	2.7305800224863854	2.730621701213038	0.014636181	0.014586977221604026	0.014836559570622809
604.0	2.730157059	2.7304099303799636	2.7305448092191202	0.014071897	0.014599571491343102	0.014845678547216645
604.333333333333	2.730381946	2.7302405794671984	2.730468145259009	0.014596575	0.01461421863523325	0.014855718027471376
604.666666666667	2.729493324	2.7300727332662706	2.730392042966707	0.014513193	0.014630884125114998	0.014866664687052018
605.0	2.729245712	2.7299071498166123	2.7303168328892697	0.014478154	0.014649524347671703	0.014878501025721608
605.333333333333	2.728837731	2.729744578158243	2.730242840930672	0.014251064	0.014670086822911241	0.014891205421814767
605.666666666667	2.73058339	2.729585754828348	2.730170386819372	0.014154037	0.014692510460094297	0.014904752205990971
606.0	2.730908639	2.7294314003913085	2.730099782606823	0.01510775	0.014716725849396851	0.014919111754041222
606.333333333333	2.72876979	2.7292822160185692	2.7300313312040267	0.015354394	0.014742655587487646	0.014934250598428548
606.666666666667	2.72734708	2.7291388801348333	2.7299653249629947	0.015009772	0.014770214635109484	0.01495013155815034
607.0	2.727179891	2.7290020451470762	2.729902044309769	0.014486643	0.014799310704676497	0.014966713886419104
607.333333333333	2.728177304	2.728872334272817	2.729841756435361	0.014469551	0.014829844675836763	0.014983953435568841
607.666666666667	2.728139184	2.7287503384839193	2.7297847140506803	0.014718298	0.014861711036900075	0.015001802838506969
608.0	2.727693298	2.7286366135819238	2.7297311542112004	0.014755766	0.014894798349993821	0.015020211705947617
608.333333333333	2.727510062	2.7285316774205928	2.729681297216747	0.014760395	0.014928989737783886	0.015039126838581099
608.666666666667	2.728003786	2.7284360072908758	2.7296353455914315	0.014547654	0.014964163389582107	0.015058492453257494
609.0	2.729104621	2.7283500374829712	2.7295934831483484	0.014782992	0.01500019308465541	0.015078250422189783
609.333333333333	2.728908769	2.7282741570394884	2.7295558741432493	0.015313973	0.015036948730553619	0.01509834052411401
609.666666666667	2.727826225	2.728208707713003	2.7295226625209614	0.015526804	0.015074296914281896	0.015118700706281626
610.0	2.726872832	2.728153982140425	2.7294939712578903	0.01546897	0.015112101464158863	0.015139267356102158
610.333333333333	2.726240696	2.7281102222456464	2.729469901803477	0.015205284	0.015150224020221759	0.015159975581203312
610.666666666667	2.726498611	2.728077617880945	2.7294505336230173	0.015033118	0.015188524611064243	0.01518075949663099
611.0	2.726782467	2.728056305716441	2.729435923843767	0.014996011	0.015226862235020263	0.015201552517873364
611.333333333333	2.727144232	2.7280463683857423	2.7294261070058	0.015062536	0.015265095443637298	0.015222287658361621
611.666666666667	2.727397422	2.7280478338945877	2.729421094918574	0.015148382	0.015303082925413814	0.015242897830075217
612.0	2.727668112	2.728060675297983	2.729420876623692	0.015245123	0.015340684087808292	0.015263316145861763
612.333333333333	2.727885257	2.728084810649863	2.72942541846386	0.015417984	0.015377759635559823	0.015283476222070812
612.666666666667	2.727724397	2.728120103227875	2.7294346642575684	0.015551449	0.015414172143393103	0.015303312480097109
613.0	2.727397944	2.728166362034351	2.729448535578535	0.015632464	0.015449786621213366	0.015322760445432048
613.333333333333	2.727183696	2.728223342572983	2.7294669321384992	0.01570128	0.015484471069929258	0.015341757042832258
613.666666666667	2.727305512	2.7282907478991674	2.7294897322714777	0.015638962	0.015518097026074252	0.015360240886231145
614.0	2.727426522	2.7283682299403638	2.7295167935171776	0.015659848	0.015550540093429686	0.015378152562042884
614.333333333333	2.727440246	2.728455391081282	2.7295479533007776	0.015655505	0.015581680459885254	0.015395434904538336
