Repository: alperensar/UoB_VNA_Extraction

# VNA Parameter Extraction Algorithm
MATLAB software for extracting permittivity and loss tangent from VNA measurements.

**Initialisation Correction.** Configuration discovery and the Optimization Toolbox check have been corrected. The extraction calculations are unchanged.

The software supports GRL and TRL workflows, CSV and Touchstone inputs, and interactive fit settings.

## Download and start

Download this repository using **Code → Download ZIP** and extract it, or clone `https://github.com/alperensar/UoB_VNA_Extraction.git`. Open the extracted repository folder in MATLAB. Keep `src/runAllMaterials.m` and `src/config_VNA.json` together.

In the MATLAB Command Window, run:

```matlab
addpath(fullfile(pwd, 'src'));
runAllMaterials
```

Use this same command on Windows, macOS, or Linux after opening the repository folder in MATLAB. No permanent MATLAB path change is needed. If you prefer to start from another folder, replace `pwd` with the absolute path to the extracted repository. For example:

```matlab
addpath(fullfile('C:', 'Users', 'YourName', 'Documents', 'UoB_VNA_Extraction', 'src'));
runAllMaterials
```

The second example shows the Windows path form; replace every example directory with the one on your computer. On macOS or Linux, use the same command with a path under your home directory.

When prompted, select the measurement root directory. The default `FilePatterns.rootDir` in `src/config_VNA.json` is empty so the software asks you to select your own data. If you set it to an existing directory, that directory is used directly. Select CSV or S2P input, then use the interactive controls to review and export the fit. You may also call `runAllMaterials('path/to/config_VNA.json')` to select a separate configuration.

## Measurement data and configuration

The example [folder_struct](folder_struct) shows a material directory with measurement-system and frequency-band subdirectories. The material name must match an entry in `Materials` in [src/config_VNA.json](src/config_VNA.json). The configuration defines material thickness and surface roughness, input patterns, GRL/TRL selection, frequency bands, and output settings. Edit these values for your own measurements before extraction. Keep the supplied configuration structure intact.

If the program reports `VNA:ConfigurationNotFound`, check that `src/config_VNA.json` exists or provide its path explicitly. If it reports `VNA:MissingOptimizationToolbox`, install or license Optimization Toolbox. If no files are found, check the selected root directory, the material names, and the CSV/S2P format selected in the first dialog.

## Citation

If you use this software in research, please cite:

A. Sari et al., “Interlaboratory mmWave and THz Quasi-Optical Characterization of Commercial Conventional and 3-D Printable Substrates,” *IEEE Transactions on Terahertz Science and Technology*, vol. 16, no. 6, pp. 737–749, 2026. [DOI: 10.1109/TTHZ.2026.3674230](https://doi.org/10.1109/TTHZ.2026.3674230).

File: folder_struct/RADIX_2.8_HT/Keysight_PNA_NPL/WR10/RADIX_2.8_HT_Keysight_PNA_NPL_1.txt (part 1 of 2)
Frequency/GHz	real_ε	real_ε_SG_filtered	real_ε_SG_filtered+RA	loss_T	loss_T_SG_filtered	loss_T_SG_filtered+RA
75.0	2.798334564	2.801292158507196	2.801235316113472	0.010299079	0.006085995265920967	0.006087526451520335
75.05	2.78145356	2.8014062192285287	2.801348519002233	0.008953305	0.006091853831821804	0.006092784422161051
75.1	2.78997587	2.80152000791506	2.801461528182581	0.004951316	0.00609866518890389	0.006099001362544527
75.15	2.786047822	2.801633287747389	2.8015741248507835	0.003480047	0.006106398783670109	0.006106147984647716
75.2	2.789553033	2.801745818713518	2.8016860847331375	-0.001470891	0.00611502212010091	0.006114193038184113
75.25	2.809839	2.8018573609502977	2.8017971812336535	-0.00326308	0.006124500835297465	0.00612310339147429
75.3	2.820723104	2.801967677878359	2.8019071884437206	0.001837891	0.006134798780823675	0.006132844116274619
75.35	2.820400178	2.802076539099661	2.8020158840064266	0.00497759	0.006145878110422696	0.006143378576286374
75.4	2.821599206	2.8021837230324476	2.802123051837198	0.007245609	0.006157699374680917	0.0061546685188327115
75.45	2.819916149	2.8022890192640806	2.8022284847113297	0.010414057	0.0061702216231004706	0.006166674168949296
75.5	2.814205426	2.802392230607864	2.802331986423769	0.013587785	0.006183402513924263	0.006179354336470924
75.55	2.798471207	2.8024931748555875	2.802433373670124	0.015365534	0.006197198431939348	0.0061926665305216295
75.6	2.789809299	2.8025916862227724	2.8025324776422083	0.012394622	0.00621156461436726	0.006206567081579214
75.65	2.776330596	2.802687616488708	2.802629145336268	0.009997004	0.006226455284835956	0.006221011271173611
75.7	2.783326839	2.802780835837915	2.8027232405765066	0.004597296	0.0062418237953171885	0.006235953469166498
75.75	2.787614389	2.8028712334138453	2.8028146447606357	0.002806528	0.006257622775804519	0.0062513472784483295
75.8	2.795211009	2.802958717599203	2.8029032573377886	0.001883507	0.006273804291399531	0.006267145686779163
75.85	2.79464074	2.803043216040257	2.802988996032225	0.001755123	0.006290320006366654	0.0062833012253926705
75.9	2.80699428	2.8031246754348325	2.803071796828777	-0.00013674	0.0063071213546098	0.0062997661338795195
75.95	2.805964401	2.803203061105373	2.803151613737879	0.001895198	0.006324159715918789	0.006316492530768672
76.0	2.813279589	2.803278356379394	2.8032284183592897	0.000831482	0.0063413865972325855	0.00633343258913516
76.05	2.817863183	2.803350561799951	2.8033021992641984	0.003682519	0.006358753818074423	0.006350538716482834
76.1	2.819350519	2.8034196941882885	2.8033729612153446	0.005538821	0.006376213699235751	0.006367763738083324
76.15	2.820226172	2.8034857855797286	2.8034407242440365	0.008874404	0.0063937192537274826	0.006385061082900945
76.2	2.805073907	2.803548882052024	2.803505522601559	0.009200116	0.006411224378982066	0.006402384971200758
76.25	2.807112828	2.8036090424629325	2.803567403600432	0.008160544	0.006428684049281259	0.006419690602926198
76.3	2.807594955	2.803666337110665	2.8036264263703976	0.007905014	0.006446054507404425	0.006436934345511847
76.35	2.807792284	2.803720846327176	2.803682660548306	0.007974374	0.006463293454542866	0.006454073919922703
76.4	2.809356972	2.803772659010054	2.8037361849203557	0.008636156	0.00648036023760794	0.006471068583666179
76.45	2.808621612	2.8038218710941054	2.803787086034352	0.011542572	0.006497216033173176	0.006487879309488834
76.5	2.795658748	2.803868584079053	2.803835456798856	0.012389275	0.006513824023089084	0.006504468958445017
76.55	2.789237359	2.8039129035790333	2.803881395085393	0.009574583	0.006530149562182983	0.006520802446007673
76.6	2.786538766	2.8039549379087862	2.803925002349316	0.006978908	0.006546160336670501	0.006536846899880511
76.65	2.786388987	2.8039947967196923	2.8039663822845444	0.003898208	0.006561826511954036	0.006552571808163455
76.7	2.794886355	2.8040325896970617	2.804005639527311	-0.002298142	0.006577120868543905	0.006567949156517705
76.75	2.81536913	2.8040684253283015	2.8040428784242644	-0.00012839	0.006592018924907809	0.006582953552971356
76.8	2.82023398	2.8041024097498926	2.80407820186886	0.005138767	0.00660649904613281	0.006597562339433961
76.85	2.815985807	2.8041346456794645	2.804111710213507	0.007861205	0.006620542537372303	0.0066117556888926855
76.9	2.815407738	2.804165231437722	2.804143500263445	0.009305131	0.006634133721150438	0.006625516687360798
76.95	2.812579419	2.8041942600636367	2.8041736643569664	0.01215188	0.006647259997709687	0.006638831399758821
77.0	2.797807365	2.8042218185250114	2.8042022895352936	0.013954071	0.00665991188771514	0.006651688919029031
77.05	2.789864335	2.8042479870255006	2.804229456804292	0.009984112	0.006672083056770222	0.006664081397914521
77.1	2.793255637	2.8042728384081683	2.8042552404891516	0.006896891	0.006683770321351631	0.006676004062973298
77.15	2.797304337	2.804296437654905	2.804279707682276	0.006079527	0.006694973635934262	0.006687455210544299
77.2	2.802775499	2.8043188414803333	2.8043029177838403	0.007013825	0.006705696061246002	0.006698436184533604
77.25	2.79688756	2.8043400980182853	2.804324922133797	0.007206681	0.006715943713762718	0.0067089513360428345
77.3	2.794317326	2.8043602465984883	2.804345763733565	0.006771989	0.006725725696720578	0.00671900796501497
77.35	2.794477203	2.804379317610711	2.804365477055118	0.005450351	0.006735054013082305	0.006728616244223123
77.4	2.792651844	2.8043973324533615	2.804384087934794	0.004323693	0.006743943461043503	0.006737789126072637
77.45	2.788932078	2.8044143035632056	2.804401613548741	-3.3971e-05	0.006752411512801982	0.006746542232824756
77.5	2.816082275	2.8044302345226897	2.8044180624665414	-0.004021651	0.0067604781774364955	0.006754893730979816
77.55	2.821879202	2.8044451202410285	2.8044334347791655	0.002562635	0.006768165848851763	0.006762864190679131
77.6	2.820056828	2.804458947204929	2.804447722297414	0.004943639	0.006775499139846762	0.006770476431081081
77.65	2.818450171	2.804471693794376	2.804460908816938	0.006431874	0.006782504703455455	0.00677775535275679
77.7	2.817195044	2.804483330658339	2.804472970445858	0.006933704	0.006789211042796595	0.006784727758228755
77.75	2.816667722	2.8044938211445247	2.8044838759910355	0.00927151	0.006795648310755874	0.006791422161841962
77.8	2.81514953	2.8045031217809755	2.804493587399041	0.009602448	0.00680184810074007	0.006797868590211834
77.85	2.812318359	2.8045111828059466	2.804502060247954	0.009979058	0.006807843229839395	0.006804098374536713
77.9	2.815155527	2.804517948742566	2.80450924428621	0.011414967	0.006813667515763161	0.00681014393609379
77.95	2.804336901	2.804523359014982	2.804515084014797	0.015161707	0.0068193555489340415	0.0068160385662557775
78.0	2.789668581	2.804527348602738	2.804519519309309	0.012990027	0.006824942461135221	0.006821816202369377
78.05	2.786676817	2.804529848730164	2.8045224860785156	0.009489452	0.006830463692100546	0.006827511200824342
78.1	2.785130838	2.8045307875874865	2.804523916955959	0.006685388	0.00683595475541754	0.006833158108628791
78.15	2.785784178	2.8045300910802506	2.804523742020983	0.003351941	0.006841451005075327	0.006838791434773601
78.2	2.795478322	2.804527683603457	2.804521889545484	-0.001532196	0.006846987403932599	0.006844445422622021
78.25	2.815399249	2.804523488836588	2.804518286762517	-0.00061797	0.0068525982953055115	0.006850153824501283
78.3	2.820586423	2.8045174305554124	2.804512860652679	0.00317952	0.006858317178784559	0.006855949679602421
78.35	2.82308365	2.804509433456185	2.804505538743956	0.007479932	0.006864176491287506	0.006861865096215156
78.4	2.821351783	2.804499423987575	2.8044962499204944	0.010731815	0.006870207394247367	0.006867931039239314
78.45	2.807199516	2.8044873311853165	2.8044849252354607	0.014607236	0.006876439567726651	0.00687417712382625
78.5	2.794366183	2.8044730875043538	2.804471498722913	0.011607669	0.006882901012146612	0.0068806314159159014
78.55	2.794862346	2.804456629642935	2.804455908203339	0.008655968	0.0068896178582278835	0.006887320240350896
78.6	2.796693677	2.804437899352871	2.8044380960772464	0.007599705	0.006896614185659125	0.006894267997170829
78.65	2.797403655	2.8044168442299098	2.8044180101009766	0.007582635	0.006903911850944686	0.006901496986619751
78.7	2.797422212	2.804393418477985	2.8043956041386804	0.007065006	0.006911530324829116	0.006909027243339199
78.75	2.795790074	2.80436758364085	2.804370838884207	0.006874146	0.00691948653965545	0.0069168763801684035
78.8	2.792615816	2.804339309294484	2.804343682546496	0.006212945	0.00692779474698389	0.0069250594419324575
78.85	2.794543042	2.804308573693485	2.804314111491936	0.004074845	0.006936466385776733	0.006933588769567856
78.9	2.797230417	2.8042753643646137	2.8042821108370903	0.003432972	0.006945509961441853	0.006942473874911403
78.95	2.798895455	2.8042396786405837	2.8042476749851755	0.002393545	0.006954930936018683	0.006951721326462627
79.0	2.806618449	2.804201524127242	2.8042108080997656	0.00105068	0.00696473162978716	0.006961334646420421
79.05	2.813572551	2.804160919097335	2.8041715245093304	0.002987449	0.006974911134581861	0.006971314219291399
79.1	2.813848156	2.804117892804411	2.8041298490364825	0.004242192	0.0069854652390946076	0.006981657212369786
79.15	2.814307596	2.8040724857107655	2.804085817246156	0.0056902	0.0069963863664569284	0.006992357508396235
79.2	2.812301626	2.804024749623887	2.804039475607376	0.006220358	0.0070076635244070325	0.007003405650715749
79.25	2.819112114	2.803974747736495	2.8039908815638883	0.006398147	0.007019282268365238	0.007014788801272204
79.3	2.819194162	2.803922554566009	2.8039401035095373	0.008505167	0.00703122467776777	0.007026490711798122
79.35	2.817436638	2.803868255790215	2.8038872206651306	0.010180206	0.007043469346041213	0.007038491708582097
79.4	2.813499331	2.8038119479768207	2.8038323228543547	0.013929349	0.007055991384636994	0.007050768691221306
79.45	2.799787501	2.803753738205703	2.803775510177303	0.013912614	0.0070687624415832345	0.007063295145790792
79.5	2.791984955	2.8036937435837297	2.8037168925811917	0.011570757	0.007081750735046353	0.0070760411728819726
79.55	2.791546452	2.803632090653267	2.8036565893289627	0.008575844	0.0070949211024215995	0.007088973530977587
79.6	2.791230258	2.8035689146966574	2.803594728367604	0.006953	0.007108235065486685	0.007102055695636264
79.65	2.790917512	2.8035043589402466	2.8035314455992117	0.004723471	0.007121650912151794	0.007115247934954445
79.7	2.795421932	2.803438573662773	2.803466884059044	0.000869675	0.007135123795318841	0.007128507401754578
79.75	2.813982787	2.803371715214205	2.8034011930060005	0.000513188	0.007148605849321388	0.007141788242914596
79.8	2.821658329	2.8033039449524173	2.803334526932234	0.005569093	0.00716204632435453	0.007155041726204352
79.85	2.820157819	2.803235428106299	2.8032670444997336	0.009381203	0.007175391739223032	0.007168216384929528
79.9	2.813110126	2.8031663325751377	2.8031989074129333	0.013204221	0.007188586052638306	0.007181258180603825
79.95	2.798774426	2.8030968276752706	2.803130279237451	0.013265766	0.00720157085318343	0.007194110683776511
80.0	2.793871559	2.8030270828460617	2.803061324176128	0.010092595	0.007214285567943908	0.007206715273036538
80.05	2.794431977	2.802957266328268	2.8029922058144363	0.008262944	0.007226667689673358	0.0072190113520977876
80.1	2.796292723	2.802887543828651	2.802923085848124	0.007685247	0.007238653022229661	0.007230936584743957
80.15	2.79615801	2.802818077185423	2.802854122806662	0.00823672	0.007250175943878654	0.007242427147277372
80.2	2.79491304	2.802749023049552	2.8027854707865245	0.007754382	0.007261169687919114	0.007253417997974326
80.25	2.792459239	2.802680531597284	2.8027172782086764	0.007333746	0.007271566639933878	0.007263843162901018
80.3	2.793555426	2.802612745289291	2.8026496866147927	0.005832316	0.007281298650816218	0.0072736360372892255
80.35	2.793180009	2.8025457976916828	2.80258282951665	0.005357008	0.007290297364557192	0.0072827297015098285
80.4	2.791685829	2.802479812373761	2.802516831312894	0.003634638	0.007298494559607853	0.007291057250515922
80.45	2.795438133	2.8024149018967908	2.802451806286894	0.000281519	0.007305822502450347	0.007298552135456655
80.5	2.809765317	2.8023511669072234	2.8023878576987684	4.2778e-05	0.007312214311825982	0.007305148515989707
80.55	2.814858915	2.8022886953468436	2.802325076983756	0.003017227	0.007317604331879384	0.007310781621647061
80.6	2.816310478	2.802227561791084	2.80226354306813	0.005360035	0.007321928512290612	0.007315388120438257
80.65	2.815180899	2.802167826925429	2.8022033218125872	0.007339363	0.007325124793285976	0.007318906492711377
80.7	2.81034546	2.802109537168292	2.802144465591719	0.007154503	0.007327133493249623	0.007321277408138474
80.75	2.813908437	2.802052724447163	2.8020870130166484	0.008498606	0.0073278976965074245	0.007322444103552773
80.8	2.81274446	2.8019974061330326	2.8020309888062758	0.009513697	0.007327363638728175	0.007322352759243658
80.85	2.811631066	2.801943585136254	2.80197640381087	0.011600895	0.007325481087288401	0.007320952871214999
80.9	2.799814076	2.801891250165083	2.801923255189856	0.013929703	0.007322203713878815	0.007318197616835592
80.95	2.791764744	2.8018403761460764	2.801871526743799	0.009451652	0.0073174894565933455	0.007314044211258602
81.0	2.796362373	2.801790924803502	2.801821189398609	0.009240244	0.007311300868734821	0.00730845425196124
81.05	2.794630019	2.801742845392786	2.8017722018380082	0.009007827	0.0073036054515928026	0.007301394048756199
81.1	2.79155491	2.8016960755809412	2.8017245112783558	0.007938129	0.007294375968496532	0.007292834936652626
81.15	2.791910488	2.8016505424648637	2.8016780543779563	0.006417079	0.0072835907375160824	0.00728275356899537
81.2	2.793365607	2.801606163716392	2.80163275827112	0.003680433	0.007271233900275994	0.00727113218838613
81.25	2.806975937	2.801562848841155	2.80158854171542	0.002921726	0.007257295664457014	0.007257958872987677
81.3	2.812654014	2.801520500536504	2.801545316338965	0.006973853	0.007241772517692449	0.007243227755931747
81.35	2.814245498	2.8014790161322636	2.801502987972942	0.010265586	0.007224667410715844	0.007226939215691787
81.4	2.802931518	2.8014382890967147	2.8014614580533674	0.013047803	0.007205989907786418	0.007209100035442888
81.45	2.794392645	2.801398210589078	2.8014206250748486	0.01047667	0.007185756302608818	0.0071897235296123005
81.5	2.79450808	2.8013586710389546	2.801380386078204	0.008420835	0.007163989698175514	0.007168829636024232
81.55	2.79654077	2.8013195617325497	2.8013406381531523	0.00758983	0.0071407200491932004	0.007146444972261088
81.6	2.797545999	2.8012807763852	2.8013012799368058	0.007338336	0.0071159841660075485	0.007122602855098456
81.65	2.796719702	2.8012422126796737	2.8012622130885534	0.007399903	0.007089825679210209	0.007097343282121192
81.7	2.79651371	2.8012037737499482	2.801223343721989	0.006923248	0.007062294964395313	0.007070712874890324
81.75	2.796250329	2.8011653695906387	2.8011845837748934	0.006300812	0.0070334490268255615	0.007042764783302522
81.8	2.796296555	2.8011269183730385	2.801145852298875	0.005883505	0.0070033513460661355	0.007013558551062106
81.85	2.79646153	2.8010883476497384	2.8011070766511446	0.005564101	0.006972071680943208	0.006983159942466557
81.9	2.795015982	2.8010495954310715	2.80106819357199	0.005009074	0.006939685835477723	0.006951640730987084
81.95	2.795262971	2.80101061111812	2.8010291501328664	0.002511171	0.006906275386730811	0.006919078450402595
82.0	2.804809116	2.8009713562787706	2.800989904541569	0.001917666	0.00687192737577136	0.006885556109515958
82.05	2.812606356	2.8009318052552445	2.8009504267927228	0.002067756	0.006836733963237711	0.006851161871743346
82.1	2.815998719	2.8008919455936536	2.80091069915376	0.004565069	0.006800792051212808	0.006815988701119267
82.15	2.815190983	2.8008517782884397	2.8008707164786837	0.006442124	0.00676420287336532	0.006780133976500234
82.2	2.814484787	2.800811317836979	2.8008304863441196	0.007678598	0.006727071555528938	0.0067436990759782685
82.25	2.815337683	2.8007705921021695	2.8007900290045167	0.009093835	0.006689506649099439	0.006706788933730936
82.3	2.813832578	2.80072964198341	2.8007493771657623	0.012549145	0.006651619639825352	0.006669511571736811
82.35	2.798319923	2.800688520898979	2.800708575578894	0.014679004	0.006613524434752882	0.006631977608973378
82.4	2.788234743	2.800647294085428	2.80066768045803	0.010314115	0.0065753368302580665	0.006594299750887392
82.45	2.788401019	2.8006060377220927	2.8006267587290297	0.007441598	0.006537173964257491	0.006556592262084127
82.5	2.792221363	2.8005648378912307	2.8005858871176796	0.005974554	0.006499153755830099	0.006518970425320364
82.55	2.793386385	2.8005237893865575	2.800545151088414	0.005514174	0.006461394335603381	0.006481549990004398
82.6	2.793215947	2.800482994385014	2.800504643646604	0.00480378	0.0064240134703529425	0.006444446613503067
82.65	2.793625509	2.8004425609984356	2.800464464019335	0.002433102	0.00638712798533267	0.006407775298629116
82.7	2.803027108	2.800402601723479	2.8004247162312494	0.002175225	0.006350853187891317	0.006371649830730774
82.75	2.808315646	2.8003632318095133	2.8003855075934965	0.003094289	0.006315302295939784	0.006336182217828543
82.8	2.815054768	2.800324567565311	2.800346947125027	0.006646092	0.006280585874812046	0.006301482137241572
82.85	2.804722939	2.800286724626288	2.800309143926454	0.009249988	0.006246811286013364	0.006267656392118358
82.9	2.800943214	2.8002498162045737	2.8002722055273686	0.008296513	0.006214082151274651	0.006234808381234591
82.95	2.798763575	2.8002139513445594	2.8002362362284554	0.008205013	0.006182497835235165	0.006203037585346749
83.0	2.796790609	2.800179233206537	2.8002013354598687	0.007422513	0.006152152949960405	0.006172439073294689
83.05	2.796070786	2.8001457574008257	2.80016759617722	0.006756706	0.0061231368843712285	0.00614310303093236
83.1	2.797516758	2.8001136103941624	2.8001351033160864	0.005921998	0.006095533361515283	0.006115114315834035
83.15	2.797131351	2.8000828680093033	2.8001039323252725	0.006860837	0.0060694200264542475	0.006088552040575642
83.2	2.795189073	2.8000535940376157	2.8000741477980724	0.006340274	0.006044868067370713	0.0060634891872277785
83.25	2.795908766	2.8000258389830246	2.8000458022195547	0.005847922	0.006021941872316505	0.006039992255518987
83.3	2.797053711	2.7999996389539734	2.8000189348464093	0.00576154	0.006000698723828782	0.00601812094693536
83.35	2.795258767	2.799975014718149	2.7999935707341956	0.005878483	0.00598118853342944	0.0059979278868150295
83.4	2.789313531	2.799951970932576	2.799969719924918	0.005009397	0.005963453617796011	0.005979458386273908
83.45	2.791633532	2.7999304955593827	2.799947376805776	0.001192864	0.00594752851814726	0.005962750245562018
83.5	2.80560208	2.7999105594750815	2.799926519647706	0.001372407	0.0059334398641241355	0.00594783360019852
83.55	2.806122915	2.799892116278686	2.7999071103300066	0.002884353	0.0059212062831679214	0.005934730810968916
83.6	2.809927189	2.7998751023013875	2.799889094254923	0.003385074	0.005910838356104062	0.005923456398591338
83.65	2.811642484	2.799859436817883	2.79987240045363	0.005340221	0.0059023386193353495	0.005914017023572084
83.7	2.81220162	2.799845022456915	2.7998569418825996	0.006854891	0.0058957016137357295	0.005906411511476139
83.75	2.81383028	2.7998317458060282	2.7998426159069325	0.009431637	0.00589091398002047	0.005900630923538739
83.8	2.806687553	2.7998194782031374	2.7998293049648835	0.013668014	0.005887954600052993	0.005896658672242006
83.85	2.78798735	2.7998080767052214	2.7998168774055663	0.012055626	0.0058867947832369006	0.005894470681178783
83.9	2.785745546	2.7997973852222744	2.7998051884896875	0.007870172	0.0058873984968365696	0.005894035588226409
83.95	2.787881259	2.79978723580271	2.7997940815411977	0.006250968	0.005889722638773258	0.005895314990758514
84.0	2.789624191	2.7997774500545933	2.799783389235944	0.005146788	0.0058937173511568	0.005898263731334863
84.05	2.79021136	2.7997678406855138	2.7997729350118026	0.004065902	0.005899326372535695	0.005902830222029563
84.1	2.794454219	2.7997582131425967	2.799762534583384	0.002670074	0.005906487426580331	0.005908956805288053
84.15	2.797878687	2.799748367332985	2.799751997543258	0.002639927	0.0059151326446563925	0.005916580148944905
84.2	2.799443045	2.7997380994043817	2.7997411290307115	0.002095303	0.005925189019499217	0.005925631672789069
84.25	2.809769441	2.799727203564613	2.799729731448431	0.001793964	0.005936578886967473	0.005936038003832517
84.3	2.811954668	2.799715473918955	2.7997176062070723	0.006014266	0.005949220432637892	0.005947721457224433
84.35	2.804264847	2.799702706303956	2.7997045554775943	0.007878848	0.0059630282198054295	0.005960600539558193
84.4	2.800063437	2.7996887000968105	2.7996903839313356	0.006524345	0.005977913735278197	0.00597459047114513
84.45	2.80152148	2.7996732599799024	2.799674900448251	0.006263506	0.005993785949207735	0.005989603723679834
84.5	2.802815724	2.7996561976410117	2.799657919774355	0.006285714	0.006010551885075965	0.006005550569599114
84.55	2.802188712	2.799637333390733	2.7996392641103127	0.006896892	0.006028117195873302	0.006022339639342696
84.6	2.801421686	2.7996164976800064	2.799618764614229	0.007415761	0.006046386742449687	0.006039878482660337
84.65	2.79902888	2.7995935325021413	2.799596262803004	0.007731482	0.006065265170003441	0.0060580741300780535
84.7	2.798231147	2.799568292665426	2.799571611838076	0.007464237	0.006084657478692012	0.006076833650636498
84.75	2.796602345	2.799540646924185	2.7995446776830306	0.007176781	0.006104469584403296	0.006096064702046914
84.8	2.794927338	2.7995104789581173	2.7995153401222823	0.006597349	0.006124608865814312	0.006115676069473828
84.85	2.792995365	2.799477688191705	2.799483493631892	0.006402967	0.006144984693982586	0.00613557818924776
84.9	2.795782313	2.799442190447532	2.7994490480955028	0.004573883	0.0061655089408626474	0.006155683653934067
84.95	2.793839146	2.7994039184294497	2.799411929360301	0.004203073	0.0061860964633118935	0.006175907695334298
85.0	2.800246097	2.7993628220335243	2.799372079629936	0.001799621	0.006206665559345115	0.006196168642172213
85.05	2.807110488	2.799318868486837	2.7993294576932426	0.003570573	0.006227138393612612	0.006216388349416613
85.1	2.808699356	2.7992720423161073	2.799284038989579	0.004693211	0.006247441389312756	0.006236492596415672
85.15	2.80974522	2.7992223451501226	2.799235815513464	0.005856715	0.006267505584005751	0.006256411451261381
85.2	2.811139296	2.7991697953617787	2.7991847955629945	0.007252557	0.006287266947071161	0.006276079599066568
85.25	2.811799081	2.7991144275572526	2.799131003338245	0.010341018	0.006306666656847289	0.0062954366321195596
85.3	2.798508501	2.799056291921484	2.7990744783974177	0.012907374	0.006325651335804907	0.0063144273001810285
85.35	2.790713052	2.7989954534305514	2.799015274979987	0.010543023	0.0063441732424396715	0.006333001719502351
85.4	2.788792703	2.7989319909428376	2.7989534612073457	0.008181107	0.006362190418914532	0.006351115539472078
85.45	2.791884373	2.798865996181952	2.7988891181726254	0.006305143	0.006379666793841796	0.0063687300661344455
85.5	2.794753172	2.7987975726252574	2.7988223389322684	0.00649046	0.0063965722399598034	0.006385812342167729
85.55	2.792899933	2.798726834312527	2.7987532274127087	0.00690853	0.0064128825868258466	0.006402335183257066
85.6	2.791246099	2.7986539045896945	2.7986818972460688	0.005880012	0.006428579589010024	0.006418277171142325
85.65	2.792236864	2.7985789148029205	2.7986084705491443	0.004947852	0.006443650850629427	0.006433622603962611
85.7	2.793628753	2.7985020029582084	2.798533076660109	0.003053059	0.006458089707403992	0.0064483614048512095
85.75	2.800748743	2.798423312361654	2.798455850847371	0.002449004	0.006471895067740658	0.006462488990054761
85.8	2.806475393	2.798342990255088	2.798376933004801	0.005525666	0.006485071214657511	0.006476006098154794
85.85	2.800186228	2.798261186461303	2.7982964663471916	0.007008974	0.0064976275706425165	0.006488918582256259
85.9	2.798845689	2.79817805205248	2.7982145961193003	0.00600019	0.006509578427800523	0.006501237167273931
85.95	2.799571365	2.798093738054574	2.798131468331165	0.005398602	0.006520942645877311	0.006512977174692049
86.0	2.801660029	2.798008394199561	2.798047228531618	0.005699959	0.006531743320960127	0.006524158217394158
86.05	2.80159405	2.7979221677364357	2.79796202063102	0.006326027	0.006542007427840503	0.006534803867357784
86.1	2.802082148	2.7978352023107784	2.7978759857832936	0.00694927	0.006551765439186742	0.006544941299181773
86.15	2.80189506	2.7977476369215695	2.797789261336253	0.008047764	0.006561050924810604	0.006554600912562098
86.2	2.798655854	2.797659604962734	2.7977019798581493	0.008254642	0.006569900134425075	0.006563815936954398
86.25	2.798090474	2.7975712333556784	2.797614268247187	0.008452333	0.006578351567376938	0.006572622021757455
86.3	2.795913613	2.7974826417778247	2.7975262469295905	0.008586989	0.006586445532897393	0.00658105681542105
86.35	2.792765948	2.7973939419908915	2.797438029150605	0.008215437	0.006594223704445767	0.006589159536923221
86.4	2.790805023	2.797305237271441	2.797349720361653	0.006946979	0.006601728671723517	0.006596970543075872
86.45	2.790771306	2.7972166219449575	2.7972614177056725	0.005733179	0.00660900349390789	0.006604530895103685
86.5	2.793850451	2.797128181023595	2.797173209601554	0.003865973	0.0066160912575960774	0.006611881927899662
86.55	2.800398728	2.7970399899465823	2.7970851754275063	0.004932285	0.006623034642862203	0.006619064825292146
86.6	2.799993446	2.7969521144212575	2.7969973853021477	0.005628598	0.00662987550071326	0.006626120204563592
86.65	2.800527194	2.7968646103617605	2.7969098999611868	0.005992723	0.006636654445088722	0.006633087713342376
86.7	2.801825679	2.796777523921552	2.7968227707266786	0.00716289	0.006643410462384851	0.006640005641847106
86.75	2.79842888	2.796690891615203	2.7967360395650553	0.008414763	0.00665018054130179	0.006646910553300149
86.8	2.796408741	2.7966047405242382	2.796649739229457	0.007330866	0.006656999325611841	0.00665383693514574
86.85	2.797671075	2.796519088581285	2.796563893481276	0.007718093	0.0066638987922336065	0.006660816873510037
86.9	2.794423877	2.7964339449263567	2.7964785173853404	0.008586883	0.006670907956770818	0.006667879753127921
86.95	2.790358732	2.7963493103287225	2.7963936176727495	0.007358541	0.006678052608438317	0.0066750519847361385
87.0	2.791229443	2.7962651776676113	2.7963091931650585	0.005925853	0.006685355076051997	0.006682356761695945
87.05	2.79335777	2.796181532464774	2.79622523525329	0.005464769	0.006692834026505166	0.006689813847362486
87.1	2.794926624	2.7960983534619026	2.7961417284250807	0.005581983	0.006700504296892108	0.006697439394463727
87.15	2.795957935	2.7960156132358467	2.7960586508332286	0.005722513	0.006708376761170886	0.006705245797490443
87.2	2.795961995	2.7959332788446454	2.7959759748989	0.006005429	0.006716458231982915	0.006713241578831769
87.25	2.795600374	2.7958513124975193	2.795893667942822	0.005343206	0.006724751397967202	0.00672143130911977
87.3	2.799326023	2.7957696722421415	2.795811692837938	0.005405009	0.006733254796624251	0.0067298155619730585
87.35	2.796901708	2.7956883126627656	2.7957300086771912	0.006711132	0.006741962822500763	0.006738390903055847
87.4	2.797076922	2.795607185583073	2.7956485714503474	0.006182258	0.006750865770184089	0.0067471499130970225
87.45	2.797347115	2.795526240767944	2.7955673347240744	0.006193723	0.006759949911318328	0.00675608124424641
87.5	2.799567547	2.795445426618772	2.795486250319807	0.006196379	0.006769197604584875	0.00676516970888477
87.55	2.800349844	2.7953646908573004	2.7954052689843127	0.007345379	0.006778587437333048	0.006774396399752802
87.6	2.800242031	2.795283981193466	2.7953243410482513	0.008572297	0.006788094397303874	0.006783738840024804
87.65	2.793929832	2.795203245973117	2.7952434170684137	0.008914415	0.006797690072664766	0.006793171161726809
87.7	2.792612753	2.79512243480197	2.7951624484497577	0.007567789	0.006807342878366508	0.006802664310688778
87.75	2.794233908	2.7950414991425814	2.7950813880437493	0.006807949	0.0068170183066475175	0.00681218627602721
87.8	2.795846429	2.794960392881526	2.7950001907199167	0.007491825	0.006826679199344276	0.006821702341979425
87.85	2.793442631	2.794879072864387	2.794918813907936	0.008300508	0.006836286039520808	0.0068311753597546255
87.9	2.78995838	2.7947974993965166	2.794837218107911	0.007620506	0.006845797259803769	0.0068405660369303695
87.95	2.789399122	2.7947156367078567	2.7947553673668795	0.00698854	0.006855169564702653	0.006849833241806702
88.0	2.790147775	2.794633453380446	2.7946732297199097	0.005958567	0.006864358264107025	0.006858934320034478
88.05	2.792264831	2.794550922737495	2.7945907775944425	0.005025109	0.006873317615085056	0.006867825420759773
88.1	2.79662999	2.794468023193214	2.7945079881768504	0.005394475	0.006882001169061317	0.006876461829473331
88.15	2.79877758	2.7943847385628042	2.7944248437404244	0.0061991	0.006890362121428093	0.00688479830472333
88.2	2.797649157	2.7943010583322687	2.794341331934267	0.008006089	0.00689835366064426	0.006892789415842185
88.25	2.791849084	2.79421697788791	2.794257446032797	0.007985226	0.006905929313900467	0.006900389878854217
88.3	2.790508796	2.7941324987056064	2.794173185145783	0.006719209	0.006913043286479852	0.006907554887771529
88.35	2.792551446	2.7940476285001252	2.79408855438903	0.006012685	0.006919650792020805	0.0069142404385504844
88.4	2.795077253	2.7939623813349406	2.7940035650160078	0.005866054	0.006925708370992318	0.006920403643070923
88.45	2.795730855	2.7938767776931566	2.793918234510918	0.007457989	0.0069311741948229755	0.0069260030306142195
88.5	2.791564713	2.793790844510314	2.793832586643801	0.007299899	0.006936008353280149	0.006930998834453686
88.55	2.791442623	2.793704615169958	2.7937466514884624	0.006168123	0.006940173122874604	0.006935353261330553
88.6	2.794090724	2.7936181294629927	2.793660465404103	0.005554831	0.00694363321426571	0.006939030741769045
88.65	2.795782508	2.793531433511908	2.7935740709816637	0.006300112	0.0069463559968610585	0.006941998159383076
88.7	2.795012953	2.7934445796611014	2.7934875169559783	0.006660069	0.006948311699038923	0.006944225057542534
88.75	2.795443308	2.7933576263345206	2.7934008580849397	0.006367892	0.006949473582669133	0.006945683821996637
88.8	2.796698357	2.7932706378620127	2.793314154996952	0.006323391	0.006949818090864768	0.006946349838292937
88.85	2.798335321	2.793183684275731	2.7932274740080243	0.007653962	0.006949324968161114	0.006946201623080806
88.9	2.794809209	2.7930968410780874	2.793140886909941	0.007801942	0.006947977352586909	0.006945220928645179
88.95	2.795588989	2.7930101889827723	2.793054470730995	0.007827516	0.006945761839364013	0.006943392820277372
89.0	2.795107542	2.792923813630435	2.792968307470871	0.008124523	0.006942668516243132	0.006940705726352618
89.05	2.791718813	2.792837805280683	2.792882483811289	0.008614336	0.006938690970753296	0.006937151461245947
89.1	2.790947782	2.7927522584821545	2.792797090804128	0.007669578	0.006933826269909448	0.006932725221476646
89.15	2.789955369	2.792667271722455	2.792712223538787	0.007169807	0.0069280749131829834	0.00692742555572437
89.2	2.791253415	2.792582947059861	2.7926279807906034	0.007057188	0.006921440759791385	0.006921254309604083
89.25	2.793415999	2.7924993897386954	2.792544464652212	0.006783207	0.006913930931602409	0.00691421654632014
89.3	2.794455972	2.7924167077904025	2.792461780149776	0.006965721	0.006905555693171775	0.006906320444538841
89.35	2.79362761	2.7923350116223222	2.7923800348460626	0.008792605	0.006896328310638353	0.006897577175021452
89.4	2.787773728	2.7922544135962517	2.79229933843237	0.007917981	0.00688626489138404	0.006888000757743204
89.45	2.787983932	2.7921750275988595	2.7922198023113616	0.006758763	0.006875384206524583	0.006877607901385934
89.5	2.789574487	2.792096968606076	2.792141539172841	0.006046708	0.0068637074984301384	0.006866417827230843
89.55	2.791755714	2.792020352243543	2.7920646625645675	0.005819679	0.006851258275579407	0.006854452079591633
89.6	2.794058831	2.7919452943452354	2.7919892864601854	0.006123138	0.006838062097126961	0.00684173432501603
89.65	2.793549457	2.7918719105123695	2.791915524826332	0.007444287	0.0068241463496102805	0.006828290142544681
89.7	2.788873709	2.7918003156746507	2.791843491191027	0.007659747	0.006809540018240476	0.006814146807350411
89.75	2.789462047	2.791730623655968	2.7917732982153796	0.006521813	0.0067942734552103095	0.006799333070088185
89.8	2.78974346	2.7916629467465763	2.7917050572706636	0.006208604	0.0067783781474157565	0.006783878934267247
89.85	2.790460274	2.7915973952837905	2.7916388780227814	0.006230249	0.006761886485924853	0.006767815433912907
89.9	2.791200634	2.791534077243204	2.791574868026076	0.005978854	0.006744831539441332	0.006751174413717332
89.95	2.791770352	2.791473097842381	2.7915131323284452	0.00595288	0.006727246833902323	0.006733988313788015
90.0	2.791881643	2.7914145591589197	2.7914537730896094	0.006706154	0.00670916614022078	0.006716289960990672
90.05	2.791148777	2.7913585597647166	2.7913968892143606	0.006454051	0.006690623272036002	0.006698112368751871
90.1	2.790485421	2.7913051943781864	2.791342576002503	0.006304457	0.0066716518951711965	0.006679488547037588
90.15	2.790709498	2.7912545535360587	2.7912909248171203	0.005859654	0.006652285350317128	0.006660451324058489
90.2	2.791700842	2.7912067232862925	2.791242022772698	0.005781681	0.006632556490267033	0.006641033181073655
90.25	2.792853606	2.791161784903481	2.7911959524444954	0.005647987	0.006612497532822307	0.006621266101473192
90.3	2.794741524	2.791119814627998	2.7911527916004513	0.006121285	0.006592139930272911	0.006601181435119785
90.35	2.793608873	2.791080883429965	2.791112612956759	0.006725406	0.006571514256133885	0.00658080977872161
90.4	2.792791591	2.7910450567989797	2.7910754839580947	0.006663768	0.006550650109592981	0.006560180872797425
90.45	2.792748806	2.791012394560352	2.791041466583342	0.006778865	0.0065295760378976985	0.006539323515581568
90.5	2.792002602	2.790982950718482	2.7910106171775015	0.006747162	0.006508319476686715	0.006518265494004964
90.55	2.793839681	2.790956773327796	2.790982986310289	0.007223387	0.006486906708054236	0.00649703353168108
90.6	2.791325721	2.790933904391539	2.7909586186618007	0.007462307	0.006465362835929351	0.006475653253625794
90.65	2.790345008	2.790914379788537	2.790937552935434	0.007123769	0.006443711778158573	0.006454149167249906
90.7	2.790117656	2.790898229227887	2.7909198217980937	0.006850225	0.0064219762745009856	0.006432544658985143
90.75	2.792169988	2.790885476231354	2.7909054518475562	0.006714019	0.0064001779095834745	0.006410862005740575
90.8	2.790245821	2.790876138143116	2.790894463606692	0.007807909	0.006378337149720035	0.006389122400238469
90.85	2.787968772	2.790870226166297	2.7908868715440702	0.006939313	0.006356473392375015	0.006367345989147557
90.9	2.78837296	2.7908677454255755	2.7908826841203336	0.006473768	0.0063346050269453445	0.006345551922818793
90.95	2.788804618	2.790868695054983	2.7908819038595305	0.006203615	0.006312749505452022	0.006323758415334234
91.0	2.788833475	2.790873068309836	2.790884527444458	0.006010119	0.006290923421665653	0.0063019828135042226
91.05	2.789514473	2.7908808527015783	2.7908905458349063	0.005741635	0.006269142597145123	0.006280241673391393
91.1	2.790752694	2.7908920301541715	2.790899944407533	0.005542407	0.006247422172641699	0.006258550842902176
91.15	2.791476256	2.7909065771805035	2.790912703115987	0.006208763	0.006225776703312976	0.006236925548967028
91.2	2.790423929	2.7909244650771647	2.7909287966697276	0.006192967	0.006204220256200879	0.006215380487829095
91.25	2.790742484	2.7909456601358325	2.790948194729915	0.00610486	0.006182766508455185	0.006193929916976803
91.3	2.788600268	2.7909701238693896	2.790970862120618	0.006199009	0.006161428844827866	0.006172587747288209
91.35	2.791924042	2.7909978132508355	2.790996759053501	0.005937804	0.006140220453023535	0.006151367634002852
91.4	2.790938143	2.791028680962978	2.791025841364095	0.006356367	0.006119154415566013	0.006130283065199174
91.45	2.790418334	2.7910626756568617	2.791058060757707	0.00584791	0.006098243796929096	0.006109347446531121
91.5	2.791349752	2.7910997422168697	2.791093365062973	0.005785796	0.006077501724779721	0.00608857418106469
91.55	2.791584388	2.791139822030405	2.791131698491065	0.005958625	0.006056941464291549	0.006067976743152524
91.6	2.791144798	2.7911828532601124	2.7911730018985694	0.006039203	0.006036576484604918	0.0060475687453904
91.65	2.791100596	2.7912287711166237	2.7912172130520516	0.005999473	0.006016420516632453	0.006027363997811784
91.7	2.790892141	2.791277508129819	2.791264266892411	0.006032442	0.005996487601536567	0.006007376558593791
91.75	2.790683015	2.791328994416758	2.7913140957971527	0.005890237	0.00597679212933352	0.005987620775668122
91.8	2.790506235	2.79138315794443	2.791366629838812	0.005758596	0.005957348867206626	0.005968111318752094
91.85	2.790575971	2.7914399247856574	2.791421797037856	0.005107054	0.005938172977237372	0.005948863201436273
91.9	2.792212451	2.791499219366572	2.7914795236085217	0.005236925	0.0059192800233860855	0.005929891793084929
91.95	2.792958727	2.7915609647042805	2.791539734196173	0.005478809	0.005900685967672403	0.005911212820422498
92.0	2.793462836	2.7916250826334608	2.791602352104929	0.005430559	0.0058824071556194445	0.005892842358792339
92.05	2.792962716	2.7916914940208457	2.791667299514491	0.005536036	0.005864460291133337	0.005874796813182604
92.1	2.794831097	2.791760118966771	2.791734497685262	0.006079263	0.0058468624010914756	0.00585709288921727
92.15	2.794936564	2.7918308769931324	2.7918038671510845	0.006084189	0.005829630790008143	0.00583974755440786
92.2	2.794748149	2.7919036872173826	2.791875327899097	0.006629693	0.005812782985234989	0.0058227779900525255
92.25	2.793183912	2.791978468512374	2.791948799536443	0.007382812	0.005796336673236169	0.005806201534253705
92.3	2.7901252	2.792055139652142	2.7920242014437764	0.006768748	0.005780309627553283	0.005790035616603152
92.35	2.789895234	2.7921336194438844	2.792101452915718	0.006309897	0.0057647196291432745	0.00577429768515343
92.4	2.790586721	2.792213826846697	2.7921804732886337	0.005890632	0.005749584379832735	0.005759005126357885
92.45	2.790678741	2.7922956810777406	2.792261182056301	0.005757722	0.0057349214096841985	0.005744175178716336
92.5	2.791061366	2.792379101706793	2.7923434989742235	0.005674147	0.0057207479791139115	0.005729824840911215
92.55	2.79109787	2.7924640087402626	2.7924273441535346	0.005431662	0.005707080976636117	0.005715970775258594
92.6	2.791403096	2.7925503226959307	2.792512638145588	0.005414639	0.005693936813136032	0.005702629207330409
92.65	2.792979429	2.7926379646698036	2.7925993020184716	0.005208223	0.005681331313592645	0.00568981582262862
92.7	2.792795755	2.7927268563966035	2.7926872574268127	0.005307774	0.005669279607183788	0.005677545661209196
92.75	2.793694404	2.7928169203054876	2.7927764266763364	0.005330801	0.005657796016709965	0.005665833011164089
92.8	2.793392654	2.7929080795726766	2.7928667327847156	0.005454531	0.005646893948271417	0.005654691301873352
92.85	2.793113876	2.7930002581727207	2.7929580995402943	0.005623689	0.005636585782125384	0.005644132997937567
92.9	2.791693562	2.7930933809301077	2.793050451560309	0.005847858	0.005626882765638502	0.005634169494693341
92.95	2.794852502	2.793187373572981	2.7931437143501974	0.005684918	0.005617794909233133	0.0056248110162022275
93.0	2.792913439	2.7932821627905797	2.793237814365575	0.005665542	0.005609330886206541	0.0056160665165864
93.05	2.792635898	2.79337767629605	2.7933326790783832	0.005323235	0.005601497937278265	0.005607943585563062
93.1	2.79380034	2.793473842896078	2.793428237048618	0.005753336	0.005594301780693771	0.005600448359004065
93.15	2.793465397	2.7935705925686882	2.7935244180029337	0.005728108	0.005587746528681511	0.005593585435317605
93.2	2.791986423	2.7936678565503823	2.7936211529212542	0.005433581	0.0055818346110255105	0.005587357798415073
93.25	2.793946026	2.7937655674335673	2.79371837413235	0.005554646	0.005576566706476579	0.005581766747988272
93.3	2.793832324	2.7938636592750243	2.7938160154191425	0.005506626	0.0055719416826814595	0.005576811837779897
93.35	2.791603546	2.793962067715879	2.7939140121342634	0.005272837	0.005567956545260774	0.005572490822483691
