Repository: alperensar/UoB_VNA_Extraction

# VNA Parameter Extraction Algorithm
MATLAB software for extracting permittivity and loss tangent from VNA measurements.

**Initialisation Correction.** Configuration discovery and the Optimization Toolbox check have been corrected. The extraction calculations are unchanged.

The software supports GRL and TRL workflows, CSV and Touchstone inputs, and interactive fit settings.

## Measurement data and configuration

The example [folder_struct](folder_struct) shows a material directory with measurement-system and frequency-band subdirectories. The material name must match an entry in `Materials` in [src/config_VNA.json](src/config_VNA.json).

File: folder_struct/RADIX_2.8_HT/Keysight_PNA_NPL/WR10/RADIX_2.8_HT_Keysight_PNA_NPL_3.txt (part 1 of 2)
Frequency/GHz	real_ε	real_ε_SG_filtered	real_ε_SG_filtered+RA	loss_T	loss_T_SG_filtered	loss_T_SG_filtered+RA
75.0	2.815149689	2.8192229751159146	2.819133687826545	0.010461856	0.005818493174753872	0.005820157131924947
75.05	2.798549766	2.8193855123286014	2.8192959677223053	0.008676509	0.00582529232875301	0.005826326765497188
75.1	2.807823007	2.8195458247138228	2.819456187556755	0.004656176	0.005833193429076573	0.00583359710892188
75.15	2.804112587	2.8197036110478764	2.8196140516402726	0.003169999	0.00584217523175197	0.005841948227524775
75.2	2.807277973	2.8198585760205264	2.819769269078554	-0.00181559	0.005852213832447916	0.005851357555635627
75.25	2.828081294	2.8200104320678836	2.819921555567677	-0.003631321	0.00586328267741528	0.00586179991229196
75.3	2.839534947	2.8201589011367747	2.8200706351318123	0.001499113	0.005875352584349173	0.005873247524841206
75.35	2.839444332	2.820303716365767	2.820216241789104	0.004670672	0.005888391774154759	0.005885670060455061
75.4	2.840432969	2.8204446236690437	2.820358121132184	0.00701748	0.005902365914478695	0.005899034665317718
75.45	2.838267656	2.8205813832105635	2.820496031810853	0.010180786	0.005917238175738353	0.005913306010991619
75.5	2.832563441	2.820713770757264	2.820629746904107	0.013310528	0.005932969300246334	0.005928446359109547
75.55	2.816319206	2.82084157890152	2.820759055172156	0.014901007	0.005949517684891554	0.005944415638858496
75.6	2.80836073	2.820964618144622	2.8208837621796503	0.012074224	0.005966839477703141	0.005961171537651723
75.65	2.794363268	2.821082717834563	2.821003691282801	0.008919992	0.00598488868849098	0.00597866960525514
75.7	2.80208104	2.8211957269530696	2.821118684474529	0.004260779	0.006003617313627203	0.005996863371503009
75.75	2.80638587	2.82130351474837	2.8212286030832927	0.00254026	0.006022975474904769	0.006015704477606855
75.8	2.813645352	2.8214059712117185	2.8213333283227406	0.001693296	0.006042911572281446	0.00603514282093128
75.85	2.81273407	2.821503007397277	2.8214327616908	0.001570389	0.0060633724501889235	0.006055126712981955
75.9	2.825322903	2.8215945555863216	2.8215268252182515	-0.000311784	0.006084303576957388	0.0060756030502255335
75.95	2.824095913	2.8216805692982	2.821615461568237	0.001661161	0.006105649236776816	0.006096517497240056
76.0	2.831849289	2.8217610231517467	2.821698633989456	0.000622496	0.0061273527334905755	0.0061178146815795845
76.05	2.836382537	2.8218359125821135	2.8217763261270603	0.003449613	0.006149356605398308	0.006139438399630477
76.1	2.838071667	2.8219052534191356	2.821848541696421	0.005339797	0.006171602850138928	0.006161331832641623
76.15	2.838839884	2.8219690813344185	2.821915304026008	0.008890774	0.006194033158636205	0.0061834377720299556
76.2	2.824143789	2.8220274511652614	2.8219766554765995	0.008799074	0.006216589157022481	0.006205698852998868
76.25	2.826090214	2.822080436124413	2.8220326567448804	0.008026522	0.006239212655413704	0.006228057795463359
76.3	2.826474861	2.822128126905323	2.822083386060248	0.007827433	0.0062618459023929	0.006250457650797524
76.35	2.826662718	2.82217063069315	2.8221289382842363	0.007946059	0.006284431844072254	0.006272842053016009
76.4	2.828092881	2.8222080700922327	2.8221694239225066	0.008753407	0.006306914386646512	0.006295155472914202
76.45	2.826593679	2.8222405819810117	2.8222049680596735	0.011751093	0.006329238661421722	0.006317343473614209
76.5	2.813180285	2.8222683163054176	2.8222357092275088	0.012086204	0.006351351286832222	0.006339352965894232
76.55	2.807717487	2.822291434822	2.8222617982171494	0.00920675	0.006373200627583165	0.006361132461616353
76.6	2.805389136	2.822310109801838	2.8222833968459264	0.006746057	0.006394737049120853	0.0063826323235105275
76.65	2.805276274	2.8223245227060882	2.8223006766893204	0.003753653	0.006415913165636278	0.0064038050095189415
76.7	2.81346486	2.8223348628436162	2.8223138177882876	-0.002371905	0.006436684079822709	0.006424605309853515
76.75	2.834043042	2.8223413260208123	2.8223230073419066	-0.000155108	0.00645700761263492	0.00644499057486877
76.8	2.83895785	2.8223441131930946	2.822328438394886	0.005089239	0.006476844521334631	0.006464920932258933
76.85	2.834381221	2.822343429127092	2.8223303085290072	0.007755783	0.006496158704156398	0.006484359491943951
76.9	2.833906314	2.822339481081908	2.8223288185670397	0.009257791	0.006514917389992246	0.006503272537071833
76.95	2.830532415	2.8223324775171994	2.8223241712970966	0.01210388	0.006533091311574269	0.0065216296996420675
77.0	2.815692703	2.82232262683521	2.8223165702248063	0.01348446	0.006550654860733861	0.006539404119346698
77.05	2.808764869	2.8223101361632144	2.822306218360032	0.009414331	0.00656758622443335	0.00655657258433158
77.1	2.811685862	2.822295210182162	2.822293317044244	0.006650698	0.006583867500399666	0.00657311565269963
77.15	2.815873345	2.822278050006656	2.8222780648239842	0.005996285	0.006599484791338619	0.006589017753709273
77.2	2.819772205	2.8222588521207124	2.822260656375236	0.007167147	0.006614428276869025	0.006604267267762783
77.25	2.814589814	2.822237807373073	2.82224128148284	0.007045022	0.006628692262483722	0.006618856584428878
77.3	2.811468176	2.822215100035212	2.8222201240785005	0.006465133	0.006642275205015131	0.00663278213789902
77.35	2.812161992	2.822190906924497	2.822197361340291	0.005335033	0.006655179714252833	0.0066460444194351275
77.4	2.810242625	2.8221653965944236	2.822173162856021	0.004276009	0.006667412530527347	0.006658647966525976
77.45	2.806667093	2.822138728593241	2.822147689852265	-4.6058e-05	0.006678984478235232	0.006670601328628517
77.5	2.834236605	2.8221110527918127	2.8221210944903827	-0.003977534	0.006689910395435267	0.006681917009528214
77.55	2.839499182	2.8220825087811203	2.822093519230413	0.002586044	0.006700209039794435	0.0066926113865086265
77.6	2.837429921	2.82205322533946	2.8220650962633265	0.004983703	0.006709902971308142	0.006702704606657268
77.65	2.836140628	2.8220233199690945	2.8220359470118086	0.006491132	0.006719018412364037	0.006712220460772175
77.7	2.834905103	2.8219928985018945	2.8220061816994497	0.00700218	0.006727585085865998	0.006721186235465301
77.75	2.833733086	2.8219620547733775	2.8219758989879997	0.00909541	0.0067356360322878405	0.006729632544185057
77.8	2.832918164	2.8219308703643446	2.8219451856821522	0.009698661	0.006743207406501557	0.006737593138000771
77.85	2.829861322	2.8218994144093164	2.821914116501191	0.009954014	0.006750338255401901	0.00674510469710633
77.9	2.832669131	2.821867743470838	2.8218827539166886	0.011846088	0.006757070277458608	0.006752206604107726
77.95	2.81984108	2.821835901478739	2.821851148055366	0.015331262	0.006763447565432795	0.006758940700258091
78.0	2.806111439	2.821803919733339	2.8218193366661075	0.012821372	0.006769516333592391	0.00676535102589224
78.05	2.803485735	2.821771816971506	2.821787345150053	0.009384897	0.006775324630850024	0.0067714835463881864
78.1	2.802111611	2.821739599494438	2.8217551866525845	0.006614012	0.006780922041322106	0.00677738586506184
78.15	2.802499476	2.8217072613558667	2.8217228622159385	0.003248184	0.006786359373867692	0.00678310692446162
78.2	2.812429462	2.8216747846093098	2.8216903609910666	-0.001601414	0.006791688342207487	0.0067886966975780035
78.25	2.832816621	2.821642139612833	2.8216576605072667	-0.000624585	0.006796961237247307	0.006794205870519117
78.3	2.837642547	2.821609285389663	2.821624726997985	0.003219261	0.006802230593238091	0.006799685518228149
78.35	2.839968666	2.8215761700428557	2.821591515781077	0.007569213	0.006807548849399692	0.0068051867748331425
78.4	2.838034783	2.8215427312221157	2.8215579716916817	0.010909292	0.006812968008622451	0.006810760500226404
78.45	2.823039707	2.8215088966407382	2.821524029565751	0.014534234	0.006818539294843929	0.006816456944471684
78.5	2.810976706	2.821474584640525	2.8214896147721245	0.011220355	0.0068243128106827144	0.006822325411634649
78.55	2.811713235	2.8214397048024242	2.8214546437908985	0.008400551	0.006830337196899962	0.006828413924627963
78.6	2.813739979	2.8214041586004837	2.8214190248356936	0.007411423	0.006836659295254708	0.0068347688926584564
78.65	2.81469537	2.8213678400965625	2.821382658517236	0.007330522	0.006843323816320497	0.006841434782861411
78.7	2.81475856	2.8213306366730437	2.821345438545501	0.006915978	0.006850373013837141	0.006848453797706383
78.75	2.812807434	2.8212924298005726	2.8213072524674385	0.006772286	0.006857846367180434	0.006855865559760184
78.8	2.8095814	2.8212530958376107	2.821267982437102	0.005970812	0.006865780273543034	0.006863706805394565
78.85	2.811644294	2.821212506858283	2.8212275060147527	0.003941847	0.006874207751429236	0.006872011089027942
78.9	2.814678663	2.8211705315047646	2.821185696991251	0.003324256	0.006883158157072168	0.0068808084994901025
78.95	2.816227884	2.821127035860111	2.821142426233839	0.002273009	0.006892656915381944	0.006890125390095052
79.0	2.824153615	2.8210818843371674	2.8210975625491077	0.000860998	0.006902725267026523	0.006899984123998955
79.05	2.830811942	2.8210349405789263	2.8210509735587843	0.002988807	0.006913380033233736	0.006910402836406533
79.1	2.830681361	2.820986068365473	2.82100252658368	0.004265899	0.006924633399876314	0.006921395215169679
79.15	2.831493235	2.8209351325224348	2.8209520895310316	0.00573482	0.006936492722369986	0.0069329703012961
79.2	2.829217978	2.820881999825736	2.8208995317802525	0.006320661	0.006948960352876171	0.006945132310853164
79.25	2.835754471	2.8208265398973333	2.820844725062039	0.006508553	0.006962033491256215	0.006957880479712605
79.3	2.836123492	2.8207686260865694	2.8207875443256856	0.00867857	0.006975704061174505	0.006971208932534646
79.35	2.834962429	2.8207081363318	2.8207278685894384	0.010367418	0.006989958612693442	0.006985106577334565
79.4	2.829061667	2.820644953996975	2.8206655817687416	0.014302845	0.0070047782526428065	0.006999557026910147
79.45	2.81510325	2.820578968677977	2.820600573477275	0.01379579	0.00702013860397636	0.007014538548333145
79.5	2.807863838	2.8205100769736298	2.820532739795814	0.011230458	0.007036009795246933	0.007030024041620085
79.55	2.808129529	2.8204381832164565	2.820461984004064	0.008377593	0.0070523564812329164	0.0070459810485957635
79.6	2.807757324	2.820363200158504	2.8203882172708608	0.006821651	0.007069137895632136	0.007062371792844714
79.65	2.80752308	2.820285049607773	2.8203113592983295	0.004614105	0.007086307936599964	0.007079153251510531
79.7	2.811822115	2.820203663011121	2.8202313389159324	0.000769853	0.007103815285745573	0.007096277259549086
79.75	2.830297296	2.820118981979835	2.8201480946206474	0.000385343	0.00712160356101299	0.007113690646869462
79.8	2.838336915	2.820030958754536	2.820061575059936	0.005464589	0.007139611503664021	0.007131335408606307
79.85	2.836705408	2.8199395566064887	2.8199717394545933	0.009338364	0.007157773199351618	0.007149148908560912
79.9	2.829046852	2.819844750173003	2.8198785579590533	0.013131928	0.007176018333028345	0.0071670641156278995
79.95	2.81500855	2.8197465257251255	2.8197820119572667	0.012786889	0.007194272477180123	0.007185009872792312
80.0	2.810695789	2.8196448813665214	2.81968209429282	0.00983645	0.007212457412615379	0.007202911198041499
80.05	2.811459917	2.8195398271630303	2.8195788094325342	0.008183469	0.0072304914807789855	0.007220689616289999
80.1	2.813228736	2.8194313852030994	2.8194721735634003	0.007675649	0.007248289966301993	0.007238263521167095
80.15	2.813026183	2.8193195895899095	2.8193622146232773	0.008267409	0.007265765508244101	0.007255548565267803
80.2	2.811584504	2.819204486366651	2.819248972266369	0.007816596	0.0072828285382374415	0.0072724580772214
80.25	2.808661143	2.8190861333769757	2.8191324977650534	0.007362288	0.007299387743497994	0.007288903503688627
80.3	2.809932943	2.8189646000631976	2.819012853850151	0.005818698	0.007315350552434962	0.007304794874161261
80.35	2.80959663	2.818839967205258	2.818890114492206	0.005308121	0.0073306236403586945	0.00732004128620703
80.4	2.808306395	2.8187123266039222	2.8187643646267926	0.003673175	0.0073451134525643206	0.0073345514085805
80.45	2.812066004	2.81858178071197	2.8186356998272197	0.000384738	0.007358726741852398	0.0073482339994083695
80.5	2.826145477	2.8184484422174916	2.8185042259283617	0.000155892	0.007371371117341714	0.0073609984364577845
80.55	2.831391477	2.8183124335835816	2.818370058605601	0.003125482	0.007382955601236669	0.007372755256311719
80.6	2.832832792	2.8181738865489656	2.818233322913095	0.005517017	0.007393391190036708	0.007383416699109161
80.65	2.831359163	2.818032941594182	2.8180941527857515	0.007571204	0.007402591416522793	0.007392897255363552
80.7	2.827234634	2.817889747378073	2.8179526905094034	0.007169724	0.007410472908731587	0.007401114211254245
80.75	2.830480554	2.8177444601493686	2.817809086163743	0.008702492	0.007416955942037342	0.007407988188696128
80.8	2.829199564	2.817597243138137	2.8176634970425547	0.009701965	0.007421964980409378	0.007413443676435235
80.85	2.827641862	2.8174482659318216	2.817516087055767	0.011905711	0.007425429202902614	0.007417409548395366
80.9	2.815347897	2.817297703840448	2.8173670261176835	0.013818335	0.007427283011471252	0.007419819565514083
80.95	2.808777471	2.8171457372553608	2.817216489525606	0.009332505	0.007427466516271223	0.00742061285735658
81.0	2.813276547	2.8169925510056073	2.817064657332808	0.00932974	0.007425925994732788	0.0074197343798824995
81.05	2.811893473	2.8168383337157055	2.8169117137195387	0.009288726	0.007422614320837983	0.007417135345862703
81.1	2.807966339	2.8166832771681327	2.8167578463653653	0.008368558	0.007417491361223872	0.007412773624598569
81.15	2.807390048	2.8165275756734034	2.8166032458257972	0.006705208	0.007410524334947762	0.007406614107783147
81.2	2.809377164	2.816371425450097	2.816448104915689	0.003809545	0.0074016881339907786	0.007398629038558929
81.25	2.823367483	2.816215024016676	2.8162926181014707	0.003318046	0.007390965601839379	0.007388798301068427
81.3	2.828575238	2.8160585695964016	2.8161369809037935	0.007308527	0.007378347767768041	0.007377109668058641
81.35	2.82787724	2.8159022605361415	2.81598138931171	0.010682593	0.007363834034748382	0.007363559004386623
81.4	2.815552645	2.815746294739365	2.8158260392090457	0.013125878	0.007347432319229075	0.007348150424578463
81.45	2.807627586	2.815590869113177	2.815671125813213	0.010494309	0.007329159141366221	0.007330896402915775
81.5	2.808048259	2.8154361790288394	2.815516843126282	0.008560846	0.007309039664634921	0.007311817834860091
81.55	2.809290838	2.8152824177948648	2.8153633833977967	0.007755959	0.007287107684117798	0.007290944048973772
81.6	2.810001682	2.815129776141493	2.8152109365984934	0.007496728	0.007263405563142272	0.007268312768853291
81.65	2.808997319	2.814978441715077	2.815059689903823	0.007558732	0.007237984118320878	0.007243970024953969
81.7	2.808947501	2.814828598580785	2.8149098271859683	0.007048279	0.007210902453433947	0.007217970016550716
81.75	2.808573121	2.81468042673182	2.8147615285129075	0.006396039	0.007182227742976188	0.007190374924443274
81.8	2.808018912	2.8145341016033716	2.814614969652989	0.005967879	0.007152034966563229	0.007161254675372655
81.85	2.809010123	2.8143897935894393	2.814470321583461	0.005633881	0.007120406595755163	0.00713068665946383
81.9	2.807723239	2.8142476675608155	2.814327750001438	0.00510252	0.0070874322351965465	0.007098755402344274
81.95	2.807803815	2.8141078823825687	2.8141874148359323	0.002613283	0.007053208220291792	0.007065552193905439
82.0	2.81753056	2.813970590429661	2.8140494697597314	0.002017981	0.007017837173928736	0.007031174675971534
82.05	2.825322108	2.8138359370995802	2.813914061700186	0.002168038	0.006981427525029547	0.00699572639141514
82.1	2.828501112	2.813704060321259	2.8137813303482884	0.004704796	0.006944092991946714	0.0069593162975106464
82.15	2.827481036	2.813575090060019	2.813651407665824	0.006609107	0.006905952033932537	0.006922058246543494
82.2	2.827046247	2.8134491478187797	2.813524417390829	0.007912558	0.0068671272740949	0.006884070436895359
82.25	2.827207933	2.8133263461363676	2.813400474542078	0.009397662	0.006827744897412235	0.006845474838003092
82.3	2.824738911	2.813206788084392	2.8132796849238897	0.012912057	0.006787934027518306	0.006806396592742257
82.35	2.809110015	2.8130905667647985	2.81316214463308	0.014425341	0.0067478260860836265	0.006766963400915048
82.4	2.800741155	2.812977764810865	2.8130479395704966	0.010113048	0.006707554138715197	0.006727304887626853
82.45	2.801020551	2.8128684538950606	2.812937144960112	0.007388182	0.006667252231369124	0.0066875519604156775
82.5	2.804967964	2.8127626942477746	2.8128298248792447	0.006016871	0.006627054721320383	0.006647836159053547
82.55	2.806015354	2.8126605341914863	2.812726031803957	0.00562332	0.006587095606757453	0.006608289001968398
82.6	2.805586455	2.812562009695422	2.8126258061742004	0.004972452	0.0065475078590647735	0.006569041333238078
82.65	2.805767443	2.8124671439561784	2.812529175983666	0.002655272	0.006508422761820778	0.006530222674084679
82.7	2.815009088	2.812375947010102	2.812436156399663	0.002382276	0.006469969260473595	0.006491960582747371
82.75	2.820170888	2.8122884153834877	2.8123467494186416	0.003342813	0.006432273326560746	0.006454380026535626
82.8	2.826957368	2.812204531786829	2.812260943563163	0.007113833	0.006395457340215101	0.006417602769763317
82.85	2.816417555	2.812124264859454	2.812178713626251	0.009227222	0.006359639494549637	0.006381746781139096
82.9	2.812790928	2.812047568970835	2.8121000204690865	0.00829936	0.006324933225342113	0.006346925664042076
82.95	2.810618963	2.811974384084844	2.812024810877942	0.008238717	0.006291446669251691	0.006313248112946203
83.0	2.808547464	2.8119046356929864	2.8119530174861	0.007480087	0.00625928215359728	0.006280817399074837
83.05	2.807730884	2.811838234822368	2.8118845587662467	0.006854073	0.0062285357205152485	0.006249730888171131
83.1	2.809350402	2.81177507812378	2.8118193390984536	0.006044751	0.006199296688094576	0.006220079593062218
83.15	2.808944292	2.8117150480447317	2.811757248918421	0.007008604	0.006171647250862044	0.0061919477634778
83.2	2.806745781	2.8116580130916855	2.8116981649500636	0.006467069	0.006145662121759935	0.006165412515357641
83.25	2.807549515	2.8116038281849516	2.811641950525856	0.005963649	0.00612140821752368	0.006140543501648597
83.3	2.808475144	2.811552335108899	2.8115884559975877	0.005872961	0.006098944389125973	0.006117402626350304
83.35	2.806848508	2.81150336305913	2.8115375192392924	0.006012381	0.006078321198705456	0.0060960438033196476
83.4	2.801288356	2.811456729287259	2.811488966243199	0.004966932	0.006059580744140524	0.00607651276108752
83.45	2.803533259	2.8114122398427726	2.811442611808507	0.00133042	0.006042756532161251	0.006058846894677195
83.5	2.817053967	2.8113696904103014	2.8113982603217442	0.001512829	0.006027873400614353	0.006043075165142214
83.55	2.817651846	2.811328867239416	2.811355706626339	0.002987477	0.006014947490208694	0.006029218047263574
83.6	2.821269634	2.8112895481628444	2.8113147369779385	0.003478941	0.006003986265773295	0.006017287525562264
83.65	2.823307074	2.811251503697814	2.811275130080854	0.005447134	0.005994988586758783	0.006007287138495426
83.7	2.824099006	2.811214498224054	2.811236658199934	0.006983729	0.005987944826410138	0.005999212070414228
83.75	2.82535827	2.8111782912309016	2.81119908834109	0.009665776	0.005982837038737277	0.005993049290571319
83.8	2.817194923	2.811142638624892	2.8111621834926583	0.013804224	0.005979639172112875	0.005988777738177492
83.85	2.799044789	2.8111072940882806	2.8111257039188926	0.011769916	0.005978317328037076	0.0059863685522229815
83.9	2.797633346	2.811072010478068	2.8110894084959352	0.007722036	0.005978830063328538	0.0059857853445005335
83.95	2.799596932	2.811036541254324	2.8110530560799103	0.006203996	0.00598112873373216	0.005986984513996537
84.0	2.801237134	2.8110006419259905	2.811016406896072	0.005195357	0.00598515787667608	0.005989915600554599
84.05	2.801849431	2.810964071501759	2.8109792239374034	0.004124762	0.005990855630663594	0.005994521675464033
84.1	2.806111259	2.8109265939332686	2.810941274360627	0.002744305	0.005998154188548815	0.006000739766385068
84.15	2.809544207	2.810887979537565	2.810902330867315	0.002751733	0.006006980281718821	0.006008501313794247
84.2	2.810968411	2.8108480063856747	2.8108621730576107	0.002234147	0.006017255691990761	0.006017732655918704
84.25	2.821436642	2.8108064616442103	2.8108205887441033	0.002005699	0.006028897787831611	0.006028355538928271
84.3	2.822739563	2.8107631428571276	2.81077737521353	0.006320414	0.00604182008132322	0.00604028764897146
84.35	2.815313454	2.8107178591551594	2.8107323404243103	0.007822415	0.0060559328021288755	0.0060534431624773835
84.4	2.810895121	2.8106704323810288	2.810685304128383	0.006578331	0.006071143484573112	0.0060677333110029895
84.45	2.812561009	2.8106206981192505	2.8106360989064214	0.006343177	0.006087357563827816	0.006083066956786241
84.5	2.813948933	2.810568506620253	2.8105845711063107	0.006398681	0.006104478977107973	0.006099351175073367
84.55	2.813296085	2.8105137236095667	2.8105305816756383	0.007090575	0.006122410765722833	0.006116491839224428
84.6	2.812226341	2.8104562309739913	2.810474006880006	0.007608707	0.006141055673804876	0.006134394204567942
84.65	2.809820854	2.8103959273179515	2.810414738900115	0.007899347	0.006160316739551332	0.006152963486973621
84.7	2.80891787	2.8103327283845716	2.8103526863018016	0.007609024	0.006180097874862025	0.00617210543214299
84.75	2.807083842	2.810266567337483	2.8102877743745185	0.007335493	0.006200304429342217	0.006191726871681029
84.8	2.805216012	2.810197394900802	2.8102199453351404	0.006753569	0.006220843734758363	0.0062117362621074606
84.85	2.803348747	2.810125179356252	2.810149158395365	0.006537116	0.0062416256261856665	0.0062320442030929105
84.9	2.806297847	2.810049906397894	2.8100753896924346	0.004767089	0.0062625629362667926	0.006252563931361825
84.95	2.804085644	2.8099715788464206	2.809998632084327	0.004394923	0.00628357195920821	0.0062732117868891015
85.0	2.810694437	2.809890216226471	2.8099188948120037	0.0018076	0.006304572881372288	0.006293907648229629
85.05	2.817528198	2.809805854211813	2.8098362030326984	0.003678067	0.006325490175577338	0.006314575334057523
85.1	2.819002944	2.809718543944687	2.809750597229587	0.004830129	0.006346252956494011	0.006335142968253736
85.15	2.819914038	2.809628351236874	2.8096621325044686	0.006016502	0.006366795294824117	0.006355543306165149
85.2	2.82124667	2.8095353556613394	2.809570877761338	0.00747388	0.006387056488267301	0.0063757140199640185
85.25	2.821647898	2.809439649544435	2.8094769147898164	0.010609084	0.006406981287621146	0.006395597941362134
85.3	2.808014784	2.8093413368696822	2.809380337258485	0.012844767	0.006426520076720489	0.00641514326027721
85.35	2.800740572	2.809240532105073	2.8092812496290374	0.010465864	0.0064456290052997915	0.0064343036784078236
85.4	2.799163052	2.8091373589665856	2.8091797660029583	0.00807964	0.0064642700742555	0.006453038517044503
85.45	2.802102272	2.8090319491312057	2.809076008913075	0.006276485	0.006482411173189363	0.006471312778825339
85.5	2.8047337	2.8089244409131586	2.8089701080727787	0.006452285	0.0065000260705230534	0.006489097163530644
85.55	2.803132325	2.808814977917334	2.8088621990960716	0.006844976	0.006517094356883465	0.006506368038398646
85.6	2.801713087	2.8087037076838994	2.8087524222017044	0.005867423	0.0065336013428608005	0.006523107363828398
85.65	2.802441329	2.808590780338035	2.8086409209146903	0.005005891	0.0065495379126324854	0.006539302575712233
85.7	2.803807691	2.808476347258379	2.8085278407782948	0.003136524	0.006564900335320341	0.006554946426003872
85.75	2.810836596	2.8083605597773644	2.8084133280892636	0.002612729	0.006579690036301165	0.0065700367834752
85.8	2.816280873	2.808243567926007	2.8082975286685836	0.005723315	0.00659391333101801	0.006584576396941209
85.85	2.8102378	2.808125519234933	2.808180586679446	0.006827723	0.006607581124138153	0.00659857262353519
85.9	2.809612159	2.8080065576026314	2.808062643503339	0.006073612	0.006620708577171884	0.006612037124892384
85.95	2.809612156	2.807886822240894	2.8079438366843386	0.005662513	0.006633314747902637	0.0066249855343477135
86.0	2.81163727	2.80776644670636	2.8078242989507136	0.005910123	0.006645422205183148	0.0066374370984701005
86.05	2.811532683	2.8076455580259587	2.807704157321907	0.006534295	0.0066570566228232745	0.006649414296441014
86.1	2.812426077	2.807524275922828	2.8075835323078526	0.007216056	0.006668246356432745	0.006660942440937014
86.15	2.811817895	2.8074027121480327	2.8074625372064106	0.008456731	0.006679022007185771	0.006672049264294483
86.2	2.808026232	2.807280969922127	2.8073412775034745	0.008556814	0.006689415976544214	0.006682764493818549
86.25	2.807347873	2.8071591434892946	2.807219850379089	0.008667498	0.006699462016010303	0.006693119420146822
86.3	2.804930117	2.8070373177854675	2.807098344321625	0.008732496	0.0067091947759780075	0.006703146462591378
86.35	2.80177309	2.8069155682205107	2.8069768388508236	0.008351	0.00671864935771284	0.006712878735359114
86.4	2.799922659	2.8067939605732732	2.806855404349285	0.007082546	0.006727860872412544	0.006722349618491131
86.45	2.799722641	2.8066725509970407	2.8067341020007346	0.00588818	0.006736864011185366	0.006731592337266648
86.5	2.802825226	2.806551386131713	2.8066129838322995	0.003980318	0.006745692629628711	0.0067406395536869475
86.55	2.808978521	2.806430503317951	2.8064920928568666	0.004982506	0.006754379350500642	0.0067495229734914255
86.6	2.809082953	2.806309930907436	2.806371463310624	0.005685758	0.006762955187752917	0.006758272971962823
86.65	2.809724213	2.8061896886625317	2.806251120979925	0.006073488	0.006771449194940927	0.006766918241554745
86.7	2.810892541	2.806069788237775	2.8061310836107864	0.007194911	0.006779888140747213	0.006775485464124336
86.75	2.807657802	2.805950233734966	2.80601136139362	0.008354925	0.006788296214055087	0.006783999010279766
86.8	2.806029974	2.8058310223230434	2.80589195751515	0.007339862	0.006796694760691982	0.006792480668059636
86.85	2.806976804	2.8057121449135156	2.8057728687690098	0.007954346	0.006805102053632071	0.006800949402852712
86.9	2.802819124	2.805593586881893	2.8056540862161015	0.008759318	0.006813533098108431	0.006809421150145654
86.95	2.799279027	2.8054753288253766	2.8055355958855595	0.007300784	0.006821999472739681	0.0068179086423563445
87.0	2.800524581	2.8053573473470146	2.8054173795070123	0.005928769	0.006830509207427405	0.006826421270674708
87.05	2.802737799	2.8052396158565482	2.8052994152647965	0.005493597	0.006839066698431407	0.006834964982494288
87.1	2.804420359	2.8051221053783504	2.805181678564877	0.005614188	0.006847672660682345	0.006843542214679118
87.15	2.805314129	2.805004785357115	2.805064142805401	0.005773385	0.006856324117047825	0.00685215186257454
87.2	2.804997622	2.804887624452302	2.804946780142101	0.006095488	0.006865014423930852	0.006860789284340016
87.25	2.805071328	2.8047705913128036	2.8048295622401462	0.00542251	0.006873733332250879	0.006869446339859782
87.3	2.808484424	2.8046536553238495	2.8047124610045264	0.005540775	0.0068824670825402955	0.00687811146317584
87.35	2.806400744	2.80453678731876	2.8045954492815763	0.006618675	0.0068911985325862835	0.006886769767090644
87.4	2.807133591	2.8044199602488873	2.804478501524899	0.006279521	0.006899907315763194	0.006895403178306449
87.45	2.807232221	2.8043031498058304	2.8043615944196265	0.006497147	0.006908570027937328	0.006903990601208057
87.5	2.809029605	2.804186334990819	2.804244707459694	0.00675605	0.006917160440587999	0.006912508108158013
87.55	2.809421352	2.804069498627046	2.804127823473593	0.008012593	0.006925649737579439	0.00692092915396106
87.6	2.807888256	2.8039526278115767	2.804010929094877	0.009352558	0.0069340067728403875	0.006929224811970058
87.65	2.801115006	2.80383571430439	2.8038940151745253	0.008868974	0.00694219834606392	0.006937364029150163
87.7	2.800659615	2.8037187548529783	2.803777077133103	0.007636273	0.006950189493430407	0.006945313897293316
87.75	2.802613356	2.8036017514517937	2.803660115251473	0.006880177	0.006957943790281349	0.0069530399374814035
87.8	2.804421802	2.8034847115366874	2.8035431348996203	0.007580678	0.006965423662630271	0.006960506394834048
87.85	2.801868113	2.8033676481152447	2.8034261467039316	0.00845294	0.006972590704387336	0.00696767654054548
87.9	2.798373617	2.803250579834668	2.8033091666539782	0.00775576	0.006979405997194733	0.006974512978213411
87.95	2.797761532	2.803133530989525	2.803192216150555	0.007103615	0.006985830429818195	0.006980977951490566
88.0	2.798657833	2.803016531472293	2.8030753219973397	0.00605495	0.006991825014114451	0.00698703365014478
88.05	2.800809072	2.8028996166701603	2.802958516339118	0.005146289	0.006997351194693739	0.006992642511695501
88.1	2.805063414	2.8027828273120425	2.8028418365499963	0.005547077	0.007002371149519713	0.006997767515901287
88.15	2.806813701	2.802666209270153	2.8027253250754955	0.006312511	0.007006848078835477	0.007002372469503346
88.2	2.805885049	2.8025498133208284	2.802609029232755	0.007992724	0.0070107464799725435	0.007006422278782903
88.25	2.800757109	2.802433694869576	2.8024930009733984	0.007928628	0.0070140324057885554	0.0070098832076637444
88.3	2.799607768	2.802317913645473	2.802377296613831	0.006870981	0.00701667370468813	0.007012723119284229
88.35	2.801325826	2.8022025333702367	2.8022619765378955	0.006329859	0.00701864024040793	0.007014911699173501
88.4	2.803514915	2.8020876214072605	2.8021471048769016	0.006298516	0.007019904089990293	0.007016420658392674
88.45	2.802972308	2.8019732483959605	2.8020327491720707	0.007746466	0.007020439718626605	0.007017223915241037
88.5	2.799325974	2.8018594878766216	2.8019189800243605	0.007220941	0.007020224130319307	0.0070172977543773
88.55	2.799355276	2.8017464159108023	2.8018058707365383	0.006210977	0.007019236993586465	0.007016620962463663
88.6	2.802157891	2.801634110702105	2.8016934969521743	0.00563175	0.007017460741711435	0.007015174939703102
88.65	2.80375996	2.801522652221844	2.801581936295979	0.006366101	0.007014880647319103	0.007012943786904376
88.7	2.803087253	2.8014121218437253	2.8014712680196268	0.006755781	0.007011484871335167	0.007009914367971777
88.75	2.80345778	2.8013026019913547	2.8013615726568397	0.006566117	0.007007264486652189	0.0070060763479743455
88.8	2.804220929	2.8011941758018297	2.801252931691133	0.006710103	0.00700221347708252	0.007001422207199124
88.85	2.805063735	2.801086926808285	2.80114542723921	0.007804675	0.006996328712420662	0.006995947231832576
88.9	2.802279558	2.800980938643741	2.8010391417525247	0.007831705	0.006989609900664323	0.006989649482140717
88.95	2.802768093	2.8008762947680856	2.800934157739105	0.007913983	0.00698205951865228	0.006982529739230051
89.0	2.801665911	2.8007730782195575	2.800830557507231	0.008070987	0.006973682722567095	0.006974591431665846
89.05	2.798618821	2.8006713713915685	2.8007284229321074	0.008323346	0.006964487239920988	0.006965840543400259
89.1	2.798525652	2.800571255835253	2.800627835246206	0.007301804	0.006954483244792852	0.006956285504618666
89.15	2.798009643	2.80047281208765	2.8005288748534976	0.006898714	0.006943683218212428	0.006945937067247404
89.2	2.799343178	2.8003761195249854	2.8004316211673563	0.006893616	0.006932101795693131	0.006934808166978626
89.25	2.801294463	2.800281256240118	2.8003361524715222	0.006687377	0.006919755603996324	0.006922913773757399
89.3	2.802283188	2.8001882989428184	2.8002425458031115	0.00693884	0.006906663089266579	0.006910270732741827
89.35	2.801442118	2.800097322881199	2.800150876856327	0.008829293	0.006892844338708041	0.006896897597788262
89.4	2.795640816	2.800008401782327	2.8000612199052	0.007856975	0.006878320897976547	0.006882814459530227
89.45	2.795735545	2.799921607809743	2.799973647743438	0.006687922	0.006863115586440001	0.006868042770111556
89.5	2.797468612	2.7998370115354523	2.799888231639208	0.006024527	0.006847252312411376	0.0068526051666017215
89.55	2.79950414	2.7997546819237233	2.7998050413025304	0.005772196	0.006830755890385352	0.0068365252950650796
89.6	2.801908393	2.799674686323987	2.7997241448628105	0.00606604	0.006813651862212499	0.006819827637176939
89.65	2.801194871	2.7995970904700274	2.7996456088539716	0.007371744	0.006795966324025706	0.006802537341179679
89.7	2.796397189	2.7995219584826843	2.799569498204625	0.007438372	0.006777725760594799	0.006784680058853134
89.75	2.797825501	2.799449352873341	2.7994958762307434	0.006416526	0.006758956888629895	0.006766281790037766
89.8	2.797945593	2.7993793345456197	2.799424804628381	0.006162378	0.0067396865103851785	0.006747368736098758
89.85	2.798525739	2.7993119627928102	2.7993563434641073	0.006213916	0.006719941378735429	0.006727967163556901
89.9	2.799160192	2.7992472952888625	2.799290551161003	0.005984344	0.006699748074711093	0.006708103278940514
89.95	2.799793911	2.799185388070929	2.7992274844782483	0.006014249	0.00667913289828633	0.006687803115734106
90.0	2.799503726	2.7991262955118255	2.7991671984826096	0.006719796	0.0066581217730212906	0.006667092434116765
90.05	2.799046718	2.79907007028099	2.7991097465103705	0.006456202	0.006636740164966792	0.0066459966339983785
90.1	2.798366841	2.7990167632929404	2.7990551801185557	0.006283445	0.006615013016048627	0.00662454068167715
90.15	2.798661192	2.798966423642479	2.799003549024608	0.005795311	0.006592964691961629	0.006602749050259285
90.2	2.799808046	2.7989190985262975	2.798954901033979	0.005720331	0.006570618944421383	0.006580645673803243
90.25	2.801166302	2.7988748331509488	2.798909281955433	0.005659553	0.00654799888744603	0.006558253914978387
90.3	2.802714924	2.7988336706274737	2.7988667355041708	0.006274697	0.006525126987172898	0.00653559654586298
90.35	2.801217487	2.798795651853334	2.798827303193206	0.00667902	0.006502025064556775	0.006512695741351155
90.4	2.800561258	2.7987608153825727	2.7987910242137275	0.006692889	0.006478714310150678	0.006489573084494249
90.45	2.800233864	2.7987291972854664	2.7987579353054692	0.006879355	0.00645521531003777	0.006466249582970533
90.5	2.799196302	2.798700830999201	2.7987280706183992	0.006814388	0.006431548081867228	0.0064427456957601385
90.55	2.800798945	2.7986757471713455	2.798701461567265	0.007101087	0.006407732119848529	0.006419081369000511
90.6	2.798990074	2.798653973498154	2.7986781366807856	0.007266975	0.006383786447479571	0.006395276079912859
90.65	2.798073754	2.7986355345598986	2.7986581214474384	0.006974739	0.006359729676724468	0.006371348887622921
90.7	2.797836065	2.7986204516555957	2.7986414381599896	0.006756921	0.00633558007231744	0.006347318489650177
90.75	2.799908825	2.7986087426396113	2.798628105760991	0.006652403	0.006311355619849748	0.006323203282808788
90.8	2.797888171	2.7986004217626754	2.798618139691584	0.007747302	0.00628707409629639	0.006299021427250369
90.85	2.795801057	2.7985954995198647	2.798611551745961	0.006834698	0.006262753141657385	0.006274790912382996
90.9	2.79607714	2.798593982508083	2.7986083499338434	0.006383477	0.006238410330423247	0.006250529623421315
90.95	2.796457774	2.7985958732954805	2.798608538353277	0.006098438	0.00621406324162388	0.006226255407358295
91.0	2.796640043	2.79860117030513	2.7986121170759555	0.005939331	0.006189729526283031	0.006201986137198679
91.05	2.797280774	2.7986098677151166	2.798619082047158	0.005650664	0.006165426971174804	0.0061777397733559156
91.1	2.798260542	2.7986219553769796	2.7986294250022037	0.005421321	0.006141173557862756	0.006153534421186866
91.15	2.799128576	2.7986374187542316	2.798643133401144	0.006034235	0.00611698751609426	0.006129388383720331
91.2	2.798298714	2.7986562388823817	2.7986601903831696	0.006073462	0.006092887370721288	0.006105320208724791
91.25	2.798399232	2.7986783923516363	2.7986805747419603	0.006036205	0.0060688919814221145	0.006081348729356374
91.3	2.796284027	2.7987038513131353	2.798704260922947	0.005929403	0.006045020574605898	0.006057493097728441
91.35	2.799734176	2.7987325835092713	2.7987312190431513	0.005885323	0.006021292766992037	0.0060337728108478626
91.4	2.798544353	2.7987645523283335	2.798761414933981	0.006216656	0.005997728580467838	0.006010207728468872
91.45	2.798271152	2.7987997168833867	2.798794810207082	0.005738821	0.005974348447939722	0.0059868180825217235
91.5	2.799030616	2.798838032115003	2.7988313623430208	0.005736397	0.005951173210003697	0.005963624477879161
91.55	2.799274232	2.7988794489171545	2.7988710248023105	0.005846632	0.005928224102369013	0.005940647884327605
91.6	2.798762039	2.7989239142852744	2.798913747157993	0.0058908	0.005905522734072854	0.005917909619710725
91.65	2.798805214	2.7989713714852402	2.7989594752487514	0.005846066	0.005883091056622778	0.005895431324309598
91.7	2.798649993	2.7990217602417733	2.7990081513512566	0.005865636	0.005860951324295661	0.005873234926614927
91.75	2.798515889	2.7990750169445313	2.799059714370252	0.005725688	0.005839126045906559	0.0058513426007319
91.8	2.798348118	2.7991310748699623	2.799114100044683	0.005630217	0.0058176379284370985	0.0058297767157365656
91.85	2.798576166	2.7991898644168565	2.799171241168003	0.004874374	0.005796509812980765	0.005808559777373479
91.9	2.800268936	2.7992513133533827	2.799231067820679	0.00505828	0.005775764603521119	0.00578771436254768
91.95	2.800730951	2.7993153470733425	2.7992935076128096	0.005316634	0.0057554251891094544	0.0057672630471195755
92.0	2.801026314	2.799381888859312	2.7993584859347136	0.005266102	0.005735514360050354	0.0057472283275593755
92.05	2.800543176	2.799450860150354	2.7994259262133347	0.005381937	0.0057160547187381505	0.005727632537058459
92.1	2.802216438	2.799522180812037	2.7994957501723183	0.005813079	0.005697068585814853	0.005708497756729209
92.15	2.80308769	2.7995957694065448	2.7995678780936606	0.005865579	0.005678577902341743	0.005689845722552668
92.2	2.802816407	2.799671543460811	2.799642229078935	0.006498402	0.005660604128693662	0.005671697728755603
92.25	2.801203813	2.799749419730746	2.7997187213081984	0.007254184	0.00564316814089739	0.005654074528315733
92.3	2.79807627	2.7998293144597968	2.7997972722948283	0.006690932	0.0056262901251445995	0.00563699623130641
92.35	2.7974813	2.7999111436302773	2.799877799134713	0.006233361	0.005609989471215347	0.005620482201800581
92.4	2.798054323	2.799994823206128	2.799960218748395	0.005776459	0.005594284665550477	0.005604550954058708
92.45	2.798155328	2.8000802693659774	2.8000444481149733	0.005591406	0.005579193184710762	0.005589220048726737
92.5	2.798829246	2.800167398725611	2.800130404496774	0.005497086	0.005564731389957112	0.005574505989768675
92.55	2.798771062	2.8002561285492007	2.8002180056540253	0.005270098	0.005550914423679866	0.00556042412285374
92.6	2.799217343	2.8003463769488572	2.800307170048977	0.005233868	0.005537756108396117	0.005546988535910924
92.65	2.800680964	2.800438063072325	2.8003978170391273	0.005062851	0.005525268849022038	0.005534211962554077
92.7	2.800542485	2.800531107278819	2.800489867059438	0.005235611	0.005513463539113033	0.005522105689068775
92.75	2.801426933	2.800625431303262	2.8005832417935905	0.005196704	0.0055023494717480435	0.005510679465638273
92.8	2.80104585	2.8007209584093102	2.8006778643345527	0.005321347	0.0054919342557164415	0.00549994142247002
92.85	2.800847003	2.800817613531784	2.800773659334867	0.005534653	0.005482223737646877	0.005489897991466676
92.9	2.799688229	2.8009153234092325	2.8008705531472295	0.00550353	0.0054732219306974665	0.005480553834066185
92.95	2.802850859	2.8010140167075015	2.8009684739560408	0.005504896	0.0054649309504057365	0.005471911775854464
93.0	2.800898876	2.8011136241352337	2.8010673519007248	0.005416408	0.005457350958274585	0.005463972748531222
93.05	2.800848457	2.8012140785523467	2.801167119191645	0.005155009	0.0054504801136464175	0.005456735739784415
93.1	2.801925309	2.801315315072478	2.8012677102195127	0.005618111	0.005444314534391213	0.005450197751601199
93.15	2.8014796	2.801417271160442	2.8013690616591824	0.00562574	0.005438848266904821	0.00544435376751276
93.2	2.799882526	2.80151988672566	2.8014711125686786	0.005265392	0.005434073265880617	0.005439196729236392
93.25	2.801986599	2.8016231042124566	2.8015738044842786	0.005414992	0.00542997938427998	0.005434717523140202
93.3	2.801614127	2.8017268686879904	2.80167708151236	0.005404608	0.005426554373884278	0.0054309049769134055
93.35	2.799217791	2.801831127928483	2.801780890418642	0.005106637	0.005423783896762484	0.0054277458667778755
