Repository: alperensar/UoB_VNA_Extraction

# VNA Parameter Extraction Algorithm
MATLAB software for extracting permittivity and loss tangent from VNA measurements.

**Initialisation Correction.** Configuration discovery and the Optimization Toolbox check have been corrected. The extraction calculations are unchanged.

The software supports GRL and TRL workflows, CSV and Touchstone inputs, and interactive fit settings.

## Measurement data and configuration

The example [folder_struct](folder_struct) shows a material directory with measurement-system and frequency-band subdirectories. The material name must match an entry in `Materials` in [src/config_VNA.json](src/config_VNA.json).

File: folder_struct/RADIX_2.8_HT/Keysight_PNA_UoB/220-330/RADIX_2.8_HT_Keysight_PNA_UoB_2.csv (part 1 of 3)
Transmission Line And Free Space Method 18.0.18011201
Keysight Technologies,N5247B,US57180290,A.12.85.08

Ch 1
Ports:, 3 & 4
Measurement Model:, Transmission Epsilon Fast
Sample Holder Type:, Freespace
Metal Plate Thickness:, 1.000000 mm
Distance to Sample:, 0.000000 mm
Sample Thickness:, 3.000000 mm
IFBW:, 1000.000000 Hz
Power:, 2.000000 dBm
Date:,"Tuesday, November 19, 2024 12:02:50"
frequency(Hz),Tr 1  Data(e'),(e'')
220000000000.0000,2.762658e+000,1.896700e-002
220055000000.0000,2.761943e+000,1.837106e-002
220110000000.0000,2.761313e+000,1.786941e-002
220165000000.0000,2.760763e+000,1.744038e-002
220220000000.0000,2.760271e+000,1.706923e-002
220275000000.0000,2.759837e+000,1.675007e-002
220330000000.0000,2.759448e+000,1.647265e-002
220385000000.0000,2.759101e+000,1.623718e-002
220440000000.0000,2.758791e+000,1.603609e-002
220495000000.0000,2.758511e+000,1.586487e-002
220550000000.0000,2.758264e+000,1.572095e-002
220605000000.0000,2.758046e+000,1.559497e-002
220660000000.0000,2.757859e+000,1.549254e-002
220715000000.0000,2.757705e+000,1.540464e-002
220770000000.0000,2.757584e+000,1.533792e-002
220825000000.0000,2.757498e+000,1.528812e-002
220880000000.0000,2.757443e+000,1.525600e-002
220935000000.0000,2.757419e+000,1.524143e-002
220990000000.0000,2.757426e+000,1.524231e-002
221045000000.0000,2.757461e+000,1.525813e-002
221100000000.0000,2.757526e+000,1.528737e-002
221155000000.0000,2.757618e+000,1.532759e-002
221210000000.0000,2.757738e+000,1.538149e-002
221265000000.0000,2.757884e+000,1.544597e-002
221320000000.0000,2.758050e+000,1.552296e-002
221375000000.0000,2.758235e+000,1.561141e-002
221430000000.0000,2.758430e+000,1.570703e-002
221485000000.0000,2.758634e+000,1.581262e-002
221540000000.0000,2.758839e+000,1.591751e-002
221595000000.0000,2.759042e+000,1.602471e-002
221650000000.0000,2.759242e+000,1.612499e-002
221705000000.0000,2.759432e+000,1.622236e-002
221760000000.0000,2.759611e+000,1.631364e-002
221815000000.0000,2.759773e+000,1.639946e-002
221870000000.0000,2.759914e+000,1.648160e-002
221925000000.0000,2.760031e+000,1.655480e-002
221980000000.0000,2.760118e+000,1.662126e-002
222035000000.0000,2.760180e+000,1.667769e-002
222090000000.0000,2.760214e+000,1.672268e-002
222145000000.0000,2.760226e+000,1.675821e-002
222200000000.0000,2.760219e+000,1.678390e-002
222255000000.0000,2.760195e+000,1.680337e-002
222310000000.0000,2.760161e+000,1.681872e-002
222365000000.0000,2.760115e+000,1.683012e-002
222420000000.0000,2.760063e+000,1.684193e-002
222475000000.0000,2.760006e+000,1.684772e-002
222530000000.0000,2.759951e+000,1.685380e-002
222585000000.0000,2.759903e+000,1.685494e-002
222640000000.0000,2.759866e+000,1.685560e-002
222695000000.0000,2.759844e+000,1.685678e-002
222750000000.0000,2.759840e+000,1.685857e-002
222805000000.0000,2.759853e+000,1.686521e-002
222860000000.0000,2.759889e+000,1.687458e-002
222915000000.0000,2.759940e+000,1.688891e-002
222970000000.0000,2.760014e+000,1.690561e-002
223025000000.0000,2.760107e+000,1.692553e-002
223080000000.0000,2.760222e+000,1.694799e-002
223135000000.0000,2.760359e+000,1.697278e-002
223190000000.0000,2.760513e+000,1.700053e-002
223245000000.0000,2.760688e+000,1.703385e-002
223300000000.0000,2.760873e+000,1.706880e-002
223355000000.0000,2.761070e+000,1.711041e-002
223410000000.0000,2.761270e+000,1.715099e-002
223465000000.0000,2.761470e+000,1.719550e-002
223520000000.0000,2.761666e+000,1.723624e-002
223575000000.0000,2.761855e+000,1.727462e-002
223630000000.0000,2.762033e+000,1.730822e-002
223685000000.0000,2.762200e+000,1.733734e-002
223740000000.0000,2.762349e+000,1.736580e-002
223795000000.0000,2.762479e+000,1.738968e-002
223850000000.0000,2.762585e+000,1.741175e-002
223905000000.0000,2.762667e+000,1.742930e-002
223960000000.0000,2.762720e+000,1.744402e-002
224015000000.0000,2.762745e+000,1.745431e-002
224070000000.0000,2.762747e+000,1.746171e-002
224125000000.0000,2.762723e+000,1.746631e-002
224180000000.0000,2.762681e+000,1.747251e-002
224235000000.0000,2.762616e+000,1.747990e-002
224290000000.0000,2.762535e+000,1.749541e-002
224345000000.0000,2.762437e+000,1.751278e-002
224400000000.0000,2.762325e+000,1.753765e-002
224455000000.0000,2.762202e+000,1.756502e-002
224510000000.0000,2.762073e+000,1.759617e-002
224565000000.0000,2.761944e+000,1.763338e-002
224620000000.0000,2.761820e+000,1.767395e-002
224675000000.0000,2.761702e+000,1.772326e-002
224730000000.0000,2.761596e+000,1.777952e-002
224785000000.0000,2.761502e+000,1.784567e-002
224840000000.0000,2.761420e+000,1.792095e-002
224895000000.0000,2.761357e+000,1.800200e-002
224950000000.0000,2.761309e+000,1.808932e-002
225005000000.0000,2.761285e+000,1.818044e-002
225060000000.0000,2.761280e+000,1.827675e-002
225115000000.0000,2.761300e+000,1.837962e-002
225170000000.0000,2.761340e+000,1.848656e-002
225225000000.0000,2.761403e+000,1.860050e-002
225280000000.0000,2.761482e+000,1.871989e-002
225335000000.0000,2.761578e+000,1.884511e-002
225390000000.0000,2.761687e+000,1.897426e-002
225445000000.0000,2.761806e+000,1.910458e-002
225500000000.0000,2.761932e+000,1.923619e-002
225555000000.0000,2.762063e+000,1.936652e-002
225610000000.0000,2.762196e+000,1.949752e-002
225665000000.0000,2.762329e+000,1.962637e-002
225720000000.0000,2.762460e+000,1.975084e-002
225775000000.0000,2.762583e+000,1.987276e-002
225830000000.0000,2.762697e+000,1.998885e-002
225885000000.0000,2.762798e+000,2.010001e-002
225940000000.0000,2.762888e+000,2.020314e-002
225995000000.0000,2.762961e+000,2.029803e-002
226050000000.0000,2.763024e+000,2.038488e-002
226105000000.0000,2.763073e+000,2.046581e-002
226160000000.0000,2.763113e+000,2.054414e-002
226215000000.0000,2.763141e+000,2.061892e-002
226270000000.0000,2.763158e+000,2.069440e-002
226325000000.0000,2.763165e+000,2.076963e-002
226380000000.0000,2.763162e+000,2.084607e-002
226435000000.0000,2.763154e+000,2.092433e-002
226490000000.0000,2.763141e+000,2.100266e-002
226545000000.0000,2.763128e+000,2.108407e-002
226600000000.0000,2.763116e+000,2.116837e-002
226655000000.0000,2.763106e+000,2.125819e-002
226710000000.0000,2.763101e+000,2.135413e-002
226765000000.0000,2.763101e+000,2.145319e-002
226820000000.0000,2.763105e+000,2.155762e-002
226875000000.0000,2.763117e+000,2.166404e-002
226930000000.0000,2.763136e+000,2.177442e-002
226985000000.0000,2.763164e+000,2.188764e-002
227040000000.0000,2.763198e+000,2.200114e-002
227095000000.0000,2.763242e+000,2.211676e-002
227150000000.0000,2.763294e+000,2.223310e-002
227205000000.0000,2.763352e+000,2.235055e-002
227260000000.0000,2.763418e+000,2.246776e-002
227315000000.0000,2.763486e+000,2.258233e-002
227370000000.0000,2.763557e+000,2.269514e-002
227425000000.0000,2.763627e+000,2.280288e-002
227480000000.0000,2.763696e+000,2.290550e-002
227535000000.0000,2.763761e+000,2.300091e-002
227590000000.0000,2.763821e+000,2.308662e-002
227645000000.0000,2.763874e+000,2.316696e-002
227700000000.0000,2.763917e+000,2.323859e-002
227755000000.0000,2.763946e+000,2.330459e-002
227810000000.0000,2.763961e+000,2.336206e-002
227865000000.0000,2.763955e+000,2.341129e-002
227920000000.0000,2.763934e+000,2.345053e-002
227975000000.0000,2.763893e+000,2.348088e-002
228030000000.0000,2.763838e+000,2.350218e-002
228085000000.0000,2.763767e+000,2.351563e-002
228140000000.0000,2.763682e+000,2.352345e-002
228195000000.0000,2.763586e+000,2.352683e-002
228250000000.0000,2.763477e+000,2.352773e-002
228305000000.0000,2.763360e+000,2.352681e-002
228360000000.0000,2.763235e+000,2.352467e-002
228415000000.0000,2.763104e+000,2.352188e-002
228470000000.0000,2.762971e+000,2.352142e-002
228525000000.0000,2.762840e+000,2.352407e-002
228580000000.0000,2.762711e+000,2.353355e-002
228635000000.0000,2.762587e+000,2.354961e-002
228690000000.0000,2.762467e+000,2.357641e-002
228745000000.0000,2.762356e+000,2.361227e-002
228800000000.0000,2.762252e+000,2.366060e-002
228855000000.0000,2.762158e+000,2.372031e-002
228910000000.0000,2.762073e+000,2.379036e-002
228965000000.0000,2.762000e+000,2.387245e-002
229020000000.0000,2.761939e+000,2.396451e-002
229075000000.0000,2.761892e+000,2.406852e-002
229130000000.0000,2.761859e+000,2.418320e-002
229185000000.0000,2.761837e+000,2.430839e-002
229240000000.0000,2.761825e+000,2.444425e-002
229295000000.0000,2.761823e+000,2.458822e-002
229350000000.0000,2.761826e+000,2.474002e-002
229405000000.0000,2.761835e+000,2.489733e-002
229460000000.0000,2.761847e+000,2.505755e-002
229515000000.0000,2.761861e+000,2.522132e-002
229570000000.0000,2.761875e+000,2.538558e-002
229625000000.0000,2.761889e+000,2.555294e-002
229680000000.0000,2.761898e+000,2.572051e-002
229735000000.0000,2.761898e+000,2.588724e-002
229790000000.0000,2.761890e+000,2.605179e-002
229845000000.0000,2.761869e+000,2.621147e-002
229900000000.0000,2.761838e+000,2.636475e-002
229955000000.0000,2.761794e+000,2.650989e-002
230010000000.0000,2.761738e+000,2.664724e-002
230065000000.0000,2.761670e+000,2.677587e-002
230120000000.0000,2.761590e+000,2.689555e-002
230175000000.0000,2.761497e+000,2.700720e-002
230230000000.0000,2.761393e+000,2.710933e-002
230285000000.0000,2.761277e+000,2.720165e-002
230340000000.0000,2.761154e+000,2.728376e-002
230395000000.0000,2.761022e+000,2.735551e-002
230450000000.0000,2.760886e+000,2.741875e-002
230505000000.0000,2.760748e+000,2.747388e-002
230560000000.0000,2.760609e+000,2.752345e-002
230615000000.0000,2.760474e+000,2.756567e-002
230670000000.0000,2.760340e+000,2.760456e-002
230725000000.0000,2.760213e+000,2.763941e-002
230780000000.0000,2.760090e+000,2.767169e-002
230835000000.0000,2.759975e+000,2.770177e-002
230890000000.0000,2.759866e+000,2.772919e-002
230945000000.0000,2.759766e+000,2.775472e-002
231000000000.0000,2.759676e+000,2.777850e-002
231055000000.0000,2.759595e+000,2.780084e-002
231110000000.0000,2.759525e+000,2.782264e-002
231165000000.0000,2.759465e+000,2.784309e-002
231220000000.0000,2.759414e+000,2.786424e-002
231275000000.0000,2.759370e+000,2.788409e-002
231330000000.0000,2.759333e+000,2.790225e-002
231385000000.0000,2.759302e+000,2.791912e-002
231440000000.0000,2.759275e+000,2.793185e-002
231495000000.0000,2.759252e+000,2.794354e-002
231550000000.0000,2.759232e+000,2.795253e-002
231605000000.0000,2.759210e+000,2.796018e-002
231660000000.0000,2.759187e+000,2.796631e-002
231715000000.0000,2.759159e+000,2.797080e-002
231770000000.0000,2.759125e+000,2.797314e-002
231825000000.0000,2.759084e+000,2.797312e-002
231880000000.0000,2.759034e+000,2.797002e-002
231935000000.0000,2.758974e+000,2.796415e-002
231990000000.0000,2.758905e+000,2.795444e-002
232045000000.0000,2.758826e+000,2.794383e-002
232100000000.0000,2.758736e+000,2.793011e-002
232155000000.0000,2.758635e+000,2.791410e-002
232210000000.0000,2.758524e+000,2.789554e-002
232265000000.0000,2.758401e+000,2.787470e-002
232320000000.0000,2.758269e+000,2.785231e-002
232375000000.0000,2.758129e+000,2.782767e-002
232430000000.0000,2.757982e+000,2.780178e-002
232485000000.0000,2.757830e+000,2.777352e-002
232540000000.0000,2.757675e+000,2.774514e-002
232595000000.0000,2.757520e+000,2.771601e-002
232650000000.0000,2.757366e+000,2.768881e-002
232705000000.0000,2.757214e+000,2.766315e-002
232760000000.0000,2.757065e+000,2.764097e-002
232815000000.0000,2.756920e+000,2.762111e-002
232870000000.0000,2.756782e+000,2.760419e-002
232925000000.0000,2.756650e+000,2.758970e-002
232980000000.0000,2.756527e+000,2.757846e-002
233035000000.0000,2.756412e+000,2.756960e-002
233090000000.0000,2.756306e+000,2.756562e-002
233145000000.0000,2.756210e+000,2.756486e-002
233200000000.0000,2.756121e+000,2.756876e-002
233255000000.0000,2.756041e+000,2.757680e-002
233310000000.0000,2.755967e+000,2.758690e-002
233365000000.0000,2.755901e+000,2.760105e-002
233420000000.0000,2.755841e+000,2.761649e-002
233475000000.0000,2.755786e+000,2.763515e-002
233530000000.0000,2.755736e+000,2.765547e-002
233585000000.0000,2.755690e+000,2.767809e-002
233640000000.0000,2.755647e+000,2.770231e-002
233695000000.0000,2.755605e+000,2.772790e-002
233750000000.0000,2.755562e+000,2.775460e-002
233805000000.0000,2.755518e+000,2.778189e-002
233860000000.0000,2.755471e+000,2.780844e-002
233915000000.0000,2.755422e+000,2.783523e-002
233970000000.0000,2.755370e+000,2.786000e-002
234025000000.0000,2.755314e+000,2.788505e-002
234080000000.0000,2.755253e+000,2.790819e-002
234135000000.0000,2.755188e+000,2.793061e-002
234190000000.0000,2.755119e+000,2.795221e-002
234245000000.0000,2.755046e+000,2.797238e-002
234300000000.0000,2.754969e+000,2.799169e-002
234355000000.0000,2.754887e+000,2.800840e-002
234410000000.0000,2.754803e+000,2.802319e-002
234465000000.0000,2.754716e+000,2.803432e-002
234520000000.0000,2.754628e+000,2.804303e-002
234575000000.0000,2.754540e+000,2.804885e-002
234630000000.0000,2.754452e+000,2.805213e-002
234685000000.0000,2.754366e+000,2.805288e-002
234740000000.0000,2.754283e+000,2.805089e-002
234795000000.0000,2.754202e+000,2.804531e-002
234850000000.0000,2.754126e+000,2.803672e-002
234905000000.0000,2.754054e+000,2.802371e-002
234960000000.0000,2.753989e+000,2.800798e-002
235015000000.0000,2.753933e+000,2.798783e-002
235070000000.0000,2.753884e+000,2.796517e-002
235125000000.0000,2.753843e+000,2.793909e-002
235180000000.0000,2.753808e+000,2.791055e-002
235235000000.0000,2.753780e+000,2.787977e-002
235290000000.0000,2.753757e+000,2.784615e-002
235345000000.0000,2.753738e+000,2.781070e-002
235400000000.0000,2.753722e+000,2.777294e-002
235455000000.0000,2.753707e+000,2.773370e-002
235510000000.0000,2.753695e+000,2.769221e-002
235565000000.0000,2.753683e+000,2.764960e-002
235620000000.0000,2.753670e+000,2.760603e-002
235675000000.0000,2.753655e+000,2.756191e-002
235730000000.0000,2.753638e+000,2.751733e-002
235785000000.0000,2.753616e+000,2.747261e-002
235840000000.0000,2.753589e+000,2.742569e-002
235895000000.0000,2.753557e+000,2.737871e-002
235950000000.0000,2.753519e+000,2.733063e-002
236005000000.0000,2.753473e+000,2.728278e-002
236060000000.0000,2.753421e+000,2.723460e-002
236115000000.0000,2.753362e+000,2.718749e-002
236170000000.0000,2.753296e+000,2.714136e-002
236225000000.0000,2.753223e+000,2.709688e-002
236280000000.0000,2.753143e+000,2.705493e-002
236335000000.0000,2.753057e+000,2.701382e-002
236390000000.0000,2.752965e+000,2.697497e-002
236445000000.0000,2.752869e+000,2.693791e-002
236500000000.0000,2.752768e+000,2.690297e-002
236555000000.0000,2.752665e+000,2.686966e-002
236610000000.0000,2.752560e+000,2.683756e-002
236665000000.0000,2.752455e+000,2.680710e-002
236720000000.0000,2.752351e+000,2.677862e-002
236775000000.0000,2.752247e+000,2.675085e-002
236830000000.0000,2.752144e+000,2.672425e-002
236885000000.0000,2.752042e+000,2.669626e-002
236940000000.0000,2.751943e+000,2.666780e-002
236995000000.0000,2.751847e+000,2.663690e-002
237050000000.0000,2.751756e+000,2.660460e-002
237105000000.0000,2.751670e+000,2.656999e-002
237160000000.0000,2.751588e+000,2.653320e-002
237215000000.0000,2.751512e+000,2.649423e-002
237270000000.0000,2.751441e+000,2.645282e-002
237325000000.0000,2.751374e+000,2.640944e-002
237380000000.0000,2.751312e+000,2.636338e-002
237435000000.0000,2.751255e+000,2.631489e-002
237490000000.0000,2.751203e+000,2.626405e-002
237545000000.0000,2.751154e+000,2.621162e-002
237600000000.0000,2.751107e+000,2.615754e-002
237655000000.0000,2.751064e+000,2.610200e-002
237710000000.0000,2.751021e+000,2.604486e-002
237765000000.0000,2.750980e+000,2.598749e-002
237820000000.0000,2.750937e+000,2.592942e-002
237875000000.0000,2.750892e+000,2.587194e-002
237930000000.0000,2.750845e+000,2.581405e-002
237985000000.0000,2.750796e+000,2.575740e-002
238040000000.0000,2.750745e+000,2.570112e-002
238095000000.0000,2.750690e+000,2.564592e-002
238150000000.0000,2.750635e+000,2.559263e-002
238205000000.0000,2.750577e+000,2.554121e-002
238260000000.0000,2.750517e+000,2.549267e-002
238315000000.0000,2.750456e+000,2.544697e-002
238370000000.0000,2.750394e+000,2.540444e-002
238425000000.0000,2.750331e+000,2.536525e-002
238480000000.0000,2.750268e+000,2.532837e-002
238535000000.0000,2.750206e+000,2.529442e-002
238590000000.0000,2.750146e+000,2.526249e-002
238645000000.0000,2.750087e+000,2.523358e-002
238700000000.0000,2.750032e+000,2.520767e-002
238755000000.0000,2.749980e+000,2.518385e-002
238810000000.0000,2.749933e+000,2.516219e-002
238865000000.0000,2.749889e+000,2.514153e-002
238920000000.0000,2.749849e+000,2.512193e-002
238975000000.0000,2.749814e+000,2.510227e-002
239030000000.0000,2.749782e+000,2.508188e-002
239085000000.0000,2.749755e+000,2.506006e-002
239140000000.0000,2.749733e+000,2.503607e-002
239195000000.0000,2.749714e+000,2.500973e-002
239250000000.0000,2.749698e+000,2.498034e-002
239305000000.0000,2.749686e+000,2.494696e-002
239360000000.0000,2.749676e+000,2.490987e-002
239415000000.0000,2.749668e+000,2.486769e-002
239470000000.0000,2.749661e+000,2.482080e-002
239525000000.0000,2.749655e+000,2.476763e-002
239580000000.0000,2.749648e+000,2.470883e-002
239635000000.0000,2.749641e+000,2.464282e-002
239690000000.0000,2.749634e+000,2.457128e-002
239745000000.0000,2.749626e+000,2.449373e-002
239800000000.0000,2.749617e+000,2.441103e-002
239855000000.0000,2.749604e+000,2.432394e-002
239910000000.0000,2.749589e+000,2.423249e-002
239965000000.0000,2.749571e+000,2.413748e-002
240020000000.0000,2.749548e+000,2.403941e-002
240075000000.0000,2.749522e+000,2.393879e-002
240130000000.0000,2.749492e+000,2.383645e-002
240185000000.0000,2.749459e+000,2.373343e-002
240240000000.0000,2.749423e+000,2.363041e-002
240295000000.0000,2.749384e+000,2.352858e-002
240350000000.0000,2.749342e+000,2.342781e-002
240405000000.0000,2.749297e+000,2.332993e-002
240460000000.0000,2.749250e+000,2.323277e-002
240515000000.0000,2.749203e+000,2.313947e-002
240570000000.0000,2.749155e+000,2.304787e-002
240625000000.0000,2.749108e+000,2.295999e-002
240680000000.0000,2.749063e+000,2.287512e-002
240735000000.0000,2.749021e+000,2.279411e-002
240790000000.0000,2.748981e+000,2.271666e-002
240845000000.0000,2.748945e+000,2.264340e-002
240900000000.0000,2.748913e+000,2.257432e-002
240955000000.0000,2.748885e+000,2.250947e-002
241010000000.0000,2.748861e+000,2.244886e-002
241065000000.0000,2.748840e+000,2.239230e-002
241120000000.0000,2.748824e+000,2.233949e-002
241175000000.0000,2.748811e+000,2.228968e-002
241230000000.0000,2.748801e+000,2.224328e-002
241285000000.0000,2.748794e+000,2.219900e-002
241340000000.0000,2.748790e+000,2.215864e-002
241395000000.0000,2.748787e+000,2.211994e-002
241450000000.0000,2.748784e+000,2.208347e-002
241505000000.0000,2.748782e+000,2.204683e-002
241560000000.0000,2.748778e+000,2.201094e-002
241615000000.0000,2.748775e+000,2.197325e-002
241670000000.0000,2.748771e+000,2.193472e-002
241725000000.0000,2.748767e+000,2.189418e-002
241780000000.0000,2.748761e+000,2.185182e-002
241835000000.0000,2.748753e+000,2.180718e-002
241890000000.0000,2.748743e+000,2.176016e-002
241945000000.0000,2.748731e+000,2.171047e-002
242000000000.0000,2.748717e+000,2.165760e-002
242055000000.0000,2.748699e+000,2.160217e-002
242110000000.0000,2.748680e+000,2.154382e-002
242165000000.0000,2.748658e+000,2.148316e-002
242220000000.0000,2.748634e+000,2.141985e-002
242275000000.0000,2.748609e+000,2.135519e-002
242330000000.0000,2.748583e+000,2.128759e-002
242385000000.0000,2.748557e+000,2.122029e-002
242440000000.0000,2.748531e+000,2.115077e-002
242495000000.0000,2.748504e+000,2.108205e-002
242550000000.0000,2.748479e+000,2.101154e-002
242605000000.0000,2.748455e+000,2.094008e-002
242660000000.0000,2.748433e+000,2.086667e-002
242715000000.0000,2.748414e+000,2.079191e-002
242770000000.0000,2.748400e+000,2.071540e-002
242825000000.0000,2.748389e+000,2.063765e-002
242880000000.0000,2.748383e+000,2.055908e-002
242935000000.0000,2.748382e+000,2.048003e-002
242990000000.0000,2.748385e+000,2.040064e-002
243045000000.0000,2.748393e+000,2.032098e-002
243100000000.0000,2.748405e+000,2.024137e-002
243155000000.0000,2.748421e+000,2.016140e-002
243210000000.0000,2.748441e+000,2.008317e-002
243265000000.0000,2.748466e+000,2.000527e-002
243320000000.0000,2.748494e+000,1.992938e-002
243375000000.0000,2.748526e+000,1.985421e-002
243430000000.0000,2.748560e+000,1.978198e-002
243485000000.0000,2.748596e+000,1.971050e-002
243540000000.0000,2.748634e+000,1.964131e-002
243595000000.0000,2.748672e+000,1.957336e-002
243650000000.0000,2.748710e+000,1.950723e-002
243705000000.0000,2.748747e+000,1.944239e-002
243760000000.0000,2.748782e+000,1.937865e-002
243815000000.0000,2.748814e+000,1.931600e-002
243870000000.0000,2.748843e+000,1.925398e-002
243925000000.0000,2.748869e+000,1.919294e-002
243980000000.0000,2.748891e+000,1.913269e-002
244035000000.0000,2.748909e+000,1.907327e-002
244090000000.0000,2.748923e+000,1.901439e-002
244145000000.0000,2.748934e+000,1.895606e-002
244200000000.0000,2.748940e+000,1.889696e-002
244255000000.0000,2.748943e+000,1.883834e-002
244310000000.0000,2.748943e+000,1.877860e-002
244365000000.0000,2.748943e+000,1.871959e-002
244420000000.0000,2.748941e+000,1.865941e-002
244475000000.0000,2.748939e+000,1.859931e-002
244530000000.0000,2.748937e+000,1.853807e-002
244585000000.0000,2.748936e+000,1.847659e-002
244640000000.0000,2.748936e+000,1.841425e-002
244695000000.0000,2.748939e+000,1.835089e-002
244750000000.0000,2.748944e+000,1.828671e-002
244805000000.0000,2.748951e+000,1.822158e-002
244860000000.0000,2.748962e+000,1.815556e-002
244915000000.0000,2.748976e+000,1.808888e-002
244970000000.0000,2.748993e+000,1.802162e-002
245025000000.0000,2.749013e+000,1.795372e-002
245080000000.0000,2.749038e+000,1.788581e-002
245135000000.0000,2.749065e+000,1.781741e-002
245190000000.0000,2.749095e+000,1.774946e-002
245245000000.0000,2.749129e+000,1.768135e-002
245300000000.0000,2.749165e+000,1.761400e-002
245355000000.0000,2.749204e+000,1.754597e-002
245410000000.0000,2.749245e+000,1.747908e-002
245465000000.0000,2.749289e+000,1.741245e-002
245520000000.0000,2.749335e+000,1.734738e-002
245575000000.0000,2.749382e+000,1.728361e-002
245630000000.0000,2.749430e+000,1.722164e-002
245685000000.0000,2.749478e+000,1.716169e-002
245740000000.0000,2.749526e+000,1.710348e-002
245795000000.0000,2.749573e+000,1.704754e-002
245850000000.0000,2.749620e+000,1.699341e-002
245905000000.0000,2.749664e+000,1.694134e-002
245960000000.0000,2.749708e+000,1.689150e-002
246015000000.0000,2.749750e+000,1.684346e-002
246070000000.0000,2.749790e+000,1.679744e-002
246125000000.0000,2.749829e+000,1.675307e-002
246180000000.0000,2.749866e+000,1.670986e-002
246235000000.0000,2.749902e+000,1.666809e-002
246290000000.0000,2.749937e+000,1.662641e-002
246345000000.0000,2.749971e+000,1.658513e-002
246400000000.0000,2.750006e+000,1.654283e-002
246455000000.0000,2.750041e+000,1.649985e-002
246510000000.0000,2.750078e+000,1.645488e-002
246565000000.0000,2.750117e+000,1.640820e-002
246620000000.0000,2.750158e+000,1.635928e-002
246675000000.0000,2.750202e+000,1.630799e-002
246730000000.0000,2.750249e+000,1.625435e-002
246785000000.0000,2.750299e+000,1.619805e-002
246840000000.0000,2.750352e+000,1.613914e-002
246895000000.0000,2.750408e+000,1.607729e-002
246950000000.0000,2.750468e+000,1.601256e-002
247005000000.0000,2.750531e+000,1.594531e-002
247060000000.0000,2.750597e+000,1.587560e-002
247115000000.0000,2.750666e+000,1.580427e-002
247170000000.0000,2.750738e+000,1.573151e-002
247225000000.0000,2.750811e+000,1.565767e-002
247280000000.0000,2.750886e+000,1.558378e-002
247335000000.0000,2.750961e+000,1.550941e-002
247390000000.0000,2.751037e+000,1.543636e-002
247445000000.0000,2.751112e+000,1.536384e-002
247500000000.0000,2.751186e+000,1.529307e-002
247555000000.0000,2.751260e+000,1.522411e-002
247610000000.0000,2.751332e+000,1.515790e-002
247665000000.0000,2.751402e+000,1.509486e-002
247720000000.0000,2.751470e+000,1.503512e-002
247775000000.0000,2.751535e+000,1.497961e-002
247830000000.0000,2.751598e+000,1.492854e-002
247885000000.0000,2.751658e+000,1.488235e-002
247940000000.0000,2.751715e+000,1.484127e-002
247995000000.0000,2.751769e+000,1.480531e-002
248050000000.0000,2.751820e+000,1.477465e-002
248105000000.0000,2.751869e+000,1.474936e-002
248160000000.0000,2.751916e+000,1.472948e-002
248215000000.0000,2.751963e+000,1.471515e-002
248270000000.0000,2.752008e+000,1.470566e-002
248325000000.0000,2.752053e+000,1.470130e-002
248380000000.0000,2.752098e+000,1.470041e-002
248435000000.0000,2.752145e+000,1.470343e-002
248490000000.0000,2.752193e+000,1.470878e-002
248545000000.0000,2.752243e+000,1.471676e-002
248600000000.0000,2.752297e+000,1.472583e-002
248655000000.0000,2.752355e+000,1.473536e-002
248710000000.0000,2.752416e+000,1.474493e-002
248765000000.0000,2.752483e+000,1.475347e-002
248820000000.0000,2.752554e+000,1.476076e-002
248875000000.0000,2.752630e+000,1.476584e-002
248930000000.0000,2.752710e+000,1.476832e-002
248985000000.0000,2.752795e+000,1.476779e-002
249040000000.0000,2.752884e+000,1.476395e-002
249095000000.0000,2.752977e+000,1.475633e-002
249150000000.0000,2.753073e+000,1.474506e-002
249205000000.0000,2.753172e+000,1.472990e-002
249260000000.0000,2.753273e+000,1.471135e-002
249315000000.0000,2.753375e+000,1.468927e-002
249370000000.0000,2.753478e+000,1.466452e-002
249425000000.0000,2.753579e+000,1.463682e-002
249480000000.0000,2.753679e+000,1.460785e-002
249535000000.0000,2.753777e+000,1.457688e-002
249590000000.0000,2.753871e+000,1.454498e-002
249645000000.0000,2.753962e+000,1.451226e-002
249700000000.0000,2.754049e+000,1.447956e-002
249755000000.0000,2.754130e+000,1.444734e-002
249810000000.0000,2.754207e+000,1.441589e-002
249865000000.0000,2.754278e+000,1.438638e-002
249920000000.0000,2.754343e+000,1.435863e-002
249975000000.0000,2.754402e+000,1.433336e-002
250030000000.0000,2.754454e+000,1.431066e-002
250085000000.0000,2.754502e+000,1.429101e-002
250140000000.0000,2.754544e+000,1.427437e-002
250195000000.0000,2.754581e+000,1.426125e-002
250250000000.0000,2.754615e+000,1.425122e-002
250305000000.0000,2.754646e+000,1.424495e-002
250360000000.0000,2.754675e+000,1.424180e-002
250415000000.0000,2.754702e+000,1.424217e-002
250470000000.0000,2.754730e+000,1.424522e-002
250525000000.0000,2.754758e+000,1.425113e-002
250580000000.0000,2.754788e+000,1.425904e-002
250635000000.0000,2.754821e+000,1.426883e-002
250690000000.0000,2.754858e+000,1.427949e-002
250745000000.0000,2.754900e+000,1.429127e-002
250800000000.0000,2.754947e+000,1.430257e-002
250855000000.0000,2.755001e+000,1.431306e-002
250910000000.0000,2.755062e+000,1.432202e-002
250965000000.0000,2.755129e+000,1.432871e-002
251020000000.0000,2.755203e+000,1.433295e-002
251075000000.0000,2.755284e+000,1.433388e-002
251130000000.0000,2.755371e+000,1.433180e-002
251185000000.0000,2.755464e+000,1.432627e-002
251240000000.0000,2.755563e+000,1.431777e-002
251295000000.0000,2.755665e+000,1.430600e-002
251350000000.0000,2.755772e+000,1.429213e-002
251405000000.0000,2.755881e+000,1.427611e-002
251460000000.0000,2.755991e+000,1.425848e-002
251515000000.0000,2.756102e+000,1.423970e-002
251570000000.0000,2.756213e+000,1.422019e-002
251625000000.0000,2.756321e+000,1.420081e-002
251680000000.0000,2.756426e+000,1.418207e-002
251735000000.0000,2.756527e+000,1.416480e-002
251790000000.0000,2.756624e+000,1.414958e-002
251845000000.0000,2.756715e+000,1.413674e-002
251900000000.0000,2.756800e+000,1.412733e-002
251955000000.0000,2.756880e+000,1.412155e-002
252010000000.0000,2.756953e+000,1.412034e-002
252065000000.0000,2.757019e+000,1.412403e-002
252120000000.0000,2.757078e+000,1.413286e-002
252175000000.0000,2.757131e+000,1.414754e-002
252230000000.0000,2.757179e+000,1.416804e-002
252285000000.0000,2.757221e+000,1.419483e-002
252340000000.0000,2.757259e+000,1.422821e-002
252395000000.0000,2.757292e+000,1.426823e-002
252450000000.0000,2.757324e+000,1.431441e-002
252505000000.0000,2.757353e+000,1.436705e-002
252560000000.0000,2.757380e+000,1.442583e-002
252615000000.0000,2.757408e+000,1.449028e-002
252670000000.0000,2.757435e+000,1.456023e-002
252725000000.0000,2.757464e+000,1.463459e-002
252780000000.0000,2.757496e+000,1.471269e-002
252835000000.0000,2.757531e+000,1.479382e-002
252890000000.0000,2.757570e+000,1.487679e-002
252945000000.0000,2.757614e+000,1.496120e-002
253000000000.0000,2.757664e+000,1.504567e-002
253055000000.0000,2.757720e+000,1.513052e-002
253110000000.0000,2.757781e+000,1.521381e-002
253165000000.0000,2.757849e+000,1.529529e-002
253220000000.0000,2.757923e+000,1.537405e-002
253275000000.0000,2.758002e+000,1.544915e-002
253330000000.0000,2.758085e+000,1.552040e-002
253385000000.0000,2.758173e+000,1.558607e-002
253440000000.0000,2.758263e+000,1.564734e-002
253495000000.0000,2.758357e+000,1.570508e-002
253550000000.0000,2.758451e+000,1.575880e-002
253605000000.0000,2.758547e+000,1.580898e-002
253660000000.0000,2.758642e+000,1.585610e-002
253715000000.0000,2.758733e+000,1.590069e-002
253770000000.0000,2.758820e+000,1.594309e-002
253825000000.0000,2.758902e+000,1.598471e-002
253880000000.0000,2.758978e+000,1.602553e-002
253935000000.0000,2.759047e+000,1.606594e-002
253990000000.0000,2.759109e+000,1.610734e-002
254045000000.0000,2.759162e+000,1.614954e-002
254100000000.0000,2.759208e+000,1.619393e-002
254155000000.0000,2.759245e+000,1.624011e-002
254210000000.0000,2.759277e+000,1.628938e-002
254265000000.0000,2.759300e+000,1.634153e-002
254320000000.0000,2.759317e+000,1.639650e-002
254375000000.0000,2.759329e+000,1.645483e-002
254430000000.0000,2.759337e+000,1.651623e-002
254485000000.0000,2.759338e+000,1.658100e-002
254540000000.0000,2.759338e+000,1.664902e-002
254595000000.0000,2.759336e+000,1.672121e-002
254650000000.0000,2.759334e+000,1.679800e-002
254705000000.0000,2.759333e+000,1.687916e-002
254760000000.0000,2.759333e+000,1.696557e-002
254815000000.0000,2.759336e+000,1.705633e-002
254870000000.0000,2.759342e+000,1.715112e-002
254925000000.0000,2.759353e+000,1.724941e-002
254980000000.0000,2.759369e+000,1.735062e-002
255035000000.0000,2.759391e+000,1.745454e-002
255090000000.0000,2.759420e+000,1.756014e-002
255145000000.0000,2.759455e+000,1.766745e-002
255200000000.0000,2.759498e+000,1.777523e-002
255255000000.0000,2.759548e+000,1.788451e-002
255310000000.0000,2.759605e+000,1.799247e-002
255365000000.0000,2.759668e+000,1.809814e-002
255420000000.0000,2.759737e+000,1.820092e-002
255475000000.0000,2.759809e+000,1.829995e-002
255530000000.0000,2.759885e+000,1.839484e-002
255585000000.0000,2.759962e+000,1.848472e-002
255640000000.0000,2.760040e+000,1.856995e-002
255695000000.0000,2.760118e+000,1.865048e-002
255750000000.0000,2.760194e+000,1.872606e-002
255805000000.0000,2.760267e+000,1.879758e-002
255860000000.0000,2.760336e+000,1.886495e-002
255915000000.0000,2.760400e+000,1.892861e-002
255970000000.0000,2.760458e+000,1.898938e-002
256025000000.0000,2.760509e+000,1.904744e-002
256080000000.0000,2.760552e+000,1.910372e-002
256135000000.0000,2.760588e+000,1.915840e-002
256190000000.0000,2.760616e+000,1.921268e-002
256245000000.0000,2.760635e+000,1.926712e-002
256300000000.0000,2.760648e+000,1.932237e-002
256355000000.0000,2.760653e+000,1.937911e-002
256410000000.0000,2.760651e+000,1.943664e-002
256465000000.0000,2.760643e+000,1.949638e-002
256520000000.0000,2.760630e+000,1.955898e-002
256575000000.0000,2.760611e+000,1.962501e-002
256630000000.0000,2.760588e+000,1.969458e-002
256685000000.0000,2.760562e+000,1.976788e-002
256740000000.0000,2.760533e+000,1.984498e-002
256795000000.0000,2.760504e+000,1.992604e-002
256850000000.0000,2.760475e+000,2.001142e-002
256905000000.0000,2.760447e+000,2.010119e-002
256960000000.0000,2.760421e+000,2.019507e-002
257015000000.0000,2.760399e+000,2.029331e-002
257070000000.0000,2.760380e+000,2.039492e-002
257125000000.0000,2.760366e+000,2.050039e-002
257180000000.0000,2.760357e+000,2.060824e-002
257235000000.0000,2.760355e+000,2.071930e-002
257290000000.0000,2.760358e+000,2.083157e-002
257345000000.0000,2.760367e+000,2.094491e-002
257400000000.0000,2.760382e+000,2.105873e-002
257455000000.0000,2.760401e+000,2.117145e-002
257510000000.0000,2.760425e+000,2.128344e-002
257565000000.0000,2.760452e+000,2.139280e-002
257620000000.0000,2.760481e+000,2.149964e-002
257675000000.0000,2.760511e+000,2.160360e-002
257730000000.0000,2.760541e+000,2.170466e-002
257785000000.0000,2.760571e+000,2.180240e-002
257840000000.0000,2.760598e+000,2.189681e-002
257895000000.0000,2.760621e+000,2.198717e-002
257950000000.0000,2.760641e+000,2.207385e-002
258005000000.0000,2.760655e+000,2.215678e-002
258060000000.0000,2.760665e+000,2.223687e-002
258115000000.0000,2.760668e+000,2.231387e-002
258170000000.0000,2.760665e+000,2.238846e-002
258225000000.0000,2.760655e+000,2.246082e-002
258280000000.0000,2.760640e+000,2.253138e-002
258335000000.0000,2.760617e+000,2.260065e-002
258390000000.0000,2.760588e+000,2.266836e-002
258445000000.0000,2.760552e+000,2.273578e-002
258500000000.0000,2.760510e+000,2.280318e-002
258555000000.0000,2.760463e+000,2.287169e-002
258610000000.0000,2.760411e+000,2.294100e-002
258665000000.0000,2.760354e+000,2.301207e-002
258720000000.0000,2.760293e+000,2.308480e-002
258775000000.0000,2.760229e+000,2.315965e-002
258830000000.0000,2.760162e+000,2.323664e-002
258885000000.0000,2.760094e+000,2.331610e-002
258940000000.0000,2.760026e+000,2.339774e-002
258995000000.0000,2.759957e+000,2.348171e-002
259050000000.0000,2.759890e+000,2.356741e-002
259105000000.0000,2.759824e+000,2.365550e-002
259160000000.0000,2.759761e+000,2.374448e-002
259215000000.0000,2.759701e+000,2.383403e-002
259270000000.0000,2.759644e+000,2.392367e-002
259325000000.0000,2.759591e+000,2.401180e-002
259380000000.0000,2.759541e+000,2.409900e-002
259435000000.0000,2.759495e+000,2.418357e-002
259490000000.0000,2.759451e+000,2.426598e-002
259545000000.0000,2.759410e+000,2.434538e-002
259600000000.0000,2.759372e+000,2.442211e-002
259655000000.0000,2.759335e+000,2.449561e-002
259710000000.0000,2.759299e+000,2.456638e-002
259765000000.0000,2.759262e+000,2.463355e-002
259820000000.0000,2.759226e+000,2.469734e-002
259875000000.0000,2.759187e+000,2.475743e-002
259930000000.0000,2.759147e+000,2.481461e-002
259985000000.0000,2.759104e+000,2.486822e-002
260040000000.0000,2.759058e+000,2.491902e-002
260095000000.0000,2.759009e+000,2.496714e-002
260150000000.0000,2.758957e+000,2.501296e-002
260205000000.0000,2.758900e+000,2.505666e-002
260260000000.0000,2.758840e+000,2.509783e-002
260315000000.0000,2.758775e+000,2.513763e-002
260370000000.0000,2.758707e+000,2.517557e-002
260425000000.0000,2.758635e+000,2.521335e-002
260480000000.0000,2.758560e+000,2.524901e-002
260535000000.0000,2.758482e+000,2.528544e-002
260590000000.0000,2.758401e+000,2.532221e-002
260645000000.0000,2.758319e+000,2.536034e-002
260700000000.0000,2.758235e+000,2.539992e-002
260755000000.0000,2.758152e+000,2.544187e-002
260810000000.0000,2.758069e+000,2.548612e-002
260865000000.0000,2.757987e+000,2.553293e-002
260920000000.0000,2.757907e+000,2.558181e-002
260975000000.0000,2.757829e+000,2.563310e-002
261030000000.0000,2.757755e+000,2.568582e-002
261085000000.0000,2.757684e+000,2.573917e-002
261140000000.0000,2.757618e+000,2.579296e-002
261195000000.0000,2.757556e+000,2.584617e-002
261250000000.0000,2.757498e+000,2.589903e-002
261305000000.0000,2.757446e+000,2.594955e-002
261360000000.0000,2.757397e+000,2.599780e-002
261415000000.0000,2.757353e+000,2.604211e-002
261470000000.0000,2.757312e+000,2.608232e-002
261525000000.0000,2.757275e+000,2.611733e-002
261580000000.0000,2.757240e+000,2.614703e-002
261635000000.0000,2.757207e+000,2.616951e-002
261690000000.0000,2.757176e+000,2.618561e-002
261745000000.0000,2.757145e+000,2.619448e-002
261800000000.0000,2.757114e+000,2.619666e-002
261855000000.0000,2.757083e+000,2.619121e-002
261910000000.0000,2.757051e+000,2.617812e-002
261965000000.0000,2.757017e+000,2.615767e-002
262020000000.0000,2.756981e+000,2.612935e-002
262075000000.0000,2.756941e+000,2.609430e-002
262130000000.0000,2.756897e+000,2.605268e-002
262185000000.0000,2.756849e+000,2.600541e-002
262240000000.0000,2.756796e+000,2.595309e-002
262295000000.0000,2.756738e+000,2.589719e-002
262350000000.0000,2.756674e+000,2.583824e-002
262405000000.0000,2.756605e+000,2.577933e-002
262460000000.0000,2.756530e+000,2.571917e-002
262515000000.0000,2.756450e+000,2.565971e-002
262570000000.0000,2.756365e+000,2.560124e-002
262625000000.0000,2.756275e+000,2.554584e-002
262680000000.0000,2.756181e+000,2.549356e-002
262735000000.0000,2.756085e+000,2.544564e-002
262790000000.0000,2.755986e+000,2.540291e-002
262845000000.0000,2.755886e+000,2.536549e-002
262900000000.0000,2.755785e+000,2.533428e-002
262955000000.0000,2.755684e+000,2.530903e-002
263010000000.0000,2.755583e+000,2.529055e-002
263065000000.0000,2.755483e+000,2.527876e-002
263120000000.0000,2.755385e+000,2.527411e-002
263175000000.0000,2.755288e+000,2.527588e-002
263230000000.0000,2.755194e+000,2.528452e-002
263285000000.0000,2.755104e+000,2.529888e-002
263340000000.0000,2.755016e+000,2.531923e-002
263395000000.0000,2.754932e+000,2.534434e-002
263450000000.0000,2.754852e+000,2.537420e-002
263505000000.0000,2.754777e+000,2.540731e-002
263560000000.0000,2.754705e+000,2.544397e-002
263615000000.0000,2.754637e+000,2.548189e-002
263670000000.0000,2.754574e+000,2.552052e-002
263725000000.0000,2.754514e+000,2.555847e-002
263780000000.0000,2.754457e+000,2.559425e-002
263835000000.0000,2.754403e+000,2.562754e-002
263890000000.0000,2.754351e+000,2.565723e-002
263945000000.0000,2.754300e+000,2.568337e-002
264000000000.0000,2.754251e+000,2.570443e-002
264055000000.0000,2.754201e+000,2.572038e-002
264110000000.0000,2.754152e+000,2.573045e-002
264165000000.0000,2.754101e+000,2.573478e-002
264220000000.0000,2.754050e+000,2.573287e-002
264275000000.0000,2.753997e+000,2.572561e-002
264330000000.0000,2.753942e+000,2.571250e-002
264385000000.0000,2.753886e+000,2.569446e-002
264440000000.0000,2.753828e+000,2.567133e-002
264495000000.0000,2.753770e+000,2.564413e-002
264550000000.0000,2.753709e+000,2.561305e-002
264605000000.0000,2.753647e+000,2.557914e-002
264660000000.0000,2.753583e+000,2.554306e-002
264715000000.0000,2.753518e+000,2.550474e-002
264770000000.0000,2.753451e+000,2.546623e-002
264825000000.0000,2.753383e+000,2.542768e-002
264880000000.0000,2.753313e+000,2.539030e-002
264935000000.0000,2.753242e+000,2.535472e-002
264990000000.0000,2.753171e+000,2.532228e-002
265045000000.0000,2.753098e+000,2.529332e-002
265100000000.0000,2.753027e+000,2.526908e-002
265155000000.0000,2.752955e+000,2.524941e-002
265210000000.0000,2.752884e+000,2.523561e-002
265265000000.0000,2.752813e+000,2.522735e-002
265320000000.0000,2.752745e+000,2.522500e-002
265375000000.0000,2.752678e+000,2.522843e-002
265430000000.0000,2.752613e+000,2.523781e-002
265485000000.0000,2.752550e+000,2.525297e-002
265540000000.0000,2.752488e+000,2.527398e-002
265595000000.0000,2.752428e+000,2.530036e-002
265650000000.0000,2.752370e+000,2.533152e-002
265705000000.0000,2.752313e+000,2.536705e-002
265760000000.0000,2.752257e+000,2.540668e-002
265815000000.0000,2.752203e+000,2.544997e-002
265870000000.0000,2.752149e+000,2.549615e-002
265925000000.0000,2.752095e+000,2.554495e-002
265980000000.0000,2.752041e+000,2.559517e-002
266035000000.0000,2.751986e+000,2.564696e-002
266090000000.0000,2.751931e+000,2.569916e-002
266145000000.0000,2.751876e+000,2.575117e-002
266200000000.0000,2.751819e+000,2.580251e-002
266255000000.0000,2.751763e+000,2.585165e-002
266310000000.0000,2.751705e+000,2.589873e-002
266365000000.0000,2.751647e+000,2.594319e-002
266420000000.0000,2.751587e+000,2.598486e-002
266475000000.0000,2.751526e+000,2.602330e-002
266530000000.0000,2.751463e+000,2.605825e-002
266585000000.0000,2.751399e+000,2.608977e-002
266640000000.0000,2.751333e+000,2.611848e-002
266695000000.0000,2.751265e+000,2.614328e-002
266750000000.0000,2.751196e+000,2.616442e-002
266805000000.0000,2.751126e+000,2.618178e-002
266860000000.0000,2.751054e+000,2.619603e-002
266915000000.0000,2.750981e+000,2.620678e-002
266970000000.0000,2.750908e+000,2.621430e-002
267025000000.0000,2.750835e+000,2.621853e-002
267080000000.0000,2.750762e+000,2.621967e-002
267135000000.0000,2.750690e+000,2.621772e-002
267190000000.0000,2.750619e+000,2.621229e-002
267245000000.0000,2.750550e+000,2.620359e-002
