Repository: alperensar/UoB_VNA_Extraction

# VNA Parameter Extraction Algorithm
MATLAB software for extracting permittivity and loss tangent from VNA measurements.

**Initialisation Correction.** Configuration discovery and the Optimization Toolbox check have been corrected. The extraction calculations are unchanged.

The software supports GRL and TRL workflows, CSV and Touchstone inputs, and interactive fit settings.

## Measurement data and configuration

The example [folder_struct](folder_struct) shows a material directory with measurement-system and frequency-band subdirectories. The material name must match an entry in `Materials` in [src/config_VNA.json](src/config_VNA.json).

File: folder_struct/RADIX_2.8_HT/Keysight_PNA_UoB/325-500/RADIX_2.8_HT_Keysight_PNA_UoB_4.csv (part 1 of 3)
Transmission Line And Free Space Method 18.0.18011201
Keysight Technologies,N5247B,US57180290,A.12.85.08

Ch 1
Ports:, 3 & 4
Measurement Model:, Transmission Epsilon Fast
Sample Holder Type:, Freespace
Metal Plate Thickness:, 1.000000 mm
Distance to Sample:, 0.000000 mm
Sample Thickness:, 3.000000 mm
IFBW:, 1000.000000 Hz
Power:, 2.000000 dBm
Date:,"Tuesday, November 19, 2024 16:08:51"
frequency(Hz),Tr 1  Data(e'),(e'')
325000000000.0000,2.754242e+000,3.327443e-002
325087500000.0000,2.753807e+000,3.350557e-002
325175000000.0000,2.753425e+000,3.356978e-002
325262500000.0000,2.752937e+000,3.369056e-002
325350000000.0000,2.752584e+000,3.384549e-002
325437500000.0000,2.752252e+000,3.391322e-002
325525000000.0000,2.751903e+000,3.398761e-002
325612500000.0000,2.751613e+000,3.406673e-002
325700000000.0000,2.751360e+000,3.408166e-002
325787500000.0000,2.751094e+000,3.414154e-002
325875000000.0000,2.750931e+000,3.422792e-002
325962500000.0000,2.750791e+000,3.422763e-002
326050000000.0000,2.750690e+000,3.429347e-002
326137500000.0000,2.750724e+000,3.426554e-002
326225000000.0000,2.750619e+000,3.425113e-002
326312500000.0000,2.750653e+000,3.431184e-002
326400000000.0000,2.750697e+000,3.426274e-002
326487500000.0000,2.750744e+000,3.429041e-002
326575000000.0000,2.750865e+000,3.421942e-002
326662500000.0000,2.750840e+000,3.415292e-002
326750000000.0000,2.750868e+000,3.415321e-002
326837500000.0000,2.750864e+000,3.409540e-002
326925000000.0000,2.750787e+000,3.406246e-002
327012500000.0000,2.750705e+000,3.399726e-002
327100000000.0000,2.750544e+000,3.392651e-002
327187500000.0000,2.750326e+000,3.390040e-002
327275000000.0000,2.750101e+000,3.387094e-002
327362500000.0000,2.749843e+000,3.382106e-002
327450000000.0000,2.749580e+000,3.383655e-002
327537500000.0000,2.749385e+000,3.382926e-002
327625000000.0000,2.749111e+000,3.377471e-002
327712500000.0000,2.748895e+000,3.380045e-002
327800000000.0000,2.748723e+000,3.376383e-002
327887500000.0000,2.748560e+000,3.378590e-002
327975000000.0000,2.748508e+000,3.379247e-002
328062500000.0000,2.748465e+000,3.370727e-002
328150000000.0000,2.748432e+000,3.369762e-002
328237500000.0000,2.748470e+000,3.365931e-002
328325000000.0000,2.748497e+000,3.361873e-002
328412500000.0000,2.748589e+000,3.360948e-002
328500000000.0000,2.748675e+000,3.356007e-002
328587500000.0000,2.748736e+000,3.350190e-002
328675000000.0000,2.748803e+000,3.345046e-002
328762500000.0000,2.748859e+000,3.338233e-002
328850000000.0000,2.748833e+000,3.331867e-002
328937500000.0000,2.748807e+000,3.328881e-002
329025000000.0000,2.748750e+000,3.320350e-002
329112500000.0000,2.748602e+000,3.313659e-002
329200000000.0000,2.748470e+000,3.307293e-002
329287500000.0000,2.748253e+000,3.297233e-002
329375000000.0000,2.748032e+000,3.294078e-002
329462500000.0000,2.747848e+000,3.286879e-002
329550000000.0000,2.747590e+000,3.280145e-002
329637500000.0000,2.747401e+000,3.275265e-002
329725000000.0000,2.747177e+000,3.267429e-002
329812500000.0000,2.746977e+000,3.266912e-002
329900000000.0000,2.746842e+000,3.262325e-002
329987500000.0000,2.746708e+000,3.257225e-002
330075000000.0000,2.746606e+000,3.255553e-002
330162500000.0000,2.746551e+000,3.252311e-002
330250000000.0000,2.746484e+000,3.248860e-002
330337500000.0000,2.746443e+000,3.251554e-002
330425000000.0000,2.746458e+000,3.250402e-002
330512500000.0000,2.746423e+000,3.249298e-002
330600000000.0000,2.746435e+000,3.250925e-002
330687500000.0000,2.746374e+000,3.244298e-002
330775000000.0000,2.746293e+000,3.249021e-002
330862500000.0000,2.746261e+000,3.247385e-002
330950000000.0000,2.746131e+000,3.243935e-002
331037500000.0000,2.746042e+000,3.243954e-002
331125000000.0000,2.745871e+000,3.235925e-002
331212500000.0000,2.745658e+000,3.233878e-002
331300000000.0000,2.745486e+000,3.228465e-002
331387500000.0000,2.745288e+000,3.220350e-002
331475000000.0000,2.745085e+000,3.211245e-002
331562500000.0000,2.744906e+000,3.200223e-002
331650000000.0000,2.744739e+000,3.186329e-002
331737500000.0000,2.744591e+000,3.172635e-002
331825000000.0000,2.744488e+000,3.157716e-002
331912500000.0000,2.744401e+000,3.140175e-002
332000000000.0000,2.744379e+000,3.124296e-002
332087500000.0000,2.744392e+000,3.101814e-002
332175000000.0000,2.744387e+000,3.083759e-002
332262500000.0000,2.744476e+000,3.064714e-002
332350000000.0000,2.744551e+000,3.044493e-002
332437500000.0000,2.744672e+000,3.027998e-002
332525000000.0000,2.744799e+000,3.006273e-002
332612500000.0000,2.744903e+000,2.988865e-002
332700000000.0000,2.745021e+000,2.973082e-002
332787500000.0000,2.745119e+000,2.957337e-002
332875000000.0000,2.745203e+000,2.943782e-002
332962500000.0000,2.745270e+000,2.930735e-002
333050000000.0000,2.745305e+000,2.918666e-002
333137500000.0000,2.745311e+000,2.908793e-002
333225000000.0000,2.745309e+000,2.899900e-002
333312500000.0000,2.745268e+000,2.890346e-002
333400000000.0000,2.745216e+000,2.886896e-002
333487500000.0000,2.745211e+000,2.879871e-002
333575000000.0000,2.745141e+000,2.871708e-002
333662500000.0000,2.745112e+000,2.867612e-002
333750000000.0000,2.745068e+000,2.858822e-002
333837500000.0000,2.745033e+000,2.853787e-002
333925000000.0000,2.745066e+000,2.847883e-002
334012500000.0000,2.745078e+000,2.837725e-002
334100000000.0000,2.745121e+000,2.830589e-002
334187500000.0000,2.745186e+000,2.818920e-002
334275000000.0000,2.745231e+000,2.809907e-002
334362500000.0000,2.745335e+000,2.800900e-002
334450000000.0000,2.745432e+000,2.788066e-002
334537500000.0000,2.745513e+000,2.776675e-002
334625000000.0000,2.745621e+000,2.764574e-002
334712500000.0000,2.745701e+000,2.749382e-002
334800000000.0000,2.745744e+000,2.739043e-002
334887500000.0000,2.745829e+000,2.725967e-002
334975000000.0000,2.745846e+000,2.711194e-002
335062500000.0000,2.745888e+000,2.700236e-002
335150000000.0000,2.745883e+000,2.682203e-002
335237500000.0000,2.745843e+000,2.672877e-002
335325000000.0000,2.745853e+000,2.660380e-002
335412500000.0000,2.745816e+000,2.646133e-002
335500000000.0000,2.745816e+000,2.637262e-002
335587500000.0000,2.745806e+000,2.621254e-002
335675000000.0000,2.745776e+000,2.610932e-002
335762500000.0000,2.745823e+000,2.601628e-002
335850000000.0000,2.745857e+000,2.589265e-002
335937500000.0000,2.745915e+000,2.580394e-002
336025000000.0000,2.746009e+000,2.570325e-002
336112500000.0000,2.746087e+000,2.560870e-002
336200000000.0000,2.746184e+000,2.553730e-002
336287500000.0000,2.746312e+000,2.546907e-002
336375000000.0000,2.746404e+000,2.541238e-002
336462500000.0000,2.746527e+000,2.540334e-002
336550000000.0000,2.746634e+000,2.533206e-002
336637500000.0000,2.746682e+000,2.532319e-002
336725000000.0000,2.746757e+000,2.532475e-002
336812500000.0000,2.746770e+000,2.531637e-002
336900000000.0000,2.746776e+000,2.533537e-002
336987500000.0000,2.746767e+000,2.531730e-002
337075000000.0000,2.746699e+000,2.532453e-002
337162500000.0000,2.746638e+000,2.532241e-002
337250000000.0000,2.746544e+000,2.529535e-002
337337500000.0000,2.746451e+000,2.527803e-002
337425000000.0000,2.746363e+000,2.521879e-002
337512500000.0000,2.746276e+000,2.513688e-002
337600000000.0000,2.746207e+000,2.503956e-002
337687500000.0000,2.746169e+000,2.491552e-002
337775000000.0000,2.746145e+000,2.475574e-002
337862500000.0000,2.746168e+000,2.459317e-002
337950000000.0000,2.746241e+000,2.438052e-002
338037500000.0000,2.746321e+000,2.416746e-002
338125000000.0000,2.746459e+000,2.392153e-002
338212500000.0000,2.746591e+000,2.366676e-002
338300000000.0000,2.746782e+000,2.343919e-002
338387500000.0000,2.747002e+000,2.316685e-002
338475000000.0000,2.747199e+000,2.292310e-002
338562500000.0000,2.747437e+000,2.268791e-002
338650000000.0000,2.747635e+000,2.246106e-002
338737500000.0000,2.747840e+000,2.229282e-002
338825000000.0000,2.748059e+000,2.212103e-002
338912500000.0000,2.748224e+000,2.198230e-002
339000000000.0000,2.748387e+000,2.187967e-002
339087500000.0000,2.748515e+000,2.178527e-002
339175000000.0000,2.748610e+000,2.172822e-002
339262500000.0000,2.748709e+000,2.171624e-002
339350000000.0000,2.748785e+000,2.169696e-002
339437500000.0000,2.748831e+000,2.172248e-002
339525000000.0000,2.748920e+000,2.172751e-002
339612500000.0000,2.748928e+000,2.173167e-002
339700000000.0000,2.748984e+000,2.178936e-002
339787500000.0000,2.749044e+000,2.178510e-002
339875000000.0000,2.749098e+000,2.181255e-002
339962500000.0000,2.749217e+000,2.178218e-002
340050000000.0000,2.749273e+000,2.174026e-002
340137500000.0000,2.749393e+000,2.172915e-002
340225000000.0000,2.749528e+000,2.165345e-002
340312500000.0000,2.749660e+000,2.159415e-002
340400000000.0000,2.749840e+000,2.150348e-002
340487500000.0000,2.749979e+000,2.139874e-002
340575000000.0000,2.750150e+000,2.131103e-002
340662500000.0000,2.750317e+000,2.120649e-002
340750000000.0000,2.750478e+000,2.111123e-002
340837500000.0000,2.750645e+000,2.102838e-002
340925000000.0000,2.750828e+000,2.094913e-002
341012500000.0000,2.750964e+000,2.087692e-002
341100000000.0000,2.751123e+000,2.084989e-002
341187500000.0000,2.751267e+000,2.080700e-002
341275000000.0000,2.751396e+000,2.082455e-002
341362500000.0000,2.751583e+000,2.084492e-002
341450000000.0000,2.751728e+000,2.085297e-002
341537500000.0000,2.751898e+000,2.091627e-002
341625000000.0000,2.752076e+000,2.096317e-002
341712500000.0000,2.752240e+000,2.106342e-002
341800000000.0000,2.752466e+000,2.116407e-002
341887500000.0000,2.752673e+000,2.123941e-002
341975000000.0000,2.752887e+000,2.135119e-002
342062500000.0000,2.753118e+000,2.144679e-002
342150000000.0000,2.753342e+000,2.153452e-002
342237500000.0000,2.753562e+000,2.164333e-002
342325000000.0000,2.753797e+000,2.174610e-002
342412500000.0000,2.754005e+000,2.182858e-002
342500000000.0000,2.754202e+000,2.192682e-002
342587500000.0000,2.754379e+000,2.198206e-002
342675000000.0000,2.754508e+000,2.206533e-002
342762500000.0000,2.754641e+000,2.214115e-002
342850000000.0000,2.754736e+000,2.218761e-002
342937500000.0000,2.754818e+000,2.226083e-002
343025000000.0000,2.754879e+000,2.227883e-002
343112500000.0000,2.754880e+000,2.232111e-002
343200000000.0000,2.754918e+000,2.236279e-002
343287500000.0000,2.754928e+000,2.237353e-002
343375000000.0000,2.754952e+000,2.239728e-002
343462500000.0000,2.754976e+000,2.237214e-002
343550000000.0000,2.755000e+000,2.237679e-002
343637500000.0000,2.755076e+000,2.236388e-002
343725000000.0000,2.755166e+000,2.234014e-002
343812500000.0000,2.755288e+000,2.232889e-002
343900000000.0000,2.755464e+000,2.230666e-002
343987500000.0000,2.755646e+000,2.227948e-002
344075000000.0000,2.755851e+000,2.228605e-002
344162500000.0000,2.756100e+000,2.228568e-002
344250000000.0000,2.756357e+000,2.230728e-002
344337500000.0000,2.756649e+000,2.235755e-002
344425000000.0000,2.756936e+000,2.237093e-002
344512500000.0000,2.757215e+000,2.245530e-002
344600000000.0000,2.757507e+000,2.254439e-002
344687500000.0000,2.757749e+000,2.266287e-002
344775000000.0000,2.758023e+000,2.281982e-002
344862500000.0000,2.758251e+000,2.294173e-002
344950000000.0000,2.758439e+000,2.311760e-002
345037500000.0000,2.758626e+000,2.328644e-002
345125000000.0000,2.758780e+000,2.345917e-002
345212500000.0000,2.758934e+000,2.364202e-002
345300000000.0000,2.759078e+000,2.380829e-002
345387500000.0000,2.759211e+000,2.396614e-002
345475000000.0000,2.759350e+000,2.412063e-002
345562500000.0000,2.759495e+000,2.424931e-002
345650000000.0000,2.759639e+000,2.437927e-002
345737500000.0000,2.759825e+000,2.449638e-002
345825000000.0000,2.760016e+000,2.457906e-002
345912500000.0000,2.760223e+000,2.467600e-002
346000000000.0000,2.760458e+000,2.474227e-002
346087500000.0000,2.760686e+000,2.482544e-002
346175000000.0000,2.760956e+000,2.492420e-002
346262500000.0000,2.761225e+000,2.499783e-002
346350000000.0000,2.761478e+000,2.511048e-002
346437500000.0000,2.761742e+000,2.521942e-002
346525000000.0000,2.761960e+000,2.534653e-002
346612500000.0000,2.762164e+000,2.551509e-002
346700000000.0000,2.762350e+000,2.568811e-002
346787500000.0000,2.762484e+000,2.588299e-002
346875000000.0000,2.762591e+000,2.610228e-002
346962500000.0000,2.762656e+000,2.632004e-002
347050000000.0000,2.762654e+000,2.656887e-002
347137500000.0000,2.762638e+000,2.682811e-002
347225000000.0000,2.762582e+000,2.706918e-002
347312500000.0000,2.762492e+000,2.733952e-002
347400000000.0000,2.762408e+000,2.756590e-002
347487500000.0000,2.762266e+000,2.778368e-002
347575000000.0000,2.762142e+000,2.801351e-002
347662500000.0000,2.762002e+000,2.820039e-002
347750000000.0000,2.761871e+000,2.839013e-002
347837500000.0000,2.761765e+000,2.853872e-002
347925000000.0000,2.761636e+000,2.866904e-002
348012500000.0000,2.761541e+000,2.879555e-002
348100000000.0000,2.761456e+000,2.889219e-002
348187500000.0000,2.761380e+000,2.899334e-002
348275000000.0000,2.761331e+000,2.908687e-002
348362500000.0000,2.761278e+000,2.916761e-002
348450000000.0000,2.761220e+000,2.926122e-002
348537500000.0000,2.761174e+000,2.935310e-002
348625000000.0000,2.761105e+000,2.946161e-002
348712500000.0000,2.761044e+000,2.959057e-002
348800000000.0000,2.760968e+000,2.969660e-002
348887500000.0000,2.760859e+000,2.985199e-002
348975000000.0000,2.760754e+000,2.999642e-002
349062500000.0000,2.760607e+000,3.016409e-002
349150000000.0000,2.760485e+000,3.035167e-002
349237500000.0000,2.760330e+000,3.050700e-002
349325000000.0000,2.760171e+000,3.069300e-002
349412500000.0000,2.760017e+000,3.085294e-002
349500000000.0000,2.759855e+000,3.102030e-002
349587500000.0000,2.759722e+000,3.117519e-002
349675000000.0000,2.759599e+000,3.130338e-002
349762500000.0000,2.759484e+000,3.142220e-002
349850000000.0000,2.759404e+000,3.152535e-002
349937500000.0000,2.759335e+000,3.160469e-002
350025000000.0000,2.759279e+000,3.168289e-002
350112500000.0000,2.759262e+000,3.174653e-002
350200000000.0000,2.759252e+000,3.178631e-002
350287500000.0000,2.759258e+000,3.184369e-002
350375000000.0000,2.759273e+000,3.186297e-002
350462500000.0000,2.759260e+000,3.191135e-002
350550000000.0000,2.759281e+000,3.197211e-002
350637500000.0000,2.759263e+000,3.202346e-002
350725000000.0000,2.759242e+000,3.211035e-002
350812500000.0000,2.759188e+000,3.217488e-002
350900000000.0000,2.759105e+000,3.228790e-002
350987500000.0000,2.759014e+000,3.240314e-002
351075000000.0000,2.758887e+000,3.252730e-002
351162500000.0000,2.758745e+000,3.266855e-002
351250000000.0000,2.758585e+000,3.281205e-002
351337500000.0000,2.758405e+000,3.295780e-002
351425000000.0000,2.758214e+000,3.311307e-002
351512500000.0000,2.758028e+000,3.326038e-002
351600000000.0000,2.757834e+000,3.339871e-002
351687500000.0000,2.757653e+000,3.354336e-002
351775000000.0000,2.757497e+000,3.364433e-002
351862500000.0000,2.757324e+000,3.375586e-002
351950000000.0000,2.757192e+000,3.384588e-002
352037500000.0000,2.757050e+000,3.391726e-002
352125000000.0000,2.756953e+000,3.401142e-002
352212500000.0000,2.756873e+000,3.403489e-002
352300000000.0000,2.756762e+000,3.409342e-002
352387500000.0000,2.756693e+000,3.413274e-002
352475000000.0000,2.756600e+000,3.417403e-002
352562500000.0000,2.756528e+000,3.423327e-002
352650000000.0000,2.756452e+000,3.427462e-002
352737500000.0000,2.756340e+000,3.433809e-002
352825000000.0000,2.756229e+000,3.441380e-002
352912500000.0000,2.756092e+000,3.449811e-002
353000000000.0000,2.755928e+000,3.460746e-002
353087500000.0000,2.755760e+000,3.472802e-002
353175000000.0000,2.755573e+000,3.485126e-002
353262500000.0000,2.755360e+000,3.499279e-002
353350000000.0000,2.755150e+000,3.513084e-002
353437500000.0000,2.754916e+000,3.527564e-002
353525000000.0000,2.754687e+000,3.543277e-002
353612500000.0000,2.754464e+000,3.556244e-002
353700000000.0000,2.754235e+000,3.569790e-002
353787500000.0000,2.754028e+000,3.579907e-002
353875000000.0000,2.753811e+000,3.589517e-002
353962500000.0000,2.753626e+000,3.598199e-002
354050000000.0000,2.753450e+000,3.603124e-002
354137500000.0000,2.753285e+000,3.606980e-002
354225000000.0000,2.753134e+000,3.607982e-002
354312500000.0000,2.752983e+000,3.608111e-002
354400000000.0000,2.752849e+000,3.606411e-002
354487500000.0000,2.752711e+000,3.602823e-002
354575000000.0000,2.752570e+000,3.598775e-002
354662500000.0000,2.752425e+000,3.593794e-002
354750000000.0000,2.752269e+000,3.588404e-002
354837500000.0000,2.752093e+000,3.583531e-002
354925000000.0000,2.751913e+000,3.579685e-002
355012500000.0000,2.751712e+000,3.576000e-002
355100000000.0000,2.751494e+000,3.574501e-002
355187500000.0000,2.751278e+000,3.572735e-002
355275000000.0000,2.751029e+000,3.573025e-002
355362500000.0000,2.750786e+000,3.575212e-002
355450000000.0000,2.750539e+000,3.577350e-002
355537500000.0000,2.750298e+000,3.581568e-002
355625000000.0000,2.750078e+000,3.584820e-002
355712500000.0000,2.749843e+000,3.588216e-002
355800000000.0000,2.749639e+000,3.592545e-002
355887500000.0000,2.749454e+000,3.595147e-002
355975000000.0000,2.749288e+000,3.597351e-002
356062500000.0000,2.749148e+000,3.597690e-002
356150000000.0000,2.749029e+000,3.596111e-002
356237500000.0000,2.748933e+000,3.593153e-002
356325000000.0000,2.748854e+000,3.588449e-002
356412500000.0000,2.748792e+000,3.581502e-002
356500000000.0000,2.748746e+000,3.573839e-002
356587500000.0000,2.748712e+000,3.564093e-002
356675000000.0000,2.748672e+000,3.552632e-002
356762500000.0000,2.748644e+000,3.541403e-002
356850000000.0000,2.748611e+000,3.529335e-002
356937500000.0000,2.748565e+000,3.518508e-002
357025000000.0000,2.748531e+000,3.507314e-002
357112500000.0000,2.748469e+000,3.497011e-002
357200000000.0000,2.748406e+000,3.489082e-002
357287500000.0000,2.748327e+000,3.481811e-002
357375000000.0000,2.748235e+000,3.477560e-002
357462500000.0000,2.748154e+000,3.474460e-002
357550000000.0000,2.748049e+000,3.472419e-002
357637500000.0000,2.747944e+000,3.472770e-002
357725000000.0000,2.747839e+000,3.473684e-002
357812500000.0000,2.747733e+000,3.476165e-002
357900000000.0000,2.747631e+000,3.479432e-002
357987500000.0000,2.747534e+000,3.481737e-002
358075000000.0000,2.747433e+000,3.484530e-002
358162500000.0000,2.747344e+000,3.486330e-002
358250000000.0000,2.747250e+000,3.486878e-002
358337500000.0000,2.747165e+000,3.487299e-002
358425000000.0000,2.747086e+000,3.485498e-002
358512500000.0000,2.747000e+000,3.482233e-002
358600000000.0000,2.746917e+000,3.478350e-002
358687500000.0000,2.746829e+000,3.472734e-002
358775000000.0000,2.746733e+000,3.466772e-002
358862500000.0000,2.746637e+000,3.460247e-002
358950000000.0000,2.746533e+000,3.453261e-002
359037500000.0000,2.746423e+000,3.446561e-002
359125000000.0000,2.746308e+000,3.440097e-002
359212500000.0000,2.746183e+000,3.434594e-002
359300000000.0000,2.746059e+000,3.430688e-002
359387500000.0000,2.745934e+000,3.427278e-002
359475000000.0000,2.745809e+000,3.425298e-002
359562500000.0000,2.745692e+000,3.424384e-002
359650000000.0000,2.745575e+000,3.424640e-002
359737500000.0000,2.745470e+000,3.425877e-002
359825000000.0000,2.745378e+000,3.427043e-002
359912500000.0000,2.745296e+000,3.428692e-002
360000000000.0000,2.745230e+000,3.429666e-002
360087500000.0000,2.745173e+000,3.429609e-002
360175000000.0000,2.745131e+000,3.429083e-002
360262500000.0000,2.745106e+000,3.426726e-002
360350000000.0000,2.745089e+000,3.422516e-002
360437500000.0000,2.745085e+000,3.417013e-002
360525000000.0000,2.745089e+000,3.409185e-002
360612500000.0000,2.745091e+000,3.400094e-002
360700000000.0000,2.745102e+000,3.389859e-002
360787500000.0000,2.745115e+000,3.377923e-002
360875000000.0000,2.745125e+000,3.365859e-002
360962500000.0000,2.745137e+000,3.352764e-002
361050000000.0000,2.745130e+000,3.339011e-002
361137500000.0000,2.745127e+000,3.326802e-002
361225000000.0000,2.745118e+000,3.314342e-002
361312500000.0000,2.745096e+000,3.303279e-002
361400000000.0000,2.745079e+000,3.292816e-002
361487500000.0000,2.745044e+000,3.283179e-002
361575000000.0000,2.745004e+000,3.275463e-002
361662500000.0000,2.744962e+000,3.268633e-002
361750000000.0000,2.744914e+000,3.263366e-002
361837500000.0000,2.744866e+000,3.258963e-002
361925000000.0000,2.744810e+000,3.254829e-002
362012500000.0000,2.744747e+000,3.252022e-002
362100000000.0000,2.744686e+000,3.249422e-002
362187500000.0000,2.744615e+000,3.246870e-002
362275000000.0000,2.744541e+000,3.244834e-002
362362500000.0000,2.744467e+000,3.241649e-002
362450000000.0000,2.744381e+000,3.237903e-002
362537500000.0000,2.744293e+000,3.234427e-002
362625000000.0000,2.744193e+000,3.229677e-002
362712500000.0000,2.744090e+000,3.225215e-002
362800000000.0000,2.743990e+000,3.219122e-002
362887500000.0000,2.743871e+000,3.212360e-002
362975000000.0000,2.743760e+000,3.205626e-002
363062500000.0000,2.743641e+000,3.197869e-002
363150000000.0000,2.743522e+000,3.190329e-002
363237500000.0000,2.743416e+000,3.181630e-002
363325000000.0000,2.743304e+000,3.172191e-002
363412500000.0000,2.743199e+000,3.162454e-002
363500000000.0000,2.743104e+000,3.151662e-002
363587500000.0000,2.743014e+000,3.140390e-002
363675000000.0000,2.742935e+000,3.128219e-002
363762500000.0000,2.742873e+000,3.115195e-002
363850000000.0000,2.742813e+000,3.101424e-002
363937500000.0000,2.742770e+000,3.087153e-002
364025000000.0000,2.742727e+000,3.071238e-002
364112500000.0000,2.742687e+000,3.056584e-002
364200000000.0000,2.742665e+000,3.041158e-002
364287500000.0000,2.742636e+000,3.025390e-002
364375000000.0000,2.742613e+000,3.010514e-002
364462500000.0000,2.742580e+000,2.995087e-002
364550000000.0000,2.742546e+000,2.981404e-002
364637500000.0000,2.742510e+000,2.968343e-002
364725000000.0000,2.742463e+000,2.956190e-002
364812500000.0000,2.742415e+000,2.945395e-002
364900000000.0000,2.742358e+000,2.935579e-002
364987500000.0000,2.742295e+000,2.927194e-002
365075000000.0000,2.742231e+000,2.920047e-002
365162500000.0000,2.742165e+000,2.913908e-002
365250000000.0000,2.742099e+000,2.908744e-002
365337500000.0000,2.742040e+000,2.904417e-002
365425000000.0000,2.741986e+000,2.900248e-002
365512500000.0000,2.741938e+000,2.896892e-002
365600000000.0000,2.741906e+000,2.893133e-002
365687500000.0000,2.741880e+000,2.889363e-002
365775000000.0000,2.741878e+000,2.885121e-002
365862500000.0000,2.741879e+000,2.879254e-002
365950000000.0000,2.741896e+000,2.874110e-002
366037500000.0000,2.741927e+000,2.867209e-002
366125000000.0000,2.741960e+000,2.859863e-002
366212500000.0000,2.742008e+000,2.851847e-002
366300000000.0000,2.742045e+000,2.842610e-002
366387500000.0000,2.742087e+000,2.833592e-002
366475000000.0000,2.742123e+000,2.823755e-002
366562500000.0000,2.742148e+000,2.814064e-002
366650000000.0000,2.742166e+000,2.803865e-002
366737500000.0000,2.742167e+000,2.793925e-002
366825000000.0000,2.742153e+000,2.783985e-002
366912500000.0000,2.742125e+000,2.774367e-002
367000000000.0000,2.742085e+000,2.764280e-002
367087500000.0000,2.742027e+000,2.754601e-002
367175000000.0000,2.741971e+000,2.744727e-002
367262500000.0000,2.741903e+000,2.733825e-002
367350000000.0000,2.741833e+000,2.723271e-002
367437500000.0000,2.741766e+000,2.711319e-002
367525000000.0000,2.741706e+000,2.699652e-002
367612500000.0000,2.741667e+000,2.686483e-002
367700000000.0000,2.741627e+000,2.672065e-002
367787500000.0000,2.741614e+000,2.657606e-002
367875000000.0000,2.741616e+000,2.641733e-002
367962500000.0000,2.741641e+000,2.625769e-002
368050000000.0000,2.741688e+000,2.608553e-002
368137500000.0000,2.741748e+000,2.591388e-002
368225000000.0000,2.741829e+000,2.573936e-002
368312500000.0000,2.741923e+000,2.556677e-002
368400000000.0000,2.742030e+000,2.539717e-002
368487500000.0000,2.742142e+000,2.523274e-002
368575000000.0000,2.742261e+000,2.507591e-002
368662500000.0000,2.742380e+000,2.492492e-002
368750000000.0000,2.742500e+000,2.478507e-002
368837500000.0000,2.742613e+000,2.465020e-002
368925000000.0000,2.742717e+000,2.453500e-002
369012500000.0000,2.742824e+000,2.442392e-002
369100000000.0000,2.742918e+000,2.431821e-002
369187500000.0000,2.743014e+000,2.422276e-002
369275000000.0000,2.743094e+000,2.412725e-002
369362500000.0000,2.743179e+000,2.404824e-002
369450000000.0000,2.743271e+000,2.396380e-002
369537500000.0000,2.743363e+000,2.388407e-002
369625000000.0000,2.743467e+000,2.380520e-002
369712500000.0000,2.743573e+000,2.373020e-002
369800000000.0000,2.743696e+000,2.365700e-002
369887500000.0000,2.743832e+000,2.358713e-002
369975000000.0000,2.743982e+000,2.352034e-002
370062500000.0000,2.744143e+000,2.345826e-002
370150000000.0000,2.744316e+000,2.340535e-002
370237500000.0000,2.744497e+000,2.335551e-002
370325000000.0000,2.744680e+000,2.331698e-002
370412500000.0000,2.744865e+000,2.328810e-002
370500000000.0000,2.745043e+000,2.327211e-002
370587500000.0000,2.745220e+000,2.326659e-002
370675000000.0000,2.745377e+000,2.325872e-002
370762500000.0000,2.745516e+000,2.327252e-002
370850000000.0000,2.745638e+000,2.328757e-002
370937500000.0000,2.745740e+000,2.331368e-002
371025000000.0000,2.745821e+000,2.332893e-002
371112500000.0000,2.745871e+000,2.334896e-002
371200000000.0000,2.745910e+000,2.336379e-002
371287500000.0000,2.745930e+000,2.336903e-002
371375000000.0000,2.745942e+000,2.336445e-002
371462500000.0000,2.745947e+000,2.334301e-002
371550000000.0000,2.745952e+000,2.331033e-002
371637500000.0000,2.745963e+000,2.326062e-002
371725000000.0000,2.745989e+000,2.319580e-002
371812500000.0000,2.746033e+000,2.311564e-002
371900000000.0000,2.746098e+000,2.302407e-002
371987500000.0000,2.746199e+000,2.292460e-002
372075000000.0000,2.746326e+000,2.281801e-002
372162500000.0000,2.746491e+000,2.270906e-002
372250000000.0000,2.746677e+000,2.260303e-002
372337500000.0000,2.746904e+000,2.251601e-002
372425000000.0000,2.747161e+000,2.242859e-002
372512500000.0000,2.747433e+000,2.236163e-002
372600000000.0000,2.747726e+000,2.231064e-002
372687500000.0000,2.748025e+000,2.228827e-002
372775000000.0000,2.748340e+000,2.228626e-002
372862500000.0000,2.748645e+000,2.230621e-002
372950000000.0000,2.748943e+000,2.235346e-002
373037500000.0000,2.749226e+000,2.242045e-002
373125000000.0000,2.749489e+000,2.250699e-002
373212500000.0000,2.749730e+000,2.260899e-002
373300000000.0000,2.749946e+000,2.272238e-002
373387500000.0000,2.750134e+000,2.284137e-002
373475000000.0000,2.750293e+000,2.296551e-002
373562500000.0000,2.750432e+000,2.308561e-002
373650000000.0000,2.750542e+000,2.319849e-002
373737500000.0000,2.750631e+000,2.331042e-002
373825000000.0000,2.750705e+000,2.340664e-002
373912500000.0000,2.750770e+000,2.350042e-002
374000000000.0000,2.750829e+000,2.356829e-002
374087500000.0000,2.750870e+000,2.364420e-002
374175000000.0000,2.750927e+000,2.370970e-002
374262500000.0000,2.750980e+000,2.377177e-002
374350000000.0000,2.751044e+000,2.383567e-002
374437500000.0000,2.751109e+000,2.389831e-002
374525000000.0000,2.751185e+000,2.397886e-002
374612500000.0000,2.751270e+000,2.406494e-002
374700000000.0000,2.751361e+000,2.416690e-002
374787500000.0000,2.751459e+000,2.428444e-002
374875000000.0000,2.751559e+000,2.441492e-002
374962500000.0000,2.751659e+000,2.456031e-002
375050000000.0000,2.751756e+000,2.471568e-002
375137500000.0000,2.751852e+000,2.487692e-002
375225000000.0000,2.751937e+000,2.503916e-002
375312500000.0000,2.752017e+000,2.521325e-002
375400000000.0000,2.752091e+000,2.536601e-002
375487500000.0000,2.752153e+000,2.551495e-002
375575000000.0000,2.752207e+000,2.564380e-002
375662500000.0000,2.752248e+000,2.576569e-002
375750000000.0000,2.752294e+000,2.586614e-002
375837500000.0000,2.752327e+000,2.593719e-002
375925000000.0000,2.752361e+000,2.599947e-002
376012500000.0000,2.752391e+000,2.604181e-002
376100000000.0000,2.752428e+000,2.607736e-002
376187500000.0000,2.752465e+000,2.609890e-002
376275000000.0000,2.752503e+000,2.612053e-002
376362500000.0000,2.752548e+000,2.614262e-002
376450000000.0000,2.752596e+000,2.617230e-002
376537500000.0000,2.752651e+000,2.621439e-002
376625000000.0000,2.752708e+000,2.627135e-002
376712500000.0000,2.752770e+000,2.634557e-002
376800000000.0000,2.752830e+000,2.644116e-002
376887500000.0000,2.752898e+000,2.655593e-002
376975000000.0000,2.752958e+000,2.668815e-002
377062500000.0000,2.753013e+000,2.684284e-002
377150000000.0000,2.753071e+000,2.700451e-002
377237500000.0000,2.753123e+000,2.718148e-002
377325000000.0000,2.753176e+000,2.735205e-002
377412500000.0000,2.753210e+000,2.753221e-002
377500000000.0000,2.753254e+000,2.770903e-002
377587500000.0000,2.753289e+000,2.787458e-002
377675000000.0000,2.753325e+000,2.803421e-002
377762500000.0000,2.753356e+000,2.817702e-002
377850000000.0000,2.753382e+000,2.831522e-002
377937500000.0000,2.753412e+000,2.844042e-002
378025000000.0000,2.753440e+000,2.855961e-002
378112500000.0000,2.753467e+000,2.867493e-002
378200000000.0000,2.753494e+000,2.878839e-002
378287500000.0000,2.753519e+000,2.890180e-002
378375000000.0000,2.753538e+000,2.902245e-002
378462500000.0000,2.753555e+000,2.914928e-002
378550000000.0000,2.753565e+000,2.928495e-002
378637500000.0000,2.753569e+000,2.943815e-002
378725000000.0000,2.753564e+000,2.959605e-002
378812500000.0000,2.753547e+000,2.976680e-002
378900000000.0000,2.753522e+000,2.994456e-002
378987500000.0000,2.753479e+000,3.013268e-002
379075000000.0000,2.753431e+000,3.032545e-002
379162500000.0000,2.753366e+000,3.050787e-002
379250000000.0000,2.753290e+000,3.069393e-002
379337500000.0000,2.753205e+000,3.086740e-002
379425000000.0000,2.753110e+000,3.103560e-002
379512500000.0000,2.753010e+000,3.118698e-002
379600000000.0000,2.752904e+000,3.132132e-002
379687500000.0000,2.752797e+000,3.144241e-002
379775000000.0000,2.752693e+000,3.154609e-002
379862500000.0000,2.752593e+000,3.163628e-002
379950000000.0000,2.752502e+000,3.171627e-002
380037500000.0000,2.752422e+000,3.178691e-002
380125000000.0000,2.752354e+000,3.185381e-002
380212500000.0000,2.752303e+000,3.192359e-002
380300000000.0000,2.752266e+000,3.199594e-002
380387500000.0000,2.752242e+000,3.208005e-002
380475000000.0000,2.752239e+000,3.217674e-002
380562500000.0000,2.752249e+000,3.228569e-002
380650000000.0000,2.752276e+000,3.241328e-002
380737500000.0000,2.752309e+000,3.255127e-002
380825000000.0000,2.752352e+000,3.271274e-002
380912500000.0000,2.752406e+000,3.288423e-002
381000000000.0000,2.752459e+000,3.306594e-002
381087500000.0000,2.752515e+000,3.325549e-002
381175000000.0000,2.752565e+000,3.344560e-002
381262500000.0000,2.752611e+000,3.363600e-002
381350000000.0000,2.752648e+000,3.382214e-002
381437500000.0000,2.752675e+000,3.399836e-002
381525000000.0000,2.752690e+000,3.416422e-002
381612500000.0000,2.752692e+000,3.431563e-002
381700000000.0000,2.752678e+000,3.445229e-002
381787500000.0000,2.752651e+000,3.457294e-002
381875000000.0000,2.752609e+000,3.467720e-002
381962500000.0000,2.752555e+000,3.476876e-002
382050000000.0000,2.752489e+000,3.484587e-002
382137500000.0000,2.752413e+000,3.491019e-002
382225000000.0000,2.752327e+000,3.497024e-002
382312500000.0000,2.752235e+000,3.502409e-002
382400000000.0000,2.752138e+000,3.507830e-002
382487500000.0000,2.752039e+000,3.512882e-002
382575000000.0000,2.751935e+000,3.518568e-002
382662500000.0000,2.751833e+000,3.524948e-002
382750000000.0000,2.751732e+000,3.531904e-002
382837500000.0000,2.751634e+000,3.539772e-002
382925000000.0000,2.751541e+000,3.548329e-002
383012500000.0000,2.751451e+000,3.557614e-002
383100000000.0000,2.751366e+000,3.567512e-002
383187500000.0000,2.751287e+000,3.577841e-002
383275000000.0000,2.751213e+000,3.588477e-002
383362500000.0000,2.751143e+000,3.598895e-002
383450000000.0000,2.751080e+000,3.609295e-002
383537500000.0000,2.751021e+000,3.619244e-002
383625000000.0000,2.750965e+000,3.628688e-002
383712500000.0000,2.750906e+000,3.637248e-002
383800000000.0000,2.750852e+000,3.645447e-002
383887500000.0000,2.750800e+000,3.652505e-002
383975000000.0000,2.750741e+000,3.658666e-002
384062500000.0000,2.750679e+000,3.664106e-002
384150000000.0000,2.750611e+000,3.668833e-002
384237500000.0000,2.750539e+000,3.673111e-002
384325000000.0000,2.750456e+000,3.676729e-002
384412500000.0000,2.750364e+000,3.679988e-002
384500000000.0000,2.750261e+000,3.682933e-002
384587500000.0000,2.750147e+000,3.685664e-002
384675000000.0000,2.750022e+000,3.688380e-002
384762500000.0000,2.749887e+000,3.690988e-002
384850000000.0000,2.749741e+000,3.693505e-002
384937500000.0000,2.749586e+000,3.696020e-002
385025000000.0000,2.749425e+000,3.698242e-002
385112500000.0000,2.749259e+000,3.700203e-002
385200000000.0000,2.749089e+000,3.701995e-002
385287500000.0000,2.748922e+000,3.703131e-002
385375000000.0000,2.748757e+000,3.703601e-002
385462500000.0000,2.748602e+000,3.702967e-002
385550000000.0000,2.748452e+000,3.701977e-002
385637500000.0000,2.748318e+000,3.700051e-002
385725000000.0000,2.748199e+000,3.697061e-002
385812500000.0000,2.748095e+000,3.693250e-002
385900000000.0000,2.748008e+000,3.688788e-002
385987500000.0000,2.747939e+000,3.684098e-002
386075000000.0000,2.747887e+000,3.679120e-002
386162500000.0000,2.747852e+000,3.674475e-002
386250000000.0000,2.747830e+000,3.670292e-002
386337500000.0000,2.747818e+000,3.666887e-002
386425000000.0000,2.747814e+000,3.664694e-002
386512500000.0000,2.747812e+000,3.663924e-002
386600000000.0000,2.747810e+000,3.664697e-002
386687500000.0000,2.747803e+000,3.666926e-002
386775000000.0000,2.747788e+000,3.671004e-002
386862500000.0000,2.747762e+000,3.676341e-002
386950000000.0000,2.747720e+000,3.682906e-002
387037500000.0000,2.747660e+000,3.690509e-002
387125000000.0000,2.747581e+000,3.698534e-002
387212500000.0000,2.747485e+000,3.706611e-002
387300000000.0000,2.747367e+000,3.714054e-002
387387500000.0000,2.747232e+000,3.720897e-002
387475000000.0000,2.747080e+000,3.726341e-002
387562500000.0000,2.746916e+000,3.730141e-002
387650000000.0000,2.746740e+000,3.732135e-002
387737500000.0000,2.746558e+000,3.732090e-002
387825000000.0000,2.746371e+000,3.729957e-002
387912500000.0000,2.746184e+000,3.725764e-002
388000000000.0000,2.746000e+000,3.719696e-002
388087500000.0000,2.745823e+000,3.711963e-002
388175000000.0000,2.745655e+000,3.702844e-002
388262500000.0000,2.745496e+000,3.692826e-002
388350000000.0000,2.745348e+000,3.682242e-002
388437500000.0000,2.745211e+000,3.671409e-002
388525000000.0000,2.745083e+000,3.660979e-002
388612500000.0000,2.744968e+000,3.651277e-002
388700000000.0000,2.744859e+000,3.642370e-002
388787500000.0000,2.744755e+000,3.634662e-002
388875000000.0000,2.744654e+000,3.628423e-002
388962500000.0000,2.744555e+000,3.623844e-002
389050000000.0000,2.744458e+000,3.620625e-002
389137500000.0000,2.744354e+000,3.618670e-002
389225000000.0000,2.744246e+000,3.617903e-002
389312500000.0000,2.744132e+000,3.617918e-002
389400000000.0000,2.744011e+000,3.618506e-002
389487500000.0000,2.743882e+000,3.619510e-002
389575000000.0000,2.743747e+000,3.620350e-002
389662500000.0000,2.743604e+000,3.620892e-002
389750000000.0000,2.743455e+000,3.621130e-002
389837500000.0000,2.743303e+000,3.620713e-002
389925000000.0000,2.743149e+000,3.619902e-002
390012500000.0000,2.742995e+000,3.618632e-002
390100000000.0000,2.742843e+000,3.616778e-002
390187500000.0000,2.742698e+000,3.614555e-002
390275000000.0000,2.742559e+000,3.611801e-002
390362500000.0000,2.742428e+000,3.609134e-002
390450000000.0000,2.742309e+000,3.605696e-002
390537500000.0000,2.742200e+000,3.601707e-002
390625000000.0000,2.742104e+000,3.596942e-002
390712500000.0000,2.742020e+000,3.591359e-002
390800000000.0000,2.741948e+000,3.584692e-002
390887500000.0000,2.741890e+000,3.576482e-002
390975000000.0000,2.741842e+000,3.567066e-002
391062500000.0000,2.741806e+000,3.556393e-002
391150000000.0000,2.741777e+000,3.544441e-002
391237500000.0000,2.741755e+000,3.531526e-002
391325000000.0000,2.741739e+000,3.517970e-002
391412500000.0000,2.741726e+000,3.503944e-002
391500000000.0000,2.741713e+000,3.489857e-002
391587500000.0000,2.741702e+000,3.476049e-002
391675000000.0000,2.741687e+000,3.462811e-002
391762500000.0000,2.741669e+000,3.450232e-002
391850000000.0000,2.741646e+000,3.438467e-002
391937500000.0000,2.741618e+000,3.427884e-002
392025000000.0000,2.741584e+000,3.418142e-002
392112500000.0000,2.741540e+000,3.409237e-002
392200000000.0000,2.741492e+000,3.401622e-002
392287500000.0000,2.741438e+000,3.394938e-002
392375000000.0000,2.741378e+000,3.389370e-002
392462500000.0000,2.741311e+000,3.384705e-002
392550000000.0000,2.741240e+000,3.380891e-002
392637500000.0000,2.741165e+000,3.377740e-002
392725000000.0000,2.741087e+000,3.375043e-002
392812500000.0000,2.741007e+000,3.372549e-002
392900000000.0000,2.740927e+000,3.369709e-002
392987500000.0000,2.740848e+000,3.366086e-002
393075000000.0000,2.740772e+000,3.361434e-002
393162500000.0000,2.740700e+000,3.355335e-002
393250000000.0000,2.740633e+000,3.347503e-002
393337500000.0000,2.740570e+000,3.338000e-002
393425000000.0000,2.740518e+000,3.326665e-002
393512500000.0000,2.740474e+000,3.313899e-002
393600000000.0000,2.740440e+000,3.300071e-002
393687500000.0000,2.740414e+000,3.285903e-002
393775000000.0000,2.740402e+000,3.271738e-002
393862500000.0000,2.740400e+000,3.257829e-002
393950000000.0000,2.740407e+000,3.245100e-002
394037500000.0000,2.740426e+000,3.233477e-002
394125000000.0000,2.740454e+000,3.223233e-002
394212500000.0000,2.740491e+000,3.214081e-002
394300000000.0000,2.740536e+000,3.206049e-002
394387500000.0000,2.740585e+000,3.198809e-002
394475000000.0000,2.740638e+000,3.191865e-002
394562500000.0000,2.740691e+000,3.185033e-002
394650000000.0000,2.740743e+000,3.177954e-002
394737500000.0000,2.740793e+000,3.170293e-002
394825000000.0000,2.740837e+000,3.162046e-002
394912500000.0000,2.740875e+000,3.153342e-002
395000000000.0000,2.740907e+000,3.143929e-002
395087500000.0000,2.740930e+000,3.133957e-002
395175000000.0000,2.740947e+000,3.123894e-002
395262500000.0000,2.740957e+000,3.113425e-002
395350000000.0000,2.740962e+000,3.102854e-002
395437500000.0000,2.740960e+000,3.091826e-002
395525000000.0000,2.740957e+000,3.080866e-002
395612500000.0000,2.740956e+000,3.069663e-002
395700000000.0000,2.740955e+000,3.058228e-002
395787500000.0000,2.740958e+000,3.046762e-002
395875000000.0000,2.740967e+000,3.035153e-002
395962500000.0000,2.740983e+000,3.023539e-002
396050000000.0000,2.741008e+000,3.012144e-002
396137500000.0000,2.741042e+000,3.001031e-002
396225000000.0000,2.741087e+000,2.990144e-002
396312500000.0000,2.741139e+000,2.979607e-002
396400000000.0000,2.741202e+000,2.969581e-002
396487500000.0000,2.741272e+000,2.959813e-002
396575000000.0000,2.741347e+000,2.950150e-002
396662500000.0000,2.741425e+000,2.940553e-002
396750000000.0000,2.741505e+000,2.930779e-002
396837500000.0000,2.741584e+000,2.920390e-002
396925000000.0000,2.741658e+000,2.909598e-002
397012500000.0000,2.741727e+000,2.898206e-002
397100000000.0000,2.741790e+000,2.886219e-002
397187500000.0000,2.741846e+000,2.873383e-002
397275000000.0000,2.741891e+000,2.860185e-002
397362500000.0000,2.741931e+000,2.846765e-002
397450000000.0000,2.741963e+000,2.833048e-002
397537500000.0000,2.741990e+000,2.819379e-002
397625000000.0000,2.742014e+000,2.805904e-002
397712500000.0000,2.742036e+000,2.792721e-002
397800000000.0000,2.742059e+000,2.779855e-002
397887500000.0000,2.742084e+000,2.767637e-002
397975000000.0000,2.742116e+000,2.755876e-002
398062500000.0000,2.742156e+000,2.744567e-002
398150000000.0000,2.742205e+000,2.734019e-002
398237500000.0000,2.742265e+000,2.723981e-002
398325000000.0000,2.742338e+000,2.714427e-002
398412500000.0000,2.742422e+000,2.705247e-002
398500000000.0000,2.742519e+000,2.697048e-002
398587500000.0000,2.742629e+000,2.689287e-002
398675000000.0000,2.742749e+000,2.682095e-002
398762500000.0000,2.742875e+000,2.675509e-002
398850000000.0000,2.743008e+000,2.669675e-002
398937500000.0000,2.743146e+000,2.664373e-002
399025000000.0000,2.743282e+000,2.659564e-002
399112500000.0000,2.743416e+000,2.655545e-002
399200000000.0000,2.743547e+000,2.652002e-002
399287500000.0000,2.743672e+000,2.648851e-002
399375000000.0000,2.743787e+000,2.646335e-002
399462500000.0000,2.743894e+000,2.644247e-002
399550000000.0000,2.743991e+000,2.642397e-002
399637500000.0000,2.744077e+000,2.640843e-002
399725000000.0000,2.744155e+000,2.639659e-002
399812500000.0000,2.744226e+000,2.638710e-002
399900000000.0000,2.744290e+000,2.637845e-002
399987500000.0000,2.744348e+000,2.637358e-002
400075000000.0000,2.744404e+000,2.637090e-002
400162500000.0000,2.744460e+000,2.636842e-002
