Repository: alperensar/UoB_VNA_Extraction

# VNA Parameter Extraction Algorithm
MATLAB software for extracting permittivity and loss tangent from VNA measurements.

**Initialisation Correction.** Configuration discovery and the Optimization Toolbox check have been corrected. The extraction calculations are unchanged.

The software supports GRL and TRL workflows, CSV and Touchstone inputs, and interactive fit settings.

## Measurement data and configuration

The example [folder_struct](folder_struct) shows a material directory with measurement-system and frequency-band subdirectories. The material name must match an entry in `Materials` in [src/config_VNA.json](src/config_VNA.json).

File: folder_struct/RADIX_2.8_HT/Keysight_PNA_NPL/MergedBands/Merged_Filtered_Revision/RADIX_2.8_HT_Keysight_PNA_NPL_MergedBands_WR15_WR10_S2PAveraged_RoughnessS2P.csv (part 1 of 3)
Frequency_Hz,EpsilonReal_mean,EpsilonReal_std,TanDelta_mean,TanDelta_std
50000000000,2.73319859360712,0.00784614670701608,0.00581781410095026,3.10067641853782e-05
50050000000,2.73331285119007,0.00785264894550332,0.00581778895317927,3.10050459246915e-05
50100000000,2.7334270403278,0.00785914534351412,0.00581776402754928,3.10032594678341e-05
50150000000,2.73354116102031,0.00786563577464511,0.00581773932744784,3.10014044867059e-05
50200000000,2.7336552132676,0.0078721201132329,0.00581771485624204,3.0999480655235e-05
50250000000,2.73376919706966,0.00787859823436521,0.0058176906172785,3.09974876494021e-05
50300000000,2.7338831124265,0.00788507001387589,0.00581766661388331,3.09954251472662e-05
50350000000,2.73399695933812,0.00789153532833487,0.00581764284936195,3.09932928289918e-05
50400000000,2.73411073780452,0.00789799405504677,0.00581761932699925,3.09910903768123e-05
50450000000,2.73422444782569,0.00790444607206775,0.00581759605005932,3.09888174750647e-05
50500000000,2.73433808940164,0.00791089125815835,0.00581757302178551,3.09864738102197e-05
50550000000,2.73445166253236,0.00791732949282715,0.00581755024540034,3.09840590708517e-05
50600000000,2.73456516721787,0.007923760656282,0.00581752772410545,3.09815729477006e-05
50650000000,2.73467860345815,0.00793018462945747,0.00581750546108153,3.09790151336222e-05
50700000000,2.7347919712532,0.00793660129401456,0.00581748345948829,3.09763853236548e-05
50750000000,2.73490527060304,0.00794301053228599,0.0058174617224644,3.09736832150057e-05
50800000000,2.73501850150765,0.00794941222735113,0.00581744025312739,3.09709085070302e-05
50850000000,2.73513166396704,0.00795580626296612,0.0058174190545737,3.09680609013132e-05
50900000000,2.73524475798121,0.00796219252359617,0.00581739812987851,3.09651401016286e-05
50950000000,2.73535778355015,0.00796857089438069,0.00581737748209577,3.09621458139605e-05
51000000000,2.73547074067387,0.00797494126117659,0.00581735711425808,3.09590777465153e-05
51050000000,2.73558362935237,0.00798130351050165,0.00581733702937675,3.0955935609751e-05
51100000000,2.73569644958564,0.00798765752956858,0.00581731723044161,3.09527191163505e-05
51150000000,2.73580920137369,0.00799400320627008,0.00581729772042107,3.09494279812457e-05
51200000000,2.73592188471652,0.00800034042915204,0.00581727850226199,3.09460619216738e-05
51250000000,2.73603449961413,0.00800666908745536,0.0058172595788897,3.09426206571291e-05
51300000000,2.73614704606651,0.00801298907107179,0.0058172409532079,3.09391039093956e-05
51350000000,2.73625952407368,0.0080193002705563,0.00581722262809867,3.09355114025596e-05
51400000000,2.73637193363561,0.00802560257713397,0.00581720460642234,3.09318428630144e-05
51450000000,2.73648427475233,0.00803189588267469,0.00581718689101751,3.09280980194909e-05
51500000000,2.73659654742382,0.00803818007970148,0.00581716948470098,3.09242766030367e-05
51550000000,2.73670875165008,0.00804445506138616,0.0058171523902677,3.09203783470741e-05
51600000000,2.73682088743113,0.00805072072153675,0.00581713561049074,3.0916402987353e-05
51650000000,2.73693295476696,0.00805697695460902,0.00581711914812123,3.09123502620057e-05
51700000000,2.73704495365756,0.00806322365569515,0.00581710300588832,3.09082199115353e-05
51750000000,2.73715688410293,0.0080694607205102,0.00581708718649915,3.0904011678849e-05
51800000000,2.73726874610309,0.00807568804541141,0.00581707169263878,3.08997253092394e-05
51850000000,2.73738053965802,0.00808190552737424,0.00581705652697019,3.08953605504496e-05
51900000000,2.73749226476773,0.00808811306399201,0.00581704169213416,3.08909171525851e-05
51950000000,2.73760392143222,0.008094310553477,0.00581702719074932,3.08863948682518e-05
52000000000,2.73771550965148,0.00810049789466726,0.00581701302541209,3.08817934524738e-05
52050000000,2.73782702942552,0.00810667498698583,0.00581699919869656,3.08771126627218e-05
52100000000,2.73793848075433,0.0081128417304946,0.00581698571315454,3.08723522589548e-05
52150000000,2.73804986363793,0.00811899802583231,0.00581697257131549,3.08675120036174e-05
52200000000,2.7381611780763,0.00812514377425213,0.00581695977568648,3.08625916616277e-05
52250000000,2.73827242406945,0.00813127887759498,0.00581694732875214,3.08575910004524e-05
52300000000,2.73838360161738,0.00813740323830642,0.00581693523297466,3.08525097900061e-05
52350000000,2.73849471072008,0.00814351675940138,0.00581692349079372,3.08473478028016e-05
52400000000,2.73860575137756,0.00814961934450403,0.00581691210462644,3.08421048138475e-05
52450000000,2.73871672358982,0.00815571089780688,0.0058169010768674,3.08367806007295e-05
52500000000,2.73882762735685,0.00816179132407173,0.00581689040988856,3.08313749435646e-05
52550000000,2.73893846267866,0.00816786052866787,0.00581688010603921,3.08258876250661e-05
52600000000,2.73904922955525,0.00817391841749381,0.00581687016764601,3.08203184305555e-05
52650000000,2.73915992798662,0.00817996489705048,0.00581686059701287,3.08146671479264e-05
52700000000,2.73927055797276,0.00818599987439043,0.00581685139642098,3.08089335676688e-05
52750000000,2.73938111951368,0.00819202325712907,0.00581684256812875,3.08031174829185e-05
52800000000,2.73949161260938,0.00819803495344097,0.00581683411437178,3.07972186894552e-05
52850000000,2.73960203725985,0.00820403487204964,0.00581682603736283,3.07912369856714e-05
52900000000,2.7397123934651,0.00821002292223887,0.00581681833929178,3.07851721726569e-05
52950000000,2.73982268122513,0.00821599901383142,0.00581681102232564,3.07790240541359e-05
53000000000,2.73993290053994,0.00822196305721201,0.00581680408860849,3.07727924365074e-05
53050000000,2.74004305140952,0.00822791496328563,0.00581679754026141,3.07664771289178e-05
53100000000,2.74015313383388,0.00823385464350946,0.00581679137938252,3.07600779431824e-05
53150000000,2.74026314781301,0.00823978200986806,0.00581678560804695,3.07535946938319e-05
53200000000,2.74037309334693,0.00824569697488694,0.00581678022830678,3.07470271981337e-05
53250000000,2.74048297043562,0.00825159945161234,0.00581677524219099,3.07403752761075e-05
53300000000,2.74059277907909,0.00825748935362134,0.00581677065170551,3.07336387505153e-05
53350000000,2.74070251927734,0.0082633665950096,0.00581676645883314,3.07268174468587e-05
53400000000,2.74081219103036,0.00826923109038261,0.00581676266553352,3.07199111935025e-05
53450000000,2.74092179433816,0.00827508275488898,0.00581675927374313,3.07129198215175e-05
53500000000,2.74103132920073,0.00828092150416522,0.00581675628537529,3.07058431648002e-05
53550000000,2.74114079561809,0.00828674725436244,0.00581675370232007,3.0698681060102e-05
53600000000,2.74125019359022,0.00829255992215123,0.00581675152644434,3.06914333469337e-05
53650000000,2.74135952311713,0.00829835942468054,0.00581674975959168,3.06840998677178e-05
53700000000,2.74146878419881,0.00830414567962615,0.00581674840358242,3.06766804676783e-05
53750000000,2.74157797683527,0.00830991860514812,0.00581674746021357,3.06691749949309e-05
53800000000,2.74168710102651,0.00831567811990463,0.00581674693125883,3.06615833004733e-05
53850000000,2.74179615677253,0.00832142414304412,0.00581674681846858,3.06539052381739e-05
53900000000,2.74190514407333,0.00832715659419958,0.00581674712356984,3.06461406648023e-05
53950000000,2.7420140629289,0.00833287539348552,0.00581674784826622,3.06382894400753e-05
54000000000,2.74212291333924,0.00833858046151812,0.00581674899423798,3.06303514266207e-05
54050000000,2.74223169530437,0.00834427171937358,0.00581675056314197,3.06223264899842e-05
54100000000,2.74234040882428,0.00834994908861336,0.00581675255661159,3.06142144987026e-05
54150000000,2.74244905389895,0.00835561249127265,0.00581675497625682,3.06060153242696e-05
54200000000,2.74255763052841,0.008361261849854,0.00581675782366419,3.05977288411338e-05
54250000000,2.74266613871264,0.0083668970873247,0.00581676110039675,3.05893549267797e-05
54300000000,2.74277457845165,0.0083725181271255,0.00581676480799405,3.05808934616686e-05
54350000000,2.74288294974544,0.00837812489315564,0.00581676894797219,3.05723443292889e-05
54400000000,2.74299125259401,0.00838371730977035,0.00581677352182371,3.05637074161453e-05
54450000000,2.74309948699735,0.00838929530177633,0.00581677853101769,3.05549826118017e-05
54500000000,2.74320765295547,0.00839485879445436,0.00581678397699961,3.05461698088836e-05
54550000000,2.74331575046837,0.00840040771351759,0.00581678986119144,3.05372689030917e-05
54600000000,2.74342377953604,0.00840594198512777,0.00581679618499162,3.05282797931925e-05
54650000000,2.74353174015849,0.00841146153590006,0.005816802949775,3.05192023810392e-05
54700000000,2.74363963233572,0.00841696629288858,0.00581681015689284,3.05100365716467e-05
54750000000,2.74374745606772,0.00842245618358225,0.00581681780767289,3.05007822730881e-05
54800000000,2.7438552113545,0.00842793113591627,0.00581682590341924,3.04914393966472e-05
54850000000,2.74396289819607,0.00843339107825028,0.0058168344454124,3.04820078566976e-05
54900000000,2.7440705165924,0.00843883593939642,0.00581684343490932,3.04724875707835e-05
54950000000,2.74417806654352,0.00844426564855824,0.00581685287314331,3.0462878459656e-05
55000000000,2.7442855480494,0.00844968013539945,0.00581686276132408,3.04531804472235e-05
55050000000,2.74439296111008,0.00845507932999435,0.0058168731006377,3.04433934606433e-05
55100000000,2.74450030572552,0.00846046316283973,0.00581688389224668,3.04335174302575e-05
55150000000,2.74460758189574,0.00846583156484548,0.00581689513728983,3.04235522896268e-05
55200000000,2.74471478962074,0.00847118446734416,0.00581690683688239,3.04134979755985e-05
55250000000,2.74482192890051,0.00847652180209174,0.00581691899211595,3.04033544282339e-05
55300000000,2.74492899973507,0.00848184350122029,0.00581693160405847,3.03931215909179e-05
55350000000,2.7450360021244,0.00848714949731138,0.0058169446737543,3.03827994102627e-05
55400000000,2.74514293606851,0.00849243972333665,0.00581695820222412,3.03723878362376e-05
55450000000,2.74524980156739,0.00849771411265132,0.00581697219046501,3.03618868220886e-05
55500000000,2.74535659862106,0.00850297259903784,0.00581698663945043,3.03512963244089e-05
55550000000,2.74546332722949,0.00850821511666784,0.00581700155013018,3.03406163031201e-05
55600000000,2.74556998739271,0.0085134416001077,0.00581701692343047,3.03298467215125e-05
55650000000,2.74567657911071,0.00851865198431394,0.00581703276025385,3.03189875462291e-05
55700000000,2.74578310238347,0.00852384620464142,0.00581704906147927,3.03080387473331e-05
55750000000,2.74588955721102,0.00852902419683291,0.0058170658279621,3.02970002982499e-05
55800000000,2.74599594359335,0.00853418589699717,0.00581708306053403,3.02858721758296e-05
55850000000,2.74610226153045,0.00853933124166298,0.00581710076000319,3.027465436035e-05
55900000000,2.74620851102232,0.00854446016771914,0.00581711892715412,3.02633468355357e-05
55950000000,2.74631469206898,0.00854957261241972,0.00581713756274775,3.02519495885512e-05
56000000000,2.74642080467041,0.00855466851342828,0.00581715666752141,3.02404626100509e-05
56050000000,2.74652684882663,0.00855974780875319,0.00581717624218889,3.02288858941568e-05
56100000000,2.74663282453761,0.00856481043679284,0.0058171962874404,3.02172194385208e-05
56150000000,2.74673873180338,0.00856985633630787,0.00581721680394256,3.020546324426e-05
56200000000,2.74684457062392,0.00857488544642491,0.00581723779233849,3.01936173160507e-05
56250000000,2.74695034099924,0.00857989770663781,0.00581725925324774,3.01816816621203e-05
56300000000,2.74705604292933,0.00858489305681245,0.00581728118726634,3.01696562942323e-05
56350000000,2.74716167641421,0.00858987143716338,0.00581730359496681,3.01575412277236e-05
56400000000,2.74726724145386,0.00859483278826112,0.00581732647689815,3.01453364815293e-05
56450000000,2.74737273804828,0.00859977705104416,0.00581734983358588,3.01330420781751e-05
56500000000,2.74747816619749,0.00860470416679273,0.00581737366553207,3.01206580438245e-05
56550000000,2.74758352590147,0.00860961407715647,0.00581739797321527,3.01081844082489e-05
56600000000,2.74768881716023,0.00861450672410861,0.00581742275709063,3.0095621204882e-05
56650000000,2.74779403997377,0.00861938204999777,0.00581744801758984,3.00829684708058e-05
56700000000,2.74789919434208,0.00862423999749688,0.00581747375512118,3.00702262467696e-05
56750000000,2.74800428026517,0.00862908050963939,0.00581749997006956,3.00573945772643e-05
56800000000,2.74810929774304,0.00863390352978051,0.00581752666279645,3.00444735104206e-05
56850000000,2.74821424677568,0.00863870900162797,0.00581755383364001,3.00314630981504e-05
56900000000,2.7483191273631,0.00864349686921479,0.005817581482915,3.00183633960664e-05
56950000000,2.7484239395053,0.00864826707693141,0.00581760961091291,3.00051744635432e-05
57000000000,2.74852868320227,0.00865301956948058,0.0058176382179019,2.99918963637018e-05
57050000000,2.74863335845403,0.0086577542919029,0.00581766730412681,2.99785291635056e-05
57100000000,2.74873796526056,0.00866247118955926,0.00581769686980926,2.99650729336559e-05
57150000000,2.74884250362187,0.00866717020815164,0.00581772691514761,2.99515277487092e-05
57200000000,2.74894697353795,0.00867185129369425,0.00581775744031699,2.99378936870015e-05
57250000000,2.74905137500881,0.00867651439253837,0.00581778844546936,2.99241708307846e-05
57300000000,2.74915570803445,0.00868115945133264,0.00581781993073345,2.99103592661075e-05
57350000000,2.74925997261487,0.00868578641707274,0.0058178518962149,2.98964590829207e-05
57400000000,2.74936416875006,0.00869039523705202,0.00581788434199619,2.98824703750789e-05
57450000000,2.74946829644003,0.00869498585887938,0.00581791726813669,2.986839324033e-05
57500000000,2.74957235568477,0.00869955823048013,0.00581795067467272,2.98542277803225e-05
57550000000,2.7496763464843,0.0087041123001067,0.00581798456161756,2.98399741007116e-05
57600000000,2.7497802688386,0.00870864801628485,0.00581801892896142,2.98256323110502e-05
57650000000,2.74988412274768,0.00871316532787878,0.00581805377667157,2.98112025248429e-05
57700000000,2.74998790821154,0.00871766418404664,0.00581808910469229,2.97966848596723e-05
57750000000,2.75009162523017,0.00872214453424444,0.00581812491294492,2.97820794370287e-05
57800000000,2.75019527380358,0.00872660632824691,0.00581816120132792,2.97673863824694e-05
57850000000,2.75029885393177,0.00873104951610782,0.00581819796971684,2.97526058255706e-05
57900000000,2.75040236561473,0.00873547404818811,0.00581823521796442,2.97377378999962e-05
57950000000,2.75050580885247,0.00873987987515478,0.00581827294590056,2.97227827434272e-05
58000000000,2.75060918364499,0.00874426694794591,0.00581831115333239,2.9707740497642e-05
58050000000,2.75071248999228,0.00874863521782475,0.00581834984004431,2.96926113085387e-05
58100000000,2.75081572789435,0.00875298463630249,0.00581838900579797,2.96773953261184e-05
58150000000,2.7509188973512,0.00875731515522737,0.00581842865033238,2.96620927045095e-05
58200000000,2.75102199836283,0.00876162672669494,0.00581846877336388,2.9646703602001e-05
58250000000,2.75112503092923,0.00876591930310347,0.00581850937458619,2.96312281810444e-05
58300000000,2.75122799505042,0.0087701928371426,0.00581855045367048,2.96156666082494e-05
58350000000,2.75133089072637,0.00877444728176512,0.00581859201026539,2.96000190544717e-05
58400000000,2.75143371795711,0.00877868259021954,0.00581863404399704,2.95842856947479e-05
58450000000,2.75153647674262,0.00878289871602612,0.00581867655446908,2.95684667083307e-05
58500000000,2.75163916708291,0.00878709561297953,0.00581871954126274,2.95525622787586e-05
58550000000,2.75174178897798,0.00879127323515707,0.0058187630039369,2.95365725938281e-05
58600000000,2.75184434242782,0.00879543153690824,0.00581880694202805,2.95204978455934e-05
58650000000,2.75194682743244,0.00879957047284478,0.00581885135505041,2.95043382304087e-05
58700000000,2.75204924399184,0.00880368999786278,0.0058188962424959,2.94880939489643e-05
58750000000,2.75215159210602,0.00880779006712038,0.00581894160383426,2.94717652062862e-05
58800000000,2.75225387177497,0.00881187063603766,0.00581898743851299,2.94553522117083e-05
58850000000,2.7523560829987,0.00881593166031081,0.00581903374595751,2.94388551789634e-05
58900000000,2.7524582257772,0.00881997309589818,0.00581908052557113,2.94222743261577e-05
58950000000,2.75256030011049,0.00882399489900923,0.00581912777673509,2.94056098757909e-05
59000000000,2.75266230599855,0.00882799702611384,0.00581917549880864,2.93888620547798e-05
59050000000,2.75276424344139,0.00883197943397087,0.00581922369112906,2.93720310944887e-05
59100000000,2.752866112439,0.00883594207956398,0.00581927235301171,2.93551172307061e-05
59150000000,2.75296791299139,0.00883988492013291,0.00581932148375011,2.93381207036892e-05
59200000000,2.75306964509856,0.00884380791319391,0.00581937108261593,2.93210417582065e-05
59250000000,2.75317130876051,0.0088477110164999,0.00581942114885905,2.9303880643485e-05
59300000000,2.75327290397723,0.00885159418806927,0.00581947168170767,2.92866376133158e-05
59350000000,2.75337443074874,0.00885545738615728,0.00581952268036827,2.92693129259881e-05
59400000000,2.75347588907501,0.00885930056926725,0.00581957414402573,2.92519068443511e-05
59450000000,2.75357727895607,0.00886312369615885,0.00581962607184332,2.92344196358355e-05
59500000000,2.7536786003919,0.00886692672583232,0.0058196784629628,2.92168515724428e-05
59550000000,2.75377985338251,0.00887070961752814,0.00581973131650447,2.91992029307631e-05
59600000000,2.75388103792789,0.0088744723307389,0.00581978463156715,2.91814739920661e-05
59650000000,2.75398215402806,0.008878214825192,0.00581983840722837,2.91636650421711e-05
59700000000,2.754083201683,0.00888193706085685,0.00581989264254425,2.91457763716399e-05
59750000000,2.75418418089272,0.00888563899793491,0.00581994733654969,2.91278082756395e-05
59800000000,2.75428509165721,0.00888932059687482,0.00582000248825836,2.91097610540613e-05
59850000000,2.75438593397648,0.0088929818183518,0.0058200580966628,2.90916350114654e-05
59900000000,2.75448670785053,0.00889662262328824,0.00582011416073441,2.90734304572002e-05
59950000000,2.75458741327936,0.00890024297282165,0.00582017067942355,2.90551477052973e-05
60000000000,2.75468805026296,0.00890384282832857,0.00582022765165961,2.90367870745579e-05
60050000000,2.75478861880134,0.00890742215142815,0.00582028507635102,2.90183488885613e-05
60100000000,2.7548891188945,0.0089109809039465,0.00582034295238536,2.89998334757258e-05
60150000000,2.75498955054244,0.00891451904795292,0.0058204012786294,2.89812411692666e-05
60200000000,2.75508991374515,0.00891803654573714,0.00582046005392913,2.89625723073079e-05
60250000000,2.75519020850263,0.00892153335980896,0.0058205192771099,2.89438272327885e-05
60300000000,2.7552904348149,0.00892500945291261,0.00582057894697641,2.89250062935505e-05
60350000000,2.75539059268194,0.00892846478800715,0.00582063906231275,2.89061098423759e-05
60400000000,2.75549068210376,0.00893189932827061,0.00582069962188258,2.88871382368949e-05
60450000000,2.75559070308036,0.00893531303711224,0.00582076062442902,2.88680918397366e-05
60500000000,2.75569065561173,0.00893870587813788,0.00582082206867488,2.88489710184326e-05
60550000000,2.75579053969789,0.00894207781519672,0.00582088395332257,2.88297761455084e-05
60600000000,2.75589035533882,0.00894542881233715,0.00582094627705432,2.88105075984645e-05
60650000000,2.75599010253452,0.00894875883381509,0.0058210090385321,2.87911657597956e-05
60700000000,2.75608978128501,0.00895206784412581,0.00582107223639776,2.87717510169986e-05
60750000000,2.75618939159026,0.00895535580795573,0.00582113586927308,2.87522637626427e-05
60800000000,2.75628893345031,0.00895862269020258,0.00582119993575985,2.87327043942957e-05
60850000000,2.75638840686512,0.00896186845597855,0.0058212644344399,2.87130733146308e-05
60900000000,2.75648781183472,0.00896509307061944,0.0058213293638752,2.86933709313345e-05
60950000000,2.75658714835908,0.00896829649963305,0.00582139472260789,2.86735976572712e-05
61000000000,2.75668641643822,0.00897147870876363,0.00582146050916039,2.86537539103441e-05
61050000000,2.75678561607214,0.00897463966395013,0.00582152672203547,2.86338401136417e-05
61100000000,2.75688474726085,0.00897777933132969,0.00582159335971625,2.86138566953428e-05
61150000000,2.75698381000432,0.00898089767726221,0.00582166042066634,2.85938040888194e-05
61200000000,2.75708280430258,0.00898399466827019,0.0058217279033299,2.85736827325982e-05
61250000000,2.75718173015561,0.00898707027111876,0.00582179580613166,2.85534930704124e-05
61300000000,2.75728058756342,0.00899012445274459,0.00582186412747706,2.85332355511904e-05
61350000000,2.75737937652601,0.00899315718029689,0.00582193286575228,2.85129106290905e-05
61400000000,2.75747809704337,0.00899616842111533,0.00582200201932429,2.84925187634808e-05
61450000000,2.75757674911551,0.00899915814273671,0.00582207158654099,2.84720604190231e-05
61500000000,2.75767533274242,0.00900212631288685,0.00582214156573124,2.84515360656233e-05
61550000000,2.75777384792412,0.00900507289949523,0.0058222119552049,2.84309461784697e-05
61600000000,2.75787229466059,0.00900799787067987,0.00582228275325299,2.8410291238064e-05
61650000000,2.75797067295184,0.00901090119474274,0.0058223539581477,2.83895717302247e-05
61700000000,2.75806898279786,0.00901378284019348,0.00582242556814246,2.83687881460701e-05
61750000000,2.75816722419866,0.00901664277570455,0.00582249758147206,2.83479409821112e-05
61800000000,2.75826539715425,0.0090194809701676,0.00582256999635268,2.83270307401843e-05
61850000000,2.7583635016646,0.00902229739263497,0.00582264281098204,2.83060579275124e-05
61900000000,2.75846153772974,0.00902509201236244,0.00582271602353937,2.82850230567127e-05
61950000000,2.75855950534965,0.0090278647987831,0.00582278963218555,2.82639266458151e-05
62000000000,2.75865740452434,0.00903061572151138,0.00582286363506323,2.82427692182396e-05
62050000000,2.7587552352538,0.0090333447503536,0.00582293803029681,2.82215513028868e-05
62100000000,2.75885299753805,0.00903605185529809,0.00582301281599258,2.82002734340857e-05
62150000000,2.75895069137706,0.00903873700649968,0.00582308799023882,2.81789361516391e-05
62200000000,2.75904831677086,0.00904140017430295,0.00582316355110582,2.81575400008085e-05
62250000000,2.75914587371944,0.00904404132923635,0.005823239496646,2.81360855323803e-05
62300000000,2.75924336222279,0.00904666044200178,0.00582331582489397,2.8114573302617e-05
62350000000,2.75934078228092,0.009049257483473,0.00582339253386664,2.80930038733551e-05
62400000000,2.75943813389382,0.00905183242470972,0.00582346962156327,2.80713778119127e-05
62450000000,2.7595354170615,0.00905438523694215,0.00582354708596561,2.80496956911875e-05
62500000000,2.75963263178396,0.0090569158915697,0.00582362492503787,2.80279580896351e-05
62550000000,2.7597297780612,0.00905942436017949,0.00582370313672694,2.80061655913269e-05
62600000000,2.75982685589321,0.00906191061451187,0.00582378171896238,2.7984318785853e-05
62650000000,2.75992386528001,0.00906437462649267,0.00582386066965653,2.79624182684715e-05
62700000000,2.76002080622157,0.00906681636821375,0.00582393998670462,2.79404646400485e-05
62750000000,2.76011767871792,0.00906923581193148,0.00582401966798484,2.79184585070468e-05
62800000000,2.76021448276904,0.0090716329300757,0.00582409971135837,2.78964004816445e-05
62850000000,2.76031121837494,0.0090740076952537,0.00582418011466958,2.78742911816088e-05
62900000000,2.76040788553562,0.00907636008022551,0.00582426087574602,2.78521312304076e-05
62950000000,2.76050448425107,0.00907869005791112,0.00582434199239857,2.78299212572106e-05
63000000000,2.76060101452131,0.0090809976014216,0.00582442346242146,2.78076618968587e-05
63050000000,2.76069747634631,0.00908328268401123,0.00582450528359244,2.7785353789919e-05
63100000000,2.76079386972609,0.0090855452790985,0.0058245874536728,2.77629975826328e-05
63150000000,2.76089019466066,0.00908778536027331,0.00582466997040753,2.77405939270569e-05
63200000000,2.76098645115,0.00909000290127829,0.00582475283152533,2.77181434809263e-05
63250000000,2.76108263919411,0.00909219787603122,0.00582483603473873,2.76956469077376e-05
63300000000,2.76117875879301,0.00909437025859476,0.00582491957774422,2.76731048767974e-05
63350000000,2.76127480994668,0.00909652002318605,0.00582500345822231,2.76505180631406e-05
63400000000,2.76137079265513,0.00909864714420513,0.00582508767383761,2.76278871476211e-05
63450000000,2.76146670691835,0.00910075159617968,0.00582517222223892,2.76052128168664e-05
63500000000,2.76156255273635,0.0091028333538285,0.0058252571010594,2.75824957633579e-05
63550000000,2.76165833010914,0.00910489239199202,0.00582534230791653,2.75597366853404e-05
63600000000,2.76175403903669,0.00910692868567986,0.00582542784041233,2.75369362869221e-05
63650000000,2.76184967951902,0.0091089422100617,0.00582551369613334,2.75140952780459e-05
63700000000,2.76194525155613,0.00911093294045473,0.00582559987265084,2.74912143745018e-05
63750000000,2.76204075514802,0.00911290085232886,0.00582568636752085,2.74682942979366e-05
63800000000,2.76213619029469,0.0091148459213017,0.00582577317828423,2.74453357758407e-05
63850000000,2.76223155699613,0.00911676812315607,0.00582586030246684,2.74223395416291e-05
63900000000,2.76232685525234,0.00911866743380031,0.00582594773757958,2.73993063345556e-05
63950000000,2.76242208506334,0.00912054382931747,0.00582603548111851,2.73762368997875e-05
64000000000,2.76251724642912,0.0091223972859342,0.00582612353056492,2.73531319883693e-05
64050000000,2.76261233934967,0.00912422778000505,0.0058262118833855,2.73299923572756e-05
64100000000,2.762707363825,0.00912603528806236,0.00582630053703231,2.73068187693644e-05
64150000000,2.7628023198551,0.00912781978675898,0.00582638948894302,2.72836119934515e-05
64200000000,2.76289720743998,0.00912958125291002,0.00582647873654092,2.72603728042434e-05
64250000000,2.76299202657964,0.00913131966346945,0.00582656827723505,2.7237101982399e-05
64300000000,2.76308677727408,0.00913303499553115,0.00582665810842028,2.72138003144919e-05
64350000000,2.76318145952329,0.00913472722634752,0.00582674822747743,2.71904685930694e-05
64400000000,2.76327607332728,0.00913639633328884,0.00582683863177337,2.71671076165969e-05
64450000000,2.76337061868605,0.00913804229390287,0.00582692931866111,2.71437181894989e-05
64500000000,2.76346509559959,0.00913966508583361,0.00582702028547992,2.7120301122181e-05
64550000000,2.76355950406791,0.00914126468691078,0.00582711152955539,2.70968572309801e-05
64600000000,2.76365384409101,0.00914284107508003,0.00582720304819958,2.70733873381902e-05
64650000000,2.76374811566889,0.00914439422843027,0.00582729483871111,2.70498922721063e-05
64700000000,2.76384231880155,0.00914592412518543,0.00582738689837522,2.70263728669367e-05
64750000000,2.76393645348897,0.00914743074371652,0.00582747922446396,2.70028299629316e-05
64800000000,2.76403051973118,0.00914891406252785,0.00582757181423621,2.69792644062577e-05
64850000000,2.76412451752817,0.00915037406025442,0.00582766466493782,2.69556770490734e-05
64900000000,2.76421844687993,0.0091518107156791,0.00582775777380172,2.69320687495204e-05
64950000000,2.76431230778647,0.00915322400771352,0.00582785113804802,2.69084403717061e-05
65000000000,2.76440610024778,0.00915461391540009,0.00582794475488411,2.68847927857079e-05
65050000000,2.76450361778221,0.00915593986850487,0.00582803862150473,2.68611268675748e-05
65100000000,2.76460108514625,0.00915724165052727,0.0058281327350922,2.68374434993517e-05
65150000000,2.76469850183572,0.00915851923443771,0.00582822709281635,2.68137435690368e-05
65200000000,2.76479586733901,0.00915977259312304,0.00582832169183477,2.6790027970581e-05
65250000000,2.76489318113712,0.0091610016993016,0.00582841652929283,2.67662976039403e-05
65300000000,2.76499044270367,0.00916220652559403,0.00582851160232387,2.67425533750171e-05
65350000000,2.76508765150501,0.00916338704446626,0.0058286069080492,2.67187961956562e-05
65400000000,2.76518480700022,0.00916454322828494,0.00582870244357831,2.66950269836817e-05
65450000000,2.76528190864116,0.00916567504929791,0.00582879820600893,2.66712466628584e-05
65500000000,2.76537895587252,0.00916678247963241,0.00582889419242714,2.66474561628969e-05
65550000000,2.76547594813189,0.00916786549131028,0.00582899039990746,2.66236564194412e-05
65600000000,2.76557288484978,0.00916892405624984,0.00582908682551303,2.65998483740828e-05
65650000000,2.76566976544968,0.00916995814626794,0.00582918346629564,2.65760329743289e-05
65700000000,2.76576658934812,0.00917096773309048,0.00582928031929589,2.65522111735929e-05
65750000000,2.7658633559547,0.00917195278833489,0.00582937738154326,2.65283839312399e-05
65800000000,2.76596006467215,0.00917291328354172,0.0058294746500563,2.65045522124813e-05
65850000000,2.76605671489639,0.00917384919017111,0.00582957212184263,2.64807169884353e-05
65900000000,2.76615330601658,0.00917476047959922,0.00582966979389913,2.64568792361445e-05
65950000000,2.76624983741513,0.00917564712311599,0.00582976766321203,2.64330399384616e-05
66000000000,2.76634630846784,0.00917650909196144,0.00582986572675702,2.6409200084121e-05
66050000000,2.76644271854388,0.00917734635729695,0.00582996398149939,2.63853606677084e-05
66100000000,2.76653906700585,0.00917815889022346,0.00583006242439407,2.63615226896409e-05
66150000000,2.76663535320988,0.00917894666177734,0.00583016105238583,2.63376871561285e-05
66200000000,2.76673157650565,0.0091797096429574,0.00583025986240934,2.63138550792394e-05
66250000000,2.76682773623644,0.00918044780470795,0.00583035885138932,2.62900274767712e-05
66300000000,2.7669238317392,0.00918116111792522,0.00583045801624057,2.62662053723494e-05
66350000000,2.76701986234463,0.00918184955347966,0.00583055735386822,2.62423897952885e-05
66400000000,2.76711582737719,0.00918251308219738,0.00583065686116773,2.62185817807041e-05
66450000000,2.7672117261552,0.00918315167488394,0.00583075653502506,2.61947823694206e-05
66500000000,2.76730755799084,0.00918376530231452,0.00583085637231678,2.61709926079193e-05
66550000000,2.76740332219029,0.00918435393525796,0.00583095636991015,2.61472135484163e-05
66600000000,2.76749901805374,0.0091849175444492,0.00583105652466328,2.61234462487467e-05
66650000000,2.76759464487542,0.00918545610064499,0.00583115683342524,2.60996917724314e-05
66700000000,2.76769020194377,0.00918596957457771,0.00583125729303614,2.60759511885554e-05
66750000000,2.76778568854135,0.00918645793698268,0.00583135790032729,2.60522255718295e-05
66800000000,2.76788110394503,0.00918692115862024,0.00583145865212129,2.60285160025391e-05
66850000000,2.76797644742598,0.00918735921023907,0.00583155954523216,2.60048235664803e-05
66900000000,2.76807171824976,0.00918777206264277,0.00583166057646546,2.59811493549995e-05
66950000000,2.76816691567637,0.00918815968662766,0.00583176174261838,2.59574944649177e-05
67000000000,2.76826203896034,0.00918852205302778,0.00583186304047991,2.59338599985352e-05
67050000000,2.76835708735073,0.00918885913271899,0.00583196446683091,2.59102470635364e-05
67100000000,2.76845206009129,0.00918917089662388,0.00583206601844421,2.58866567730981e-05
67150000000,2.76854695642043,0.00918945731568995,0.00583216769208485,2.58630902456924e-05
67200000000,2.76864177557134,0.00918971836094148,0.00583226948451002,2.58395486051746e-05
67250000000,2.76873651677204,0.00918995400345218,0.00583237139246934,2.58160329806948e-05
67300000000,2.76883117924546,0.00919016421436013,0.00583247341270488,2.57925445066773e-05
67350000000,2.76892576220948,0.00919034896485935,0.00583257554195131,2.57690843228219e-05
67400000000,2.76902026487699,0.00919050822625119,0.00583267777693604,2.57456535739922e-05
67450000000,2.76911468645603,0.00919064196989155,0.00583278011437929,2.57222534102253e-05
67500000000,2.76920902614975,0.00919075016724068,0.00583288255099428,2.56988849867228e-05
67550000000,2.76930328315657,0.00919083278984285,0.00583298508348728,2.56755494637481e-05
67600000000,2.76939745667018,0.00919088980934908,0.00583308770855778,2.56522480066459e-05
67650000000,2.76949154587966,0.00919092119751555,0.00583319042289859,2.56289817857265e-05
67700000000,2.76958554996954,0.009190926926212,0.00583329322319596,2.56057519763277e-05
67750000000,2.76967946811983,0.00919090696741631,0.0058333961061297,2.55825597586705e-05
67800000000,2.76977329950612,0.00919086129325485,0.00583349906837332,2.55594063178893e-05
67850000000,2.76986704329965,0.00919078987596006,0.00583360210659415,2.55362928439443e-05
67900000000,2.7699606986674,0.00919069268791467,0.00583370521745342,2.55132205315689e-05
67950000000,2.77005426477211,0.00919056970163949,0.00583380839760642,2.54901905802603e-05
68000000000,2.7701477407724,0.0091904208898332,0.00583391164370264,2.54672041942067e-05
68050000000,2.7702411258228,0.00919024622529537,0.00583401495238585,2.54442625822445e-05
68100000000,2.77033441907388,0.00919004568105073,0.00583411832029424,2.54213669578048e-05
68150000000,2.77042761967223,0.00918981923024446,0.00583422174406054,2.53985185388325e-05
68200000000,2.77052072676065,0.00918956684624359,0.00583432522031216,2.53757185477907e-05
68250000000,2.77061373947812,0.00918928850254687,0.0058344287456713,2.53529682115582e-05
68300000000,2.77070665695992,0.0091889841728872,0.00583453231675503,2.53302687613963e-05
68350000000,2.77079947833772,0.00918865383118277,0.00583463593017554,2.53076214328816e-05
68400000000,2.77089220273961,0.00918829745153782,0.00583473958254009,2.52850274658482e-05
68450000000,2.77098482929021,0.00918791500827664,0.00583484327045129,2.5262488104338e-05
68500000000,2.77107735711072,0.00918750647595083,0.00583494699050712,2.52400045965061e-05
68550000000,2.77116978531902,0.0091870718293212,0.0058350507393011,2.52175781946191e-05
68600000000,2.77126211302972,0.0091866110433905,0.00583515451342242,2.51952101549283e-05
68650000000,2.77135433935425,0.00918612409338719,0.00583525830945603,2.51729017376366e-05
68700000000,2.77144646340091,0.00918561095478687,0.00583536212398282,2.51506542068412e-05
68750000000,2.77153848427503,0.00918507160333301,0.00583546595357965,2.51284688304267e-05
68800000000,2.77163040107892,0.00918450601499466,0.00583556979481959,2.51063468800499e-05
68850000000,2.77172221291204,0.00918391416603573,0.00583567364427198,2.50842896310025e-05
68900000000,2.77181391887105,0.00918329603298645,0.00583577749850255,2.50622983621992e-05
68950000000,2.77190551804988,0.00918265159263678,0.00583588135407355,2.50403743560913e-05
69000000000,2.77199700953981,0.00918198082208765,0.00583598520754389,2.50185188985679e-05
69050000000,2.77208839242955,0.0091812836987195,0.0058360890554693,2.49967332788716e-05
69100000000,2.77217966580533,0.00918056020021621,0.00583619289440236,2.49750187895812e-05
69150000000,2.77227082875095,0.00917981030456113,0.00583629672089273,2.49533767264783e-05
69200000000,2.77236188034789,0.00917903399008346,0.00583640053148717,2.49318083884657e-05
69250000000,2.77245281967535,0.00917823123538714,0.00583650432272978,2.49103150775652e-05
69300000000,2.77254364581039,0.00917740201944937,0.00583660809116204,2.48888980986646e-05
69350000000,2.77263435782793,0.00917654632155198,0.00583671183332297,2.48675587596406e-05
69400000000,2.7727249548009,0.00917566412134242,0.00583681554574925,2.48462983711176e-05
69450000000,2.77281543580027,0.00917475539880574,0.00583691922497534,2.48251182464573e-05
69500000000,2.77290579989517,0.00917382013429279,0.00583702286753363,2.48040197016484e-05
69550000000,2.77299604615292,0.00917285830851386,0.00583712646995453,2.47830040551689e-05
69600000000,2.77308617363918,0.00917186990255887,0.00583723002876664,2.47620726280251e-05
69650000000,2.77317618141795,0.00917085489790159,0.00583733354049683,2.47412267434911e-05
69700000000,2.7732660685517,0.00916981327639307,0.0058374370016704,2.47204677271257e-05
69750000000,2.77335583410147,0.00916874502028298,0.00583754040881118,2.46997969066705e-05
69800000000,2.77344547712688,0.00916765011222796,0.0058376437584417,2.46792156118758e-05
69850000000,2.77353499668629,0.00916652853528215,0.00583774704708327,2.46587251745045e-05
69900000000,2.7736243918368,0.00916538027295375,0.00583785027125612,2.46383269281297e-05
69950000000,2.77371366163443,0.00916420530912444,0.00583795342747955,2.46180222081317e-05
70000000000,2.77380280513409,0.00916300362815632,0.00583805651227202,2.45978123514904e-05
70050000000,2.77389182138976,0.00916177521481501,0.00583815952215132,2.45776986967756e-05
70100000000,2.77398070945451,0.00916052005433294,0.00583826245363465,2.45576825839763e-05
70150000000,2.77406946838061,0.00915923813240004,0.00583836530323877,2.45377653544251e-05
70200000000,2.77415809721959,0.00915792943516198,0.00583846806748014,2.45179483506512e-05
70250000000,2.77424659502236,0.00915659394923667,0.00583857074287504,2.44982329163312e-05
70300000000,2.77433496083925,0.00915523166171874,0.00583867332593965,2.44786203961065e-05
70350000000,2.7744231937201,0.0091538425601945,0.00583877581319027,2.44591121355116e-05
70400000000,2.77451129271439,0.00915242663273189,0.00583887820114336,2.44397094808538e-05
70450000000,2.77459925687124,0.00915098386792165,0.00583898048631572,2.44204137791045e-05
70500000000,2.77468708523958,0.00914951425484052,0.00583908266522458,2.44012263777122e-05
70550000000,2.77477477686817,0.00914801778309938,0.00583918473438777,2.43821486245896e-05
70600000000,2.77486233080571,0.00914649444281051,0.00583928669032379,2.43631818679142e-05
70650000000,2.7749497461009,0.00914494422464383,0.00583938852955199,2.43443274560264e-05
70700000000,2.77503702180257,0.0091433671197938,0.00583949024859268,2.43255867373099e-05
70750000000,2.77512415695972,0.00914176312000383,0.00583959184396726,2.43069610600777e-05
70800000000,2.77521115062159,0.00914013221758051,0.0058396933121983,2.42884517723876e-05
70850000000,2.77529800183783,0.00913847440537081,0.00583979464980976,2.42700602219856e-05
70900000000,2.77538470965847,0.00913678967681722,0.00583989585332703,2.42517877561403e-05
70950000000,2.77547127313408,0.0091350780259323,0.0058399969192771,2.42336357215056e-05
71000000000,2.77555769131582,0.00913333944731117,0.00584009784418868,2.42156054640183e-05
71050000000,2.77564396325555,0.00913157393613516,0.00584019862459233,2.41976983286868e-05
71100000000,2.77573008800588,0.00912978148819534,0.00584029925702057,2.41799156595641e-05
71150000000,2.77581606462029,0.00912796209990543,0.00584039973800801,2.41622587995118e-05
71200000000,2.77590189215317,0.00912611576825714,0.00584050006409152,2.41447290901485e-05
71250000000,2.77598756965995,0.00912424249090986,0.0058406002318103,2.41273278716251e-05
71300000000,2.77607309619717,0.00912234226612407,0.00584070023770601,2.41100564825431e-05
71350000000,2.77615847082251,0.0091204150928165,0.00584080007832296,2.40929162597731e-05
71400000000,2.77624369259498,0.00911846097054195,0.00584089975020814,2.40759085383572e-05
71450000000,2.77632876057489,0.00911647989951229,0.00584099924991144,2.40590346513011e-05
71500000000,2.77641367382404,0.00911447188060454,0.00584109857398569,2.40422959294782e-05
71550000000,2.7764984314057,0.00911243691536706,0.00584119771898688,2.40256937014715e-05
71600000000,2.77658303238477,0.00911037500601986,0.00584129668147421,2.40092292933711e-05
71650000000,2.77666747582786,0.00910828615547438,0.00584139545801022,2.39929040287638e-05
71700000000,2.7767517608033,0.00910617036732891,0.00584149404516098,2.39767192283678e-05
71750000000,2.77683588638132,0.0091040276458991,0.00584159243949616,2.39606762100836e-05
71800000000,2.77691985163407,0.00910185799618974,0.00584169063758916,2.39447762887184e-05
71850000000,2.77700365563574,0.00909966142393908,0.00584178863601725,2.39290207758692e-05
71900000000,2.77708729746261,0.0090974379355942,0.0058418864313617,2.39134109797918e-05
71950000000,2.77717077619315,0.00909518753833628,0.00584198402020787,2.38979482051573e-05
72000000000,2.77725409090811,0.00909291024010432,0.00584208139914538,2.38826337530002e-05
72050000000,2.77733724069061,0.00909060604955839,0.00584217856476824,2.38674689205051e-05
72100000000,2.77742022462619,0.00908827497612755,0.00584227551367491,2.38524550008392e-05
72150000000,2.77750304180294,0.00908591703000436,0.00584237224246849,2.38375932830075e-05
72200000000,2.77758569131152,0.00908353222215328,0.00584246874775683,2.38228850516799e-05
