Repository: alperensar/UoB_VNA_Extraction

# VNA Parameter Extraction Algorithm
MATLAB software for extracting permittivity and loss tangent from VNA measurements.

**Initialisation Correction.** Configuration discovery and the Optimization Toolbox check have been corrected. The extraction calculations are unchanged.

The software supports GRL and TRL workflows, CSV and Touchstone inputs, and interactive fit settings.

## Download and start

Download this repository using **Code → Download ZIP** and extract it, or clone `https://github.com/alperensar/UoB_VNA_Extraction.git`. Open the extracted repository folder in MATLAB. Keep `src/runAllMaterials.m` and `src/config_VNA.json` together.

In the MATLAB Command Window, run:

```matlab
addpath(fullfile(pwd, 'src'));
runAllMaterials
```

Use this same command on Windows, macOS, or Linux after opening the repository folder in MATLAB. No permanent MATLAB path change is needed. If you prefer to start from another folder, replace `pwd` with the absolute path to the extracted repository. For example:

```matlab
addpath(fullfile('C:', 'Users', 'YourName', 'Documents', 'UoB_VNA_Extraction', 'src'));
runAllMaterials
```

The second example shows the Windows path form; replace every example directory with the one on your computer. On macOS or Linux, use the same command with a path under your home directory.

When prompted, select the measurement root directory. The default `FilePatterns.rootDir` in `src/config_VNA.json` is empty so the software asks you to select your own data. If you set it to an existing directory, that directory is used directly. Select CSV or S2P input, then use the interactive controls to review and export the fit. You may also call `runAllMaterials('path/to/config_VNA.json')` to select a separate configuration.

## Measurement data and configuration

The example [folder_struct](folder_struct) shows a material directory with measurement-system and frequency-band subdirectories. The material name must match an entry in `Materials` in [src/config_VNA.json](src/config_VNA.json). The configuration defines material thickness and surface roughness, input patterns, GRL/TRL selection, frequency bands, and output settings. Edit these values for your own measurements before extraction. Keep the supplied configuration structure intact.

If the program reports `VNA:ConfigurationNotFound`, check that `src/config_VNA.json` exists or provide its path explicitly. If it reports `VNA:MissingOptimizationToolbox`, install or license Optimization Toolbox. If no files are found, check the selected root directory, the material names, and the CSV/S2P format selected in the first dialog.

## Citation

If you use this software in research, please cite:

A. Sari et al., “Interlaboratory mmWave and THz Quasi-Optical Characterization of Commercial Conventional and 3-D Printable Substrates,” *IEEE Transactions on Terahertz Science and Technology*, vol. 16, no. 6, pp. 737–749, 2026. [DOI: 10.1109/TTHZ.2026.3674230](https://doi.org/10.1109/TTHZ.2026.3674230).

File: folder_struct/RADIX_2.8_HT/Keysight_PNA_NPL/MergedBands/Merged/RADIX_2.8_HT_Keysight_PNA_NPL_MergedBands_WR15_WR10_S2PAveraged_RoughnessS2P.csv (part 1 of 3)
Frequency_Hz,EpsilonReal_mean,EpsilonReal_std,TanDelta_mean,TanDelta_std
50000000000,2.7582138578148,0.00783106572202895,0.00580355181495484,9.59159662167278e-05
50050000000,2.75801183220228,0.00779216500804984,0.00772448841327652,0.000100816533380612
50100000000,2.76020475349198,0.00783118790886039,0.0100314933448576,0.000131501777970684
50150000000,2.75992422890261,0.00782979464729651,0.0132767959680487,0.000154712433793661
50200000000,2.75142064099604,0.00742656152044517,0.0213732502130754,0.000137870072281764
50250000000,2.71801473092519,0.0068756682365709,0.0226939661576467,0.000340145292570709
50300000000,2.69567737845698,0.00791309649051939,0.0137217291078629,0.000327550167728832
50350000000,2.70191494253538,0.00817026238734692,0.00622337308589357,0.00016181672507758
50400000000,2.7059937454738,0.00817362175659476,0.00287447791079402,8.80344741745218e-05
50450000000,2.6929831538539,0.00781881647564165,-0.00236517663119732,5.95200664114007e-05
50500000000,2.74512283603312,0.00801092007297233,-0.00604348726578865,4.93788714757648e-05
50550000000,2.7407556367056,0.008176094604986,-0.00789636849864353,5.94620035152962e-05
50600000000,2.76346585202111,0.00812892939979864,-0.0120811230257747,4.14383735621299e-05
50650000000,2.78574292077792,0.0083539465304351,-0.00235428953048369,6.20162347318781e-05
50700000000,2.79012405962982,0.00799028644919147,0.00611847295667223,0.000151834927287818
50750000000,2.78276213031506,0.00749708415001168,0.0152626150665965,0.00022442483363733
50800000000,2.75430808055204,0.00705668521242002,0.0203228277576952,0.000144318689841025
50850000000,2.73793190537892,0.00798168713546821,0.0142178319548215,0.000227812348872884
50900000000,2.74803525083267,0.00867875213192875,0.0121770737006218,0.000166492252778974
50950000000,2.7167832550844,0.00584892615837871,0.0213205794238687,0.00133788408563148
51000000000,2.71879397187495,0.0087415267914946,0.00843150093172406,0.000181052318340651
51050000000,2.72590648357869,0.00826947415335606,0.00698158656823714,5.87707214005784e-05
51100000000,2.72781754671911,0.00842300777944627,0.00687456243817331,5.18650218271279e-05
51150000000,2.72392029125042,0.00815880653679074,0.00830029286115987,7.22539092410469e-05
51200000000,2.71534478821528,0.00806977600744621,0.00566479550175225,9.63304963378432e-05
51250000000,2.70409500809024,0.0083420103890072,0.000501474229644129,0.000103928569743303
51300000000,2.74054394714331,0.00828998878134306,-0.0301055955680865,0.000108350812398346
51350000000,2.78165339715383,0.00839082516893327,-0.00687508692313778,6.75175062569881e-05
51400000000,2.7851416879732,0.00848540652720761,0.00248580061981476,2.78879146026994e-05
51450000000,2.78903209207009,0.00844151116968038,0.0121200208122258,0.000595009078241324
51500000000,2.75171167956114,0.00944028554162176,0.00952923468545165,0.000255925924360219
51550000000,2.76135730115847,0.00913199439393829,0.00970601492703051,0.000132344204249345
51600000000,2.76037805026472,0.00843324123413908,0.0138736995202405,0.000281219310889401
51650000000,2.75978876575851,0.00867194638161326,0.0183686402265284,0.000724379001327537
51700000000,2.73077831066209,0.00656968545549788,0.0233991760729697,0.000243835257012988
51750000000,2.70666863146928,0.0080099515888732,0.0155455118599276,0.00034828039224287
51800000000,2.70967806305315,0.00865628678844689,0.00833453211912404,0.000159446586701476
51850000000,2.71513179066593,0.00878089416285723,0.00405374753198036,6.30681399087852e-05
51900000000,2.71821730635344,0.00886413121079441,0.000217741047310891,8.12914845846212e-05
51950000000,2.72719688965141,0.00881185925183572,0.000237275271429049,0.00010074202721168
52000000000,2.72409840726629,0.0087650086464176,-0.0024397093613358,0.000123009297902198
52050000000,2.73515445813429,0.00876505304250892,-0.0108701350940956,0.000186998506038812
52100000000,2.76471165977646,0.00878981210616241,-0.0193129949739767,0.000308222461208701
52150000000,2.80850063635642,0.00846370678936964,0.0057795929975355,0.000577751682440174
52200000000,2.78668279848795,0.00828288800964022,0.015107872880445,0.000427228006640872
52250000000,2.75178647148994,0.00743108704525661,0.0199648852463115,0.00013233922443213
52300000000,2.73807668400296,0.00832655520585584,0.0125536923163784,0.000102763299503953
52350000000,2.74140606198122,0.00820461136230641,0.0087567278365934,0.000101170398788261
52400000000,2.74765467940742,0.0083120684106434,0.00807007670894456,0.000129108963579554
52450000000,2.75270221264509,0.00887043949832934,0.00895201977078841,0.00012000946138591
52500000000,2.75850799776822,0.00770828981743175,0.0162450252144688,0.000428985302839761
52550000000,2.73221196716538,0.0085568336678576,0.0152267249554741,0.000613211012712283
52600000000,2.72440569404611,0.00792009051055291,0.0127493939314532,0.000547281640120359
52650000000,2.719960616823,0.00768078534313115,0.00970930338374851,0.000358040255466395
52700000000,2.71598172830876,0.00731811143596323,0.00645006313052337,3.92185138694449e-05
52750000000,2.71609243133705,0.00756353529046342,0.00130293330157643,0.000341502513923306
52800000000,2.73488652114011,0.00823745603674928,-0.00402927657401535,0.000341622136019151
52850000000,2.74496628504262,0.00885062168920713,0.00013025376209456,0.000139203029898173
52900000000,2.73607713206178,0.00864403625518314,-0.00668253304650687,5.01935095301838e-05
52950000000,2.77384671127825,0.00850405867188784,0.00376119052445359,7.39845486058752e-05
53000000000,2.7722551706317,0.00859739286877244,0.00704006090778862,0.000195795464459792
53050000000,2.76486737083005,0.00548816945222522,0.0217443858349865,0.000241615754734839
53100000000,2.74099821236816,0.00741956362499442,0.0179803666565795,0.00022727599227018
53150000000,2.71834372800753,0.00813049226997065,0.0141645317925588,0.00053787948326777
53200000000,2.71714199392675,0.00859288139916384,0.00684333708678789,0.000222749410090912
53250000000,2.72257748747525,0.0086364400090389,0.00256714613158449,3.37275149640453e-05
53300000000,2.73266912986815,0.00853500700741303,-0.000750087968522662,6.81420412288138e-05
53350000000,2.74607374992693,0.00834734021211483,0.000262131057427452,9.4316906675609e-05
53400000000,2.74704906179123,0.00822474464364526,0.00246739589332427,8.74065876302704e-05
53450000000,2.74537576637754,0.00818460647629085,0.00109984522569636,9.97414686114106e-05
53500000000,2.75756379197503,0.00836321763695824,-0.00304220018598868,0.000182599575757068
53550000000,2.7870763721804,0.00822221139799136,0.00339303620066447,0.000298339147296795
53600000000,2.77378349272095,0.00717276827620589,0.0175357094426239,0.000162123363200328
53650000000,2.73899785133783,0.00764909831470215,0.0173156637170379,0.000348124361643531
53700000000,2.72853836666065,0.00848765060686847,0.00817102155060816,5.30394353964973e-05
53750000000,2.74421846349675,0.00761745774947249,0.0105407840236217,7.58784963038472e-05
53800000000,2.74147853160811,0.00757949663406374,0.00917716788741892,0.000145735194100104
53850000000,2.74203583808431,0.00804547354169791,0.00944735675175607,0.000153736676003526
53900000000,2.74025540140173,0.00808820116886809,0.00966072466351934,0.000203652818164262
53950000000,2.73800180175139,0.00813756976655694,0.0101317458445476,0.000196736686175286
54000000000,2.73479391852952,0.00836048079190852,0.00941514356464315,0.0001345281468671
54050000000,2.73827313453657,0.00755423793266982,0.0118969093296142,0.000456053498682264
54100000000,2.71773772698375,0.00829095829962484,0.00906526324414619,0.000654888483274562
54150000000,2.71297192356968,0.0087073252223239,0.00290676972118231,0.00036002836641143
54200000000,2.72431640452552,0.00891338575333797,-0.00642192411524353,0.000233004577598915
54250000000,2.75981778114264,0.00915749408109038,-0.00455728307285328,4.57785741087839e-05
54300000000,2.75814063260114,0.00893582385815135,0.00222966154345677,0.000199906792468482
54350000000,2.76055722707709,0.0102136553719803,0.00477524607933193,6.13012485374784e-05
54400000000,2.76084416396492,0.0100791217932417,0.00704135894920285,6.28549475115056e-05
54450000000,2.7604176038796,0.0101524881658813,0.0105493408575879,0.000170333449584608
54500000000,2.75059919736761,0.00904749250689332,0.0122026879133916,0.000323074729613292
54550000000,2.73166525420406,0.00864198154311195,0.0159863341305616,0.000337021585129636
54600000000,2.72513104993904,0.0100255436477171,0.0100342065899457,0.000117019852132944
54650000000,2.71985944911001,0.0101511514627953,0.00458231114164461,0.00015565377161442
54700000000,2.72936899178889,0.00991493670615408,0.00202877107608003,2.2187163180262e-05
54750000000,2.73470235107933,0.00981814187564865,0.00142744612769827,4.37469520327545e-05
54800000000,2.73710633555312,0.00970160879192348,0.00182261081451419,7.06151853922097e-05
54850000000,2.73429870549695,0.00970130321906517,0.000602888015642786,0.000117884250224098
54900000000,2.73459174235621,0.00953615330559919,-0.00690895486299566,0.000183267692432121
54950000000,2.77866817005919,0.00939558201968702,-0.0136536467546651,0.000317277443955794
55000000000,2.812390794643,0.00906889421231593,0.00628707739598424,0.000412937267217686
55050000000,2.77367424750086,0.00768353942973149,0.0242088114903532,7.42271582164371e-05
55100000000,2.72864788846548,0.00895769563863528,0.0164414824000529,0.000352372858031258
55150000000,2.73814630501298,0.00931660144484995,0.00917178225443479,0.00010566198594044
55200000000,2.74119915335595,0.00925296711687735,0.00696039978485344,2.69398601856822e-05
55250000000,2.74655753429648,0.00915384185786963,0.00671503006487276,9.31900353390105e-05
55300000000,2.74743453369741,0.00905258623978922,0.00627251523344796,4.07176602768124e-05
55350000000,2.74744235101173,0.00893764919773535,0.00889473134586182,3.12950277923556e-05
55400000000,2.74141367155018,0.00885591051398325,0.00955794412370171,3.30580682933503e-05
55450000000,2.73580999122771,0.00893699419562546,0.00915975232546813,3.77936763265671e-05
55500000000,2.73108120420526,0.00916892833230618,0.00753318585961298,4.21337290060025e-05
55550000000,2.72919094809334,0.00898918930228126,0.00573389613184598,0.000232512290282347
55600000000,2.7181528682462,0.00895150839560779,0.000811261955503286,0.000128766206550861
55650000000,2.72885002387756,0.00913077104770309,-0.0123086367712832,0.000130995979355826
55700000000,2.78605260477589,0.00908270541282793,-0.00862566854807367,0.000389228377445893
55750000000,2.78294625691589,0.00912845782937086,0.00155047180578271,6.69828800148531e-05
55800000000,2.78571444167974,0.00876317876062378,0.00647421976374463,0.000138106803429763
55850000000,2.78984976955706,0.00869869363452656,0.0128394733549369,0.000308291818402711
55900000000,2.7760859107761,0.00626916747909711,0.0273975033913396,0.000356203582428199
55950000000,2.71696204742016,0.00827256920382398,0.0235919874416326,0.00121543282454816
56000000000,2.71274453142407,0.0099238702111542,0.010445984888298,0.00044627975119016
56050000000,2.720168653798,0.00981330069297125,0.00461739407172241,7.52019829061761e-05
56100000000,2.73441176201253,0.00962576233926844,0.00291218452538502,0.00017512538217247
56150000000,2.73301400274489,0.00859725384939557,0.00393630959911501,9.26668045973385e-05
56200000000,2.74392411109274,0.00929834504824207,0.00371734485658507,7.04298200915683e-05
56250000000,2.74366386927494,0.00903431863706247,0.00581073892319526,0.000247929191148066
56300000000,2.72023265871643,0.0085090763224637,0.00581854957453663,0.00050016905157078
56350000000,2.7266404658224,0.00943964531374845,-0.00932817600509645,0.000166247535422227
56400000000,2.80082118107064,0.00912106726711077,-0.0152865759255933,0.000408523099981552
56450000000,2.81447007067246,0.00718458413273399,0.0195606064370601,0.000549002060791005
56500000000,2.73642393410375,0.00799983879041443,0.0221032073656183,0.000683862124896512
56550000000,2.73359462805081,0.00912038873665791,0.0113379092106568,0.000230899684003419
56600000000,2.73892426928815,0.00886311513254211,0.00852715972850682,8.74546847801708e-05
56650000000,2.74177326740604,0.00879407209240671,0.0073916161527258,4.19294870947276e-05
56700000000,2.74391682304636,0.00883187023592456,0.00711573922570123,4.62068677472552e-06
56750000000,2.74371052990222,0.00873035391429934,0.00840480006943711,1.88345942913781e-05
56800000000,2.74235301548371,0.00880879764978666,0.00874920027961478,3.46933730257546e-05
56850000000,2.73665689819896,0.00886558398648545,0.00746159953283099,3.51293322469815e-05
56900000000,2.73998264573831,0.00878921017851712,0.0087778066912952,3.19783542583819e-05
56950000000,2.73160783131295,0.00876033550681448,0.00753513920532017,6.08010341209531e-05
57000000000,2.72596756080159,0.00857341945796984,0.00564672719039447,9.76742407084782e-05
57050000000,2.71448764516222,0.00812442023640407,-0.00110286107856896,5.76430105763349e-05
57100000000,2.74763975664632,0.00819927645254781,-0.0201588362539406,4.80520454770196e-05
57150000000,2.79892768309991,0.00852878379554639,-0.00305152021684764,0.00022675027104885
57200000000,2.79484447451306,0.0091577678841286,0.00378209828719832,0.0002160586903529
57250000000,2.80051537042956,0.00965103155890863,0.0151021742010771,0.00024037424917363
57300000000,2.77274743511349,0.00568033996104022,0.0328464980753539,0.000690829612804277
57350000000,2.70945598265026,0.00857656619071228,0.0241692824805078,0.00126243355897797
57400000000,2.7107414238589,0.00991222129548334,0.0115166990836631,0.000495078170546324
57450000000,2.71952308169185,0.00963595160586529,0.00612195094111568,0.000167571583532461
57500000000,2.72856016900185,0.00946326385019711,0.0044732258837049,4.65777296683225e-05
57550000000,2.73228384379987,0.00940709286133749,0.00321935838848095,2.76524244442057e-05
57600000000,2.73843390515909,0.00926270076938433,0.00191784379186225,8.39528507816549e-05
57650000000,2.74443195913497,0.00920346815576241,0.00606744941252962,7.25377891365258e-05
57700000000,2.73035836089711,0.00927920542291221,0.00584080320862515,0.000144627982217455
57750000000,2.72683712737799,0.00942332477001866,0.0012822931522073,0.000149449530294837
57800000000,2.73130998227531,0.00942339549402072,-0.0103719416570957,0.000361590450737322
57850000000,2.81566570750178,0.00893005934728307,-0.00746234490349392,0.000773366012877288
57900000000,2.77382763654406,0.00617607357781663,0.0239529263442089,0.000168224335860013
57950000000,2.7356184325167,0.0090118548213585,0.0131263600378926,0.000290711780198092
58000000000,2.73852758011879,0.00901725438208333,0.0080140395137239,6.65715938371287e-05
58050000000,2.74285590883625,0.0089669211400406,0.00681149318121127,0.000122508932091968
58100000000,2.74633236177587,0.00867397092118357,0.00691539351054872,0.000150923625278988
58150000000,2.7473469450475,0.00849646874941388,0.00817031728405392,0.000163918496519917
58200000000,2.74305652435918,0.00837588200657749,0.00839312692380311,0.000176995629772545
58250000000,2.74228548581836,0.00817032057473786,0.00923060121421602,0.000191916608800223
58300000000,2.73464576203327,0.00810672453761025,0.00872270269882263,9.3339282595935e-05
58350000000,2.72931075638188,0.00836497132306948,0.0045017334657541,8.45812615001382e-05
58400000000,2.74227021388257,0.00855607431431352,0.00371813036611257,2.0502538664553e-05
58450000000,2.73822017393123,0.00849049794316737,0.00543047582033103,8.23877207441527e-05
58500000000,2.72323569806214,0.00795189818360728,0.0043792749779097,0.000191800958566895
58550000000,2.72768969717391,0.00855978573707132,-0.0187110684037483,0.000146158993693396
58600000000,2.79996597136616,0.00888526933669746,-0.00537714344021551,6.76892280063708e-05
58650000000,2.80040102555044,0.00885813586133914,0.00709976761725823,0.000378438718115446
58700000000,2.78708786372784,0.0050268398675589,0.0238348431980075,0.000729156726287184
58750000000,2.72629778856536,0.00875336770706917,0.019286654239309,0.00126261731339074
58800000000,2.72968393049684,0.0095930089775884,0.00916590704431396,0.000305948082667436
58850000000,2.73639120632832,0.00941011037974497,0.00622303147590378,5.37602071507567e-05
58900000000,2.74143865411779,0.00923803485171644,0.00459088406649208,8.48961257985501e-05
58950000000,2.75069383422889,0.00902728078677421,0.00492822799021649,0.000204653992198228
59000000000,2.75370842385223,0.0079398663590502,0.0104480880058711,0.000338916245350121
59050000000,2.73299184253058,0.00817881642284565,0.0091602852819944,0.000196079401464333
59100000000,2.73724372210372,0.00893349485416315,0.00111218456845997,5.44935602127423e-05
59150000000,2.75621732497515,0.00841158882681549,0.00770665364789961,7.123985714036e-05
59200000000,2.73709790038748,0.00900397092986165,0.00671538635550469,8.90127297267546e-05
59250000000,2.73708218182853,0.00907609134339939,0.00018741266161693,0.000169587543271782
59300000000,2.78452856573738,0.00848940662614289,-0.00711454661696925,0.000873736269389121
59350000000,2.74702843735309,0.00770718134400466,0.0168057503823926,0.000730170994014903
59400000000,2.74179498626668,0.00880915736528547,0.00876374581759904,0.000128968275465605
59450000000,2.74484327536485,0.00871974233102707,0.00742372766082062,6.88455107801892e-05
59500000000,2.74552069005924,0.00850972325003433,0.00776640187192037,0.000150102260937211
59550000000,2.7443887626582,0.00832333597168516,0.00773273439904069,0.000130145101490843
59600000000,2.74314082324719,0.00832988688357869,0.0074348062742485,0.000131571224596185
59650000000,2.74207458742271,0.00808828587850583,0.00729261514393128,9.54744681150498e-05
59700000000,2.73701971949703,0.00805989219850274,0.00735721855876444,0.000104479093794425
59750000000,2.73083526289824,0.00835612339560552,0.00203642312894982,0.000102688633702218
59800000000,2.75869980844242,0.00810740466306392,-0.00103761652939393,7.29711068782936e-05
59850000000,2.76337822356365,0.00785288557010112,0.00573651215530256,8.61935019161777e-05
59900000000,2.7565941976981,0.00801134524978234,0.0131551148697198,0.000373977434552628
59950000000,2.73051743533945,0.00875321858608258,0.0114871303704303,0.000320265482594134
60000000000,2.71782258724369,0.00897631264486856,0.00403281063818965,0.00014065668687112
60050000000,2.75970663962956,0.00897181900111419,-0.0141602866265011,8.54625126174516e-05
60100000000,2.78653437258771,0.00878643710450358,0.00464609518160268,0.000405012971006529
60150000000,2.75661983115695,0.00512910315045338,0.0177933316127355,0.000520677293529974
60200000000,2.73879972508183,0.00946268842032425,0.00887687412996213,0.000442125895609139
60250000000,2.74295299425334,0.00910937193260777,0.00629894565414943,8.81430375053314e-05
60300000000,2.74586267592236,0.00895083788213314,0.00572869539336994,2.38942376875371e-05
60350000000,2.74727210640091,0.00883618417135333,0.00577656595246112,1.94159263357336e-05
60400000000,2.74793978816479,0.00888678273907569,0.00570064592664397,5.86916953150055e-05
60450000000,2.74773798164155,0.00901221786989955,0.00531348252745488,0.00015949627705211
60500000000,2.75221053523709,0.00868988794602807,0.00335689437741601,0.00061000168793329
60550000000,2.76622073002307,0.00540419895615905,0.0117251777477032,0.000232641636947182
60600000000,2.74102863837497,0.00883677859679101,0.00936660175287707,0.000480353186813566
60650000000,2.74340028175413,0.0088707655457786,0.00685437626365474,0.000168185887854382
60700000000,2.74529384678747,0.0088785320660209,0.0064111749938142,8.00142709725205e-05
60750000000,2.74464584775829,0.0090240631579701,0.00658871785154412,0.000100977145060637
60800000000,2.75174178589562,0.00658219220741417,0.00521353883943203,0.000156057157214346
60850000000,2.74561345162796,0.00887555676632981,0.00656498722500136,0.000272565543990766
60900000000,2.74529057053823,0.00879123876094853,0.00599006027487678,0.00011400827822014
60950000000,2.74513110100689,0.00869796970356309,0.00486766940122147,8.5601698413232e-05
61000000000,2.74707556944279,0.00879540106846666,0.00574220400094623,7.27557945302435e-05
61050000000,2.74591775276126,0.0088038982039032,0.00550948886139943,2.28394962712825e-05
61100000000,2.7451823646384,0.00883251825055418,0.00534949002552576,3.41243265344224e-05
61150000000,2.74297859790434,0.00886790548986609,0.00481248432669922,8.83574565215545e-05
61200000000,2.73813737405783,0.00886112457997682,0.00227443235617106,0.000203309783082204
61250000000,2.75494389584202,0.00820418137906442,-0.0091380907056917,0.000534260783139485
61300000000,2.7966112801294,0.00575720952372737,0.0113715538726216,0.000128255089491605
61350000000,2.74775466205517,0.00841224367575178,0.0141780819155894,0.000817395558086483
61400000000,2.74393630960732,0.00925995565623914,0.00840124940597736,0.000270525012468601
61450000000,2.7453882882937,0.00902917947503352,0.00669518510414793,7.33458396076817e-05
61500000000,2.74397845086903,0.00883408722329662,0.00533837513535161,4.09103301477594e-05
61550000000,2.7665831332361,0.00831958834586722,0.00188960924798626,0.000370043666592832
61600000000,2.75243928479366,0.00857848288202519,0.00898513764833628,0.000498538507780802
61650000000,2.751062025381,0.00892270952782402,0.00726264296976844,9.39222606955786e-05
61700000000,2.7512813817091,0.00874984645382848,0.00709460294763188,3.57497534233969e-06
61750000000,2.75176945734502,0.00860606415021397,0.00726740301627768,5.64325003025865e-05
61800000000,2.75277416123457,0.00845816905556479,0.00796903911894228,8.2974064981916e-05
61850000000,2.75266267848567,0.00828836602521307,0.00938980372704688,0.000120180571643739
61900000000,2.74903484932263,0.0080852432966408,0.0123386913926944,0.000171214519500677
61950000000,2.71760326349054,0.00789639444018512,0.00667645468170247,0.000351013627187434
62000000000,2.74895769854997,0.00822237140894584,0.00219799094437584,0.000603287607355586
62050000000,2.74770514913048,0.00901003617543309,0.00492664338597712,0.000232882436558583
62100000000,2.74807510721415,0.00879616051282293,0.00495661560150331,0.000128911755924676
62150000000,2.74865391257259,0.00876533068255029,0.00475520839996928,0.000129009884036996
62200000000,2.75132512427777,0.00889761686933835,0.00528784401210487,9.04660059038617e-05
62250000000,2.75136242772588,0.00899788039520346,0.00614831165865739,7.52351001962523e-05
62300000000,2.74858053317869,0.00860262698453604,0.0041447874843795,0.000130505616418021
62350000000,2.74946913053578,0.00872267721845031,0.00542335925648732,9.83592522217966e-05
62400000000,2.74935608064206,0.0089410688921313,0.00491871662103658,9.70800751139023e-05
62450000000,2.75018168504119,0.00890586723544394,0.00522751341109525,5.4813143482439e-05
62500000000,2.75160581809037,0.00908019737059731,0.00523081542984067,4.16673017934336e-05
62550000000,2.75178169590343,0.00918507274501343,0.00577997209432235,6.40767664386668e-05
62600000000,2.75153140163988,0.00944972890203133,0.00634082032736455,0.000337835882126807
62650000000,2.74205517354185,0.00743750978318349,0.00663044961513979,0.00123627360243138
62700000000,2.75389997082949,0.00516484923593297,-0.000521445609988025,0.00149176026791661
62750000000,2.75789828301649,0.00985155066180316,0.00466958958544367,0.00065905524220255
62800000000,2.7561390132649,0.00967631126059995,0.00491490890524988,0.00019475674699696
62850000000,2.75750221201333,0.00936536793870297,0.00575199556976475,1.99215355077778e-05
62900000000,2.75732458184475,0.00901787027101689,0.0065772722044731,0.000117302209859646
62950000000,2.75543135275101,0.00881132211653788,0.0068487371639988,7.42508830948973e-05
63000000000,2.75421789332019,0.00869242221408323,0.00698551430705228,6.511334817383e-05
63050000000,2.75291333783076,0.00873039182489789,0.00596714135636576,5.6815870014952e-05
63100000000,2.75384729832863,0.00869340917804922,0.00691062009890206,5.54664606104802e-05
63150000000,2.75282379021744,0.0086255255846269,0.00703571173515598,6.35724248213788e-05
63200000000,2.75392164937146,0.00870020702302077,0.006971619665614,7.36129889756393e-05
63250000000,2.75713437287385,0.00868547754461689,0.0075382698712878,8.18333540112022e-05
63300000000,2.75914668587903,0.00870471331964992,0.0113634621885793,0.000184875400816147
63350000000,2.73378680867922,0.00693301386331057,0.0210482400567919,0.000416028894127412
63400000000,2.70056833570896,0.00784686625837177,-0.00964721057183265,0.000736488852068363
63450000000,2.76108235413646,0.00900386138219485,-0.0024165407150275,0.0002689654176691
63500000000,2.75502257414491,0.0087267088525607,0.00296077783798223,9.57492973885047e-05
63550000000,2.75350035728813,0.00860584816697084,0.00250365195010594,0.000145510920736855
63600000000,2.76007793160656,0.00891545025279011,0.00348557372818228,0.000117495573653073
63650000000,2.75749568907334,0.00878100755726797,0.00418995901005487,8.4805776434146e-05
63700000000,2.75737964253454,0.00878859982259789,0.00368650178059559,9.34287793564924e-05
63750000000,2.75847902718472,0.00878802681933543,0.0040906535881739,7.15005190140287e-05
63800000000,2.75904252534919,0.00882423063458755,0.0038325146545513,8.42604993171852e-05
63850000000,2.76354455267246,0.00905597423395108,0.00448421867191751,3.93265989694697e-05
63900000000,2.76725600825992,0.00908138410014954,0.00600830767564419,2.83950493971524e-05
63950000000,2.77096060263261,0.00948213316564947,0.00843724932989782,0.000196352683288711
64000000000,2.7751241305987,0.00909030783850117,0.0150687463959078,0.000942541665778908
64050000000,2.72088760375546,0.000821292501998496,0.0345389520390292,0.000173144579651762
64100000000,2.65953982948412,0.00931266371215336,-0.0113560876821518,0.00148950388512447
64150000000,2.7776931115648,0.0100747360507019,-0.0125384615258909,0.000426294400503706
64200000000,2.774562216337,0.00972215017953292,0.00160085007078727,0.000139362194568411
64250000000,2.76982887457861,0.00946696651830489,0.00523440214287071,2.64492800325862e-05
64300000000,2.76533316834621,0.00903909100728953,0.00676745501126707,1.8061509010127e-05
64350000000,2.76181137074705,0.00893343089171211,0.00634152481523296,2.05100928015527e-05
64400000000,2.76073740090084,0.00900672767831728,0.00692674522394236,3.14025734896581e-05
64450000000,2.7620767208745,0.00901528680554821,0.0072082901264794,1.69514334007198e-05
64500000000,2.75834379784059,0.00897357534086397,0.00772985865142588,2.23161533418393e-05
64550000000,2.75803691390569,0.00902230196195731,0.00782086560397687,2.42508413019221e-05
64600000000,2.75789615872556,0.00942689165131264,0.00784813391730289,5.14504417842672e-05
64650000000,2.76189302473019,0.00960372955817001,0.00832648364215405,0.000280465252283731
64700000000,2.76620030715774,0.00909229752267494,0.0131060058125791,0.000759423682740371
64750000000,2.74273286955503,0.00545308530663101,0.0259372082627694,0.00063515587733585
64800000000,2.65081875619324,0.00754037141348188,0.00433655381007322,0.00100281173204907
64850000000,2.76604532096279,0.00949920496296563,-0.01796715348035,0.000436795131068351
64900000000,2.76792736134453,0.00937366740480049,1.38425680446709e-05,8.75357869253994e-05
64950000000,2.7614292417726,0.00902402428351597,0.000563169124631859,0.000184291848181308
65000000000,2.77078241575389,0.00792506567489006,0.0033692526614808,0.000308777217770881
65050000000,2.76298186733842,0.008863535165876,0.00402755082285868,0.000127862121150051
65100000000,2.76206793583749,0.00864487468170023,0.00344633093745604,6.03409884677151e-05
65150000000,2.76053660007929,0.00866188386546731,0.00412367810962272,4.04792324388871e-05
65200000000,2.76805315162887,0.00895004078437139,0.00197094122061561,6.89071142872354e-05
65250000000,2.77654330389342,0.00907644086776372,0.00359121529757779,2.61964923223043e-05
65300000000,2.78315720735672,0.00941111472100572,0.0065753170278554,0.000151592798023896
65350000000,2.79266920232218,0.00962127356033318,0.0137235367533832,0.000617720603066635
65400000000,2.7803260170516,0.00368691360751107,0.0352400920224241,0.00191308831010645
65450000000,2.6679927477715,0.00791008179869375,0.0262292692258687,0.00259305511268792
65500000000,2.65603389608502,0.01033630433875,-0.00554896307534961,0.000582091947386369
65550000000,2.77067177974612,0.00976250544016224,-0.0360376247778055,0.000110952847382051
65600000000,2.79959106680035,0.0095021871857895,-0.00316928393880862,3.04247308459034e-05
65650000000,2.78892338530098,0.00932374789008107,0.00492074698524791,4.48315068328819e-05
65700000000,2.77484538833973,0.00895459585480161,0.00851573742681168,0.000108815986302015
65750000000,2.76956923105756,0.00890792288882844,0.00774498182480758,0.000114693398357832
65800000000,2.76655430819752,0.00808854778418224,0.0114544927593486,0.000272503766748213
65850000000,2.75322238403291,0.00866376388835545,0.00357001648864005,0.000266807720589967
65900000000,2.75823794966747,0.00878591169502943,0.00725623032459062,4.53202484581697e-05
65950000000,2.75748204486817,0.00870346425713507,0.00527274555286456,4.14053292911533e-05
66000000000,2.76661458805581,0.00893464759414733,0.00552961714443188,3.90087018357793e-05
66050000000,2.76881330636381,0.0090300249874909,0.00720589739884407,2.26884511158807e-05
66100000000,2.77542878966459,0.0093406256547472,0.0100750250548176,0.000193786563367034
66150000000,2.78453095098327,0.00831038569218457,0.025504930913455,0.00109705082992952
66200000000,2.64365147449121,0.00586894909854995,0.0288283641964059,0.0015311092904881
66250000000,2.70373626231988,0.00902983493625351,-0.0384399006343774,0.000463989194083021
66300000000,2.78704364748797,0.00935847425673657,-0.00661800209483637,0.000230102206069824
66350000000,2.77190891639408,0.0089718437782862,-2.07560242991083e-05,0.000138039669329575
66400000000,2.77990721743847,0.0092490222601893,0.000519318890985983,0.000129827380728092
66450000000,2.77642352737864,0.009250757988827,0.00425261075742144,4.20231750909365e-05
66500000000,2.77465430031639,0.00920650265917517,0.00521623001388706,4.94302289310842e-05
66550000000,2.77866847584282,0.00935343931543464,0.0089361787313736,0.000289023174537497
66600000000,2.75752921039848,0.00616224706343786,0.0127477362764525,0.000523463751116095
66650000000,2.75866564038704,0.00953456433705042,0.00452393398113398,0.000422568348981093
66700000000,2.77806672315886,0.00979258430081543,0.00160944734774196,0.000131401876387563
66750000000,2.79868781426057,0.00915029332105325,0.0127978988337106,0.00110435188074899
66800000000,2.73980266340683,0.000903398653115051,0.0355517356553215,0.00163081425622551
66850000000,2.70200884747271,0.0105199655926449,0.0130413953005279,0.00107156008087771
66900000000,2.6982792892865,0.00991203595711152,0.00181277277801115,0.000265175374200489
66950000000,2.70617678231878,0.00931051604021062,-0.0279548660265988,4.92339876703603e-05
67000000000,2.81318698961282,0.00934747982083622,-0.00924899281541289,3.37724478110346e-05
67050000000,2.79772832742714,0.0092454404130898,0.00353956311408108,3.10440377923154e-05
67100000000,2.78291345723488,0.00907288030843999,0.00888939384465335,6.02829277513162e-05
67150000000,2.77713704002788,0.00897708697306744,0.00766981611516888,3.38138950902079e-05
67200000000,2.77730599071769,0.00893939102013812,0.010117988425475,0.000197601921073108
67250000000,2.7570648382437,0.00772469870245571,0.0140223991787659,0.000348918770669565
67300000000,2.75669126123296,0.00921956054877334,0.008210925343413,0.00015008662023964
67350000000,2.75729598581936,0.00901702911910554,0.00679234571150481,6.77296764426812e-05
67400000000,2.75892073659116,0.00915378194271219,0.00511107604394749,5.69685147065201e-05
67450000000,2.79598772627133,0.00960057893328038,0.00886352166708032,0.000467199996180224
67500000000,2.71286839014998,0.00541851459797757,0.0292677018016928,0.00115757433733632
67550000000,2.7146120597888,0.00971681084214997,-0.0171385333231139,0.000154053173079099
67600000000,2.78065423638051,0.00678588831488684,0.0166431304872954,0.000907575358104819
67650000000,2.69652074959897,0.00883603490325197,0.00445508853690072,0.00067334124102572
67700000000,2.77233070000782,0.00929123900831129,-0.0258290398548653,0.000337303051829248
67750000000,2.79286549711677,0.00964745603199643,-0.000877296576820602,0.000170770428899728
67800000000,2.78094274700311,0.00948131886442766,0.00358266642036373,6.64894922242048e-05
67850000000,2.77568640216297,0.0093840219481123,0.0028296781666792,5.77718166491812e-05
67900000000,2.78239967655088,0.00940371479990816,0.00452376201819768,6.71564393415768e-05
67950000000,2.78079620492029,0.00948679895303547,0.00504824609670669,0.000146298335149966
68000000000,2.79200839988414,0.0096611655134424,0.00863960755428072,0.000423755691076653
68050000000,2.78880367081292,0.00835720954637819,0.0182315735940168,0.000551350016943387
68100000000,2.76321143794935,0.00576063287001356,0.0273453814611048,0.00146178117427826
68150000000,2.69008284976625,0.00777325069849268,0.00847629379096514,0.00177055873313653
68200000000,2.73855689005502,0.00996021651389746,0.00348822400244016,0.000493535743578382
68250000000,2.7299752399743,0.00961203476897543,0.00291019443794567,0.000210864958994398
68300000000,2.71171436942427,0.00904247198766469,-0.0053412871391915,0.000164853014643479
68350000000,2.7960936114641,0.00964958710296798,-0.0278574057243016,0.000120879611481576
68400000000,2.80819609269669,0.00971013135575116,-7.99464906925434e-05,2.15814974998395e-05
68450000000,2.7903029577372,0.0094462392048807,0.00648476362961612,2.20766676846312e-05
68500000000,2.78470199007752,0.00931950027012805,0.00216344358998123,1.28227135467651e-05
68550000000,2.79342949161715,0.00942045356469462,0.0054800978827043,5.90569011497851e-05
68600000000,2.7980307956455,0.0095964692010542,0.0120942073274623,0.000297094997501732
68650000000,2.77455192663009,0.00569812544859575,0.0233973384431968,0.000274515595658157
68700000000,2.7431310815493,0.00973585323730538,0.012437918791793,0.000413472323489791
68750000000,2.74855148307476,0.00969616546844149,0.00759721295512,6.82069251889269e-05
68800000000,2.75205969846289,0.00968751739451934,0.00571453178552056,8.26400378234388e-05
68850000000,2.75118105415798,0.00978158531985179,0.00323534470051889,0.00031359144944051
68900000000,2.80341708230237,0.00946869698340752,-0.00497276521683748,0.000955649856014292
68950000000,2.7573430094551,0.00288055380067287,0.0352306030796382,0.000418965222961474
69000000000,2.6829187713501,0.00899937298944239,0.010082079680893,0.000605885492142856
69050000000,2.70800432297954,0.00875967006800693,-0.0318853075969391,0.000272003634460629
69100000000,2.80553369923252,0.00916576311264122,-0.0105813964075604,0.000210988549222022
69150000000,2.79688158043511,0.0093097162126718,-0.00118967078191132,0.000183864941773219
69200000000,2.79060268963099,0.00959494395950573,0.00377428876249038,8.24101037551784e-05
69250000000,2.78258499249741,0.00943334349592977,0.00530748308376924,5.59543309710786e-05
69300000000,2.77999778867227,0.00939604050364878,0.00382537006137487,5.8448268625747e-05
69350000000,2.79088526442091,0.00979851394775495,0.00465352731166817,0.000116862152211616
69400000000,2.80655285880621,0.010243144641997,0.00726738688718288,0.000438047695797522
69450000000,2.82302299235095,0.00897068228968255,0.0240106643327357,0.00178062041282568
69500000000,2.70106215581997,0.00176716965343925,0.0466120411443019,0.00242608772189014
69550000000,2.67498503215916,0.0102889885058203,0.00860910874497154,0.000851317654781338
69600000000,2.68069428684047,0.00943195197353495,-0.0174268681069297,0.000310189278376629
69650000000,2.78313545116199,0.00981658915155747,-0.0103624214488285,0.000160721093638814
69700000000,2.7538532446236,0.00949397709976912,-0.00387806941078704,0.000104880560096084
69750000000,2.75814043914372,0.00953771287857157,-0.0212194010438071,5.14093826782097e-05
69800000000,2.82577985914476,0.00951878985043061,-0.00512931350432786,3.61025745790871e-05
69850000000,2.80714896164832,0.00948982198742064,0.00416698713138022,2.50446261458339e-05
69900000000,2.80056320016517,0.00956626634231171,0.0048529260061885,9.23387743177413e-05
69950000000,2.80106769936078,0.00956188111076237,0.00551828920862422,0.000101850622341968
70000000000,2.81741264061932,0.0102352340326062,0.012614142116886,0.000475704425957253
70050000000,2.79752142499225,0.00327263564201783,0.0340618080519179,0.0013156650404171
70100000000,2.72519907691911,0.00973468632388031,0.0186829123186037,0.00131888188986181
70150000000,2.73766508277187,0.00987202245686546,0.00849797433263386,0.000357298045990085
70200000000,2.74670393296334,0.00992348600305222,0.00490127996246304,0.000162830636869108
70250000000,2.74850935523065,0.00977181523607709,0.00368207602565956,2.43505266288207e-06
70300000000,2.75350944792582,0.00951736542556422,0.00555650242045046,0.000647171292252652
70350000000,2.73808441848417,0.00672867893957842,-0.0140691362372675,0.000696194374627436
70400000000,2.7603628791486,0.00916076735730918,0.00284153907757286,0.000297760831096802
70450000000,2.74824469015405,0.0088511353310411,-0.0136405648444513,0.000216219004943757
70500000000,2.80740541959421,0.00921737838709584,-0.00493430213016012,0.000210142914032289
70550000000,2.80014951260677,0.00924738526812565,0.00135228932136652,0.000196126359466383
70600000000,2.79924361790004,0.00926171377847216,0.00738151046807115,0.000163901574935945
70650000000,2.78833195371466,0.0094747046739697,0.00771670512503755,0.000214948977816319
70700000000,2.78792860930389,0.00984799937401085,0.00843898936144374,0.000266709798089403
70750000000,2.7917284661312,0.0103684654024401,0.00966159515178002,6.08455804159647e-05
70800000000,2.80095777472551,0.00998907999952427,0.016667059028358,0.000632311852878813
70850000000,2.75664391077731,0.00829114305067582,0.0258496572181588,0.000720363077864228
70900000000,2.74794381410463,0.00865025659289501,0.0233540425901787,0.0010478925768126
70950000000,2.68545718947601,0.00732504872546691,0.0172329590735168,0.00130378940417314
71000000000,2.68916397939998,0.00986791168739623,-0.00230772489977514,0.000453543334776158
71050000000,2.69387375094132,0.00948924284002338,-0.019972074851241,0.000178429539431968
71100000000,2.79219031385967,0.00992231305192804,-0.0406384191535122,0.000161938103447976
71150000000,2.83088377971953,0.0100171759761398,-0.0260714185238932,8.20266481566805e-05
71200000000,2.84344771932635,0.0101908974040244,-0.00167993955739466,4.41574699838502e-05
71250000000,2.81937319548534,0.010055585578336,0.00446268566618414,7.46557315546757e-05
71300000000,2.80905320322155,0.00984798008200602,0.00515769356242932,0.00014243242769158
71350000000,2.8252121201681,0.0106425554182992,0.0062952422334312,0.000136097350725276
71400000000,2.84199793130496,0.0110985337856277,0.0108801552122174,0.000701261749470957
71450000000,2.84686724349962,0.00466058531110179,0.0440382235891982,0.00322040730198418
71500000000,2.70225929339698,0.0100235878259191,0.030727574460782,0.00264565223567426
71550000000,2.72706235934674,0.0105312519876633,0.0127255651734556,0.000411579484993843
71600000000,2.74259566626852,0.00993675304814081,0.00814600349617927,5.56284765477609e-05
71650000000,2.75137802189298,0.00895696322436778,0.012915704932657,0.000426313017110784
71700000000,2.70202544368818,0.00862713338054941,0.0130429186024277,0.000606747139251953
71750000000,2.67652677585912,0.00942517206889739,-0.00387262120322157,0.000199372314895474
71800000000,2.71441545790164,0.00914779046644395,-0.0669511602663586,0.000104985402865259
71850000000,2.86924571215163,0.00981424130803065,-0.013716022409107,7.60449849464873e-05
71900000000,2.82056552559845,0.00951051283096096,0.0034249532099421,5.20980829768882e-05
71950000000,2.81101362866726,0.00947232688267954,0.00376857099355225,7.05908895098049e-05
72000000000,2.81090101458755,0.00954067701566828,0.00523427517723516,9.37604406915416e-05
72050000000,2.81099019297085,0.00964148716685955,0.0107207725385605,9.12911489162036e-05
72100000000,2.80601202831641,0.0099347016761699,0.0152712158751309,0.000241682534821164
72150000000,2.78088187104979,0.00683438166580749,0.0212530412313086,0.000289707731467781
72200000000,2.76840304158983,0.0101880211261676,0.011958003851387,0.000476402735130483
72250000000,2.78505192062828,0.0104991517204743,0.00953643254919778,0.000135423074925092
72300000000,2.81585576043799,0.0114969488343058,0.0188393084712104,0.000893117115131675
