Repository: alperensar/UoB_VNA_Extraction

# VNA Parameter Extraction Algorithm
MATLAB software for extracting permittivity and loss tangent from VNA measurements.

**Initialisation Correction.** Configuration discovery and the Optimization Toolbox check have been corrected. The extraction calculations are unchanged.

The software supports GRL and TRL workflows, CSV and Touchstone inputs, and interactive fit settings.

## Download and start

Download this repository using **Code → Download ZIP** and extract it, or clone `https://github.com/alperensar/UoB_VNA_Extraction.git`. Open the extracted repository folder in MATLAB. Keep `src/runAllMaterials.m` and `src/config_VNA.json` together.

In the MATLAB Command Window, run:

```matlab
addpath(fullfile(pwd, 'src'));
runAllMaterials
```

Use this same command on Windows, macOS, or Linux after opening the repository folder in MATLAB. No permanent MATLAB path change is needed. If you prefer to start from another folder, replace `pwd` with the absolute path to the extracted repository. For example:

```matlab
addpath(fullfile('C:', 'Users', 'YourName', 'Documents', 'UoB_VNA_Extraction', 'src'));
runAllMaterials
```

The second example shows the Windows path form; replace every example directory with the one on your computer. On macOS or Linux, use the same command with a path under your home directory.

When prompted, select the measurement root directory. The default `FilePatterns.rootDir` in `src/config_VNA.json` is empty so the software asks you to select your own data. If you set it to an existing directory, that directory is used directly. Select CSV or S2P input, then use the interactive controls to review and export the fit. You may also call `runAllMaterials('path/to/config_VNA.json')` to select a separate configuration.

## Measurement data and configuration

The example [folder_struct](folder_struct) shows a material directory with measurement-system and frequency-band subdirectories. The material name must match an entry in `Materials` in [src/config_VNA.json](src/config_VNA.json). The configuration defines material thickness and surface roughness, input patterns, GRL/TRL selection, frequency bands, and output settings. Edit these values for your own measurements before extraction. Keep the supplied configuration structure intact.

If the program reports `VNA:ConfigurationNotFound`, check that `src/config_VNA.json` exists or provide its path explicitly. If it reports `VNA:MissingOptimizationToolbox`, install or license Optimization Toolbox. If no files are found, check the selected root directory, the material names, and the CSV/S2P format selected in the first dialog.

## Citation

If you use this software in research, please cite:

A. Sari et al., “Interlaboratory mmWave and THz Quasi-Optical Characterization of Commercial Conventional and 3-D Printable Substrates,” *IEEE Transactions on Terahertz Science and Technology*, vol. 16, no. 6, pp. 737–749, 2026. [DOI: 10.1109/TTHZ.2026.3674230](https://doi.org/10.1109/TTHZ.2026.3674230).

File: folder_struct/RADIX_2.8_HT/Keysight_PNA_NPL/MergedBands/WR15_WR10/RADIX_2.8_HT_Keysight_PNA_NPL_MergedBands_WR15_WR10_Averaged_Data.csv (part 1 of 3)
Freq_Hz,EpsReal_Mean,EpsReal_STD,TanDelta_Mean,TanDelta_STD,Thickness_mm
50000000000,2.76527084166667,0.00785354388798762,0.00578030066666667,9.57700701750465e-05,NaN
50050000000,2.765069548,0.00781467726082755,0.00770166533333333,0.000100910857797035,NaN
50100000000,2.767269716,0.00785358041771844,0.010009353,0.000131461913385589,NaN
50150000000,2.76698943866667,0.00785213808515857,0.0132553086666667,0.000154682453543812,NaN
50200000000,2.75846121,0.0074477861823871,0.0213531033333333,0.000137971856758303,NaN
50250000000,2.724961014,0.0068954257961135,0.0226733143333333,0.000340157031086136,NaN
50300000000,2.70256238866667,0.00793604661810019,0.0136991196666667,0.000327495542736589,NaN
50350000000,2.708819984,0.00819372027303678,0.00619981666666667,0.000161814303871238,NaN
50400000000,2.71291206633333,0.00819705912984489,0.002850636,8.79754265860645e-05,NaN
50450000000,2.699865897,0.00784132278241849,-0.00239001533333333,5.93130532120319e-05,NaN
50500000000,2.75215651266667,0.00803377210397873,-0.00606752133333333,4.93606369927831e-05,NaN
50550000000,2.74777807966667,0.00819942762717916,-0.00792066133333333,5.93010391336731e-05,NaN
50600000000,2.770554643,0.00815190453353836,-0.0121051093333333,4.16016198763147e-05,NaN
50650000000,2.79289347566667,0.00837742920256098,-0.002376403,6.22277064256751e-05,NaN
50700000000,2.79728713,0.0080127125363715,0.00609752633333333,0.000152100966881652,NaN
50750000000,2.789904599,0.00751800050168105,0.0152426003333333,0.000224618873464215,NaN
50800000000,2.761371762,0.00707696134285899,0.020303065,0.000144294432772025,NaN
50850000000,2.74495110833333,0.00800410911227474,0.014197679,0.000227728700564949,NaN
50900000000,2.755083278,0.00870308212067929,0.012157048,0.000166610124266204,NaN
50950000000,2.72374286666667,0.00586554421340496,0.0213013303333333,0.00133805195698834,NaN
51000000000,2.725762156,0.00876625974686469,0.00841061466666667,0.000180846775556916,NaN
51050000000,2.732895776,0.00829283479429785,0.006960812,5.85477783438449e-05,NaN
51100000000,2.73481288066667,0.00844641012271249,0.00685379333333333,5.17544117668565e-05,NaN
51150000000,2.73090559433333,0.00818145123929856,0.008279718,7.22017120087884e-05,NaN
51200000000,2.722307344,0.00809249484880132,0.005643962,9.61515789157931e-05,NaN
51250000000,2.711027546,0.00836552728745096,0.000479982,0.000103765640512648,NaN
51300000000,2.74758467833333,0.00831324955487209,-0.0301294683333333,0.000108599386942714,NaN
51350000000,2.788804032,0.00841394131405997,-0.006895258,6.75141089773097e-05,NaN
51400000000,2.792300957,0.00850868931394331,0.002466734,2.76895625823161e-05,NaN
51450000000,2.796201108,0.00846443786591304,0.0121015976666667,0.000595195387458886,NaN
51500000000,2.75877942333333,0.00946627698019424,0.00951063533333333,0.000255734508645848,NaN
51550000000,2.76845205333333,0.00915703008544465,0.00968779333333333,0.000132442736706598,NaN
51600000000,2.76746971233333,0.00845630276327284,0.0138557936666667,0.000281328983089787,NaN
51650000000,2.76687890766667,0.00869554719463517,0.018351014,0.00072452930453019,NaN
51700000000,2.73778902533333,0.00658769860404937,0.0233813283333333,0.000243888541330529,NaN
51750000000,2.71361440433333,0.00803212225145959,0.015526789,0.000348155065206583,NaN
51800000000,2.716633652,0.00868019845554771,0.00831559933333333,0.000159264126862684,NaN
51850000000,2.72210341566667,0.00880507154914121,0.00403483933333333,6.29962535737906e-05,NaN
51900000000,2.72519826366667,0.00888847279097113,0.000198728333333333,8.14836013583919e-05,NaN
51950000000,2.73420269466667,0.00883588625089399,0.000218554666666667,0.000100874513442858,NaN
52000000000,2.731096956,0.00878895957213432,-0.00245867266666667,0.000123269703047153,NaN
52050000000,2.74218448866667,0.00878888130662121,-0.0108887273333333,0.000187302313507691,NaN
52100000000,2.77182411233333,0.00881342305566882,-0.019330667,0.00030857507806691,NaN
52150000000,2.815724208,0.00848598120584732,0.00576326533333333,0.000577909294205703,NaN
52200000000,2.79384840133333,0.0083048141541501,0.0150912793333333,0.000427355273060171,NaN
52250000000,2.75885912966667,0.00745097743001304,0.0199481173333333,0.000132206885502735,NaN
52300000000,2.745113593,0.00834893689070389,0.012537122,0.00010259964396137,NaN
52350000000,2.748452427,0.00822659200025718,0.00874034333333333,0.000101276371342645,NaN
52400000000,2.754718039,0.00833425408516906,0.00805390133333333,0.000129225959347699,NaN
52450000000,2.75977894833333,0.00889401443970336,0.00893619433333333,0.000120154667430497,NaN
52500000000,2.765598757,0.00772861655546934,0.016229335,0.000429051871172938,NaN
52550000000,2.73923250666667,0.00857963659181716,0.0152106193333333,0.000613239646950793,NaN
52600000000,2.73140625033333,0.00794116593636409,0.0127328256666667,0.000547348722648855,NaN
52650000000,2.72694980833333,0.0077012169364508,0.00969284766666667,0.000358111349221626,NaN
52700000000,2.72296096266667,0.00733758282917511,0.00643365066666667,3.93871894063707e-05,NaN
52750000000,2.723073161,0.00758373363617856,0.00128663933333333,0.000341385517124458,NaN
52800000000,2.741918596,0.00825932573935801,-0.00404469433333333,0.000341377298743389,NaN
52850000000,2.752024039,0.00887393801473576,0.000115422666666667,0.000138951143735247,NaN
52900000000,2.74311260533333,0.00866684008214547,-0.00669726566666667,5.04572357678593e-05,NaN
52950000000,2.78097820733333,0.00852607524888744,0.003747031,7.4200845608389e-05,NaN
53000000000,2.779381866,0.00861958254438311,0.007025941,0.000195980890193406,NaN
53050000000,2.771973392,0.00550232999525857,0.02172935,0.000241699477734232,NaN
53100000000,2.74804206933333,0.0074388701061123,0.0179657033333333,0.000227215559822238,NaN
53150000000,2.72532842933333,0.00815188083153543,0.014149541,0.000537713588536685,NaN
53200000000,2.724124566,0.0086154513546849,0.00682871166666667,0.000222515372631495,NaN
53250000000,2.72957474033333,0.00865901181039782,0.00255295633333333,3.34664164399675e-05,NaN
53300000000,2.73969285033333,0.00855712258273502,-0.000763676333333333,6.83914528382994e-05,NaN
53350000000,2.753131165,0.00836880861427748,0.000249340333333333,9.45663301198335e-05,NaN
53400000000,2.75410809933333,0.00824586128024848,0.00245455,8.76323480913298e-05,NaN
53450000000,2.75243039866667,0.00820558489625723,0.001087162,9.99910119360735e-05,NaN
53500000000,2.76464982166667,0.00838448749772052,-0.00305402666666667,0.000182882869141244,NaN
53550000000,2.79423509333333,0.00824280061648777,0.00338141866666667,0.00029852644848377,NaN
53600000000,2.78090709766667,0.00719080254428763,0.017522249,0.000162181511840901,NaN
53650000000,2.74603317266667,0.00766861575101086,0.017301874,0.000347953792540045,NaN
53700000000,2.73554763166667,0.00850935073694541,0.008158231,5.28156295711785e-05,NaN
53750000000,2.751266599,0.00763672616095941,0.010528259,7.57247691907997e-05,NaN
53800000000,2.74851907733333,0.00759864286826033,0.00916470366666667,0.000145586864243768,NaN
53850000000,2.74907703433333,0.00806576308155932,0.00943499533333333,0.000153681890515224,NaN
53900000000,2.74729128966667,0.00810863166377291,0.00964860433333333,0.000203495347095047,NaN
53950000000,2.74503116066667,0.00815810577757146,0.01011958,0.000196568683586679,NaN
54000000000,2.74181458333333,0.00838152393470159,0.00940269833333333,0.000134342561164857,NaN
54050000000,2.74530204733333,0.00757308875485952,0.0118845826666667,0.000456094355003801,NaN
54100000000,2.724714261,0.008312009413456,0.00905309633333333,0.000654635023192567,NaN
54150000000,2.71993645166667,0.00872936644278618,0.002895027,0.000359749696487711,NaN
54200000000,2.73131135366667,0.00893583798020794,-0.00643211133333333,0.000232664181837973,NaN
54250000000,2.76690054633333,0.00918011032562836,-0.00456634966666667,4.54986916991396e-05,NaN
54300000000,2.765217188,0.00895788435860027,0.00221990266666667,0.000199611933396612,NaN
54350000000,2.76763818833333,0.0102386551609911,0.00476533266666667,6.10521938699447e-05,NaN
54400000000,2.767924553,0.0101037265811374,0.00703125766666667,6.29182050310825e-05,NaN
54450000000,2.767495709,0.0101772177176654,0.0105388203333333,0.000170524602284637,NaN
54500000000,2.757651933,0.00906943514741718,0.0121918746666667,0.000323171783683745,NaN
54550000000,2.73866948666667,0.00866326010023168,0.015974709,0.000336789778783441,NaN
54600000000,2.73211924966667,0.0100501889149165,0.010023223,0.000116748936102219,NaN
54650000000,2.726835353,0.0101762035732043,0.00457233666666667,0.000155343266723515,NaN
54700000000,2.736367945,0.00993921188711029,0.00201966633333333,2.22130269061499e-05,NaN
54750000000,2.741713341,0.00984201608344113,0.00141866566666667,4.39523910877819e-05,NaN
54800000000,2.74412166166667,0.0097250188422531,0.001813949,7.08134903249373e-05,NaN
54850000000,2.74130642166667,0.00972487633331539,0.000594846666666667,0.000118136378987733,NaN
54900000000,2.74160079866667,0.00955923975914445,-0.006915518,0.000183584208424908,NaN
54950000000,2.78578332066667,0.00941779890900588,-0.0136570706666667,0.000317603739443246,NaN
55000000000,2.81957951966667,0.00909001819117472,0.00627975733333333,0.000413058904673817,NaN
55050000000,2.780769857,0.00770175355637711,0.0241964203333333,7.4285445575384e-05,NaN
55100000000,2.73563554966667,0.00897936758269511,0.0164305176666667,0.000352072180454993,NaN
55150000000,2.74515641266667,0.00933897676595165,0.009162932,0.00010542624521911,NaN
55200000000,2.74821501166667,0.00927488450822208,0.00695210433333333,2.69443935974322e-05,NaN
55250000000,2.753585183,0.00917578398564304,0.00670714933333333,9.3520488671378e-05,NaN
55300000000,2.75446308833333,0.00907404042180365,0.006264976,4.08973792803404e-05,NaN
55350000000,2.75446906333333,0.00895880506517091,0.00888660633333333,3.1396951131174e-05,NaN
55400000000,2.74842487,0.00887688814570298,0.00954948,3.29658939360062e-05,NaN
55450000000,2.74280641833333,0.00895806136670555,0.00915119,3.76357578241757e-05,NaN
55500000000,2.738065539,0.00919056415693021,0.00752520066666667,4.21480087350913e-05,NaN
55550000000,2.73616998133333,0.00901035042320304,0.00572642,0.000232664827386952,NaN
55600000000,2.72510532633333,0.00897269656034933,0.000804735,0.00012863401416033,NaN
55650000000,2.73582976966667,0.00915222014128551,-0.0123116723333333,0.000131250664030066,NaN
55700000000,2.79316357133333,0.00910341665168292,-0.00862754566666667,0.000389387605988343,NaN
55750000000,2.79004642633333,0.00914934869204258,0.00154573566666667,6.69005010170577e-05,NaN
55800000000,2.79281869566667,0.00878316462744012,0.00646830733333333,0.000138247792916681,NaN
55850000000,2.796961088,0.00871843017777416,0.012831952,0.000308333711888597,NaN
55900000000,2.78316296833333,0.00628347252686378,0.0273859303333333,0.000356156881064137,NaN
55950000000,2.72390004633333,0.00829203218449823,0.023581044,0.00121505492109986,NaN
56000000000,2.71967249866667,0.0099474923469798,0.0104382486666667,0.000446055398795188,NaN
56050000000,2.72711423533333,0.00983616215955498,0.00461116666666667,7.49312320086446e-05,NaN
56100000000,2.74138943866667,0.00964795793297785,0.00290681733333333,0.000175310451534794,NaN
56150000000,2.73998690666667,0.0086170888051129,0.00393084033333333,9.24321728205789e-05,NaN
56200000000,2.750920402,0.00931957315490948,0.00371220166666667,7.06515521013754e-05,NaN
56250000000,2.75065762966667,0.0090548917256336,0.00580520766666667,0.000248102593429278,NaN
56300000000,2.72717146733333,0.00852875341232603,0.005812756,0.000499843187381803,NaN
56350000000,2.733595069,0.00946128494590566,-0.009329293,0.000166528681604701,NaN
56400000000,2.807942465,0.00914122619614747,-0.0152834496666667,0.000408700780848694,NaN
56450000000,2.821614878,0.00720049059180707,0.0195517026666667,0.00054889847924214,NaN
56500000000,2.74339303633333,0.00801805066040589,0.0220931103333333,0.000683556502777446,NaN
56550000000,2.74055597866667,0.00914126761699222,0.011331237,0.000230645152240406,NaN
56600000000,2.745895857,0.00888306515246684,0.00852157833333333,8.73063689849338e-05,NaN
56650000000,2.748749785,0.00881380499888059,0.00738643333333333,4.1794182158924e-05,NaN
56700000000,2.750896943,0.00885176466065072,0.00711101766666667,4.69201836455616e-06,NaN
56750000000,2.75068809733333,0.00874999771750243,0.008399668,1.89274443863928e-05,NaN
56800000000,2.74932591733333,0.00882859691931055,0.00874397866666667,3.45599049381407e-05,NaN
56850000000,2.74361527466667,0.00888598027584271,0.00745672766666667,3.50114167712956e-05,NaN
56900000000,2.74694665733333,0.00880882458147112,0.00877262033333333,3.18858566504543e-05,NaN
56950000000,2.738551739,0.00877995506816327,0.007530345,6.08574756541874e-05,NaN
57000000000,2.732897281,0.00859266045971701,0.00564266333333333,9.77775213959392e-05,NaN
57050000000,2.72139087233333,0.00814274950494977,-0.001104814,5.77172409250476e-05,NaN
57100000000,2.75461994266667,0.00821743685643547,-0.020153729,4.77476773152361e-05,NaN
57150000000,2.80601498633333,0.0085473213467033,-0.00305113866666667,0.000226494989137361,NaN
57200000000,2.80192001833333,0.00917764124665252,0.00377997,0.000215839717540586,NaN
57250000000,2.80760011566667,0.00967182772901328,0.0150959193333333,0.000240344948788888,NaN
57300000000,2.779769229,0.00569256788872623,0.0328337536666667,0.000690594346071071,NaN
57350000000,2.716335937,0.00859579512573925,0.0241594443333333,0.0012619707298374,NaN
57400000000,2.71762315433333,0.00993435521297547,0.0115111703333333,0.000494741202256627,NaN
57450000000,2.72642374466667,0.00965734413747806,0.00611830933333333,0.000167328461997155,NaN
57500000000,2.73547937766667,0.00948413056690996,0.00447036633333333,4.63931701905932e-05,NaN
57550000000,2.739209697,0.00942775116009056,0.003217032,2.77716042568664e-05,NaN
57600000000,2.745371602,0.00928293140942572,0.00191605866666667,8.40494125876758e-05,NaN
57650000000,2.751380332,0.0092234944492621,0.00606440666666667,7.26801676548243e-05,NaN
57700000000,2.73727418966667,0.00929949888969812,0.00583780133333333,0.000144434943349362,NaN
57750000000,2.73374401533333,0.0094439281464167,0.001281049,0.000149561834399689,NaN
57800000000,2.738226386,0.00944386842030086,-0.0103687383333333,0.000361688485198704,NaN
57850000000,2.82276041833333,0.00894887161310078,-0.00745865,0.000773197245716124,NaN
57900000000,2.78082948466667,0.00618934595527709,0.023943689,0.000168113913549712,NaN
57950000000,2.74253624933333,0.00903143912550239,0.0131211133333333,0.000290484303452584,NaN
58000000000,2.74545010933333,0.00903680128216566,0.00801082466666667,6.65466724662724e-05,NaN
58050000000,2.749785636,0.0089861529660424,0.00680865266666667,0.000122491864996551,NaN
58100000000,2.75326788233333,0.00869258129562738,0.00691262233333333,0.000150962332759974,NaN
58150000000,2.75428265566667,0.00851473366312159,0.008167412,0.000163928590187923,NaN
58200000000,2.74998100166667,0.00839389569639886,0.00839009933333333,0.000177003414795685,NaN
58250000000,2.74920637733333,0.0081878722610731,0.00922725166666667,0.000191917279496488,NaN
58300000000,2.741548379,0.00812416749654936,0.00871950933333333,9.33267636979518e-05,NaN
58350000000,2.736199847,0.00838290763553459,0.004500336,8.43944960053674e-05,NaN
58400000000,2.74918550666667,0.00857429479043675,0.00371724033333333,2.04994897822684e-05,NaN
58450000000,2.74512482033333,0.0085085803143524,0.005428846,8.25487770412137e-05,NaN
58500000000,2.73010618766667,0.00796884041459459,0.00437792133333333,0.000191874280260105,NaN
58550000000,2.73457155366667,0.00857808169119257,-0.0187031606666667,0.000145856652321152,NaN
58600000000,2.80699652,0.00890384468098071,-0.00537346766666667,6.78587128254974e-05,NaN
58650000000,2.80742964466667,0.00887669086226695,0.00709803466666667,0.000378369900420651,NaN
58700000000,2.794085969,0.00503739613521183,0.023826269,0.000728868715277998,NaN
58750000000,2.73316491533333,0.0087721122478508,0.019279782,0.00126208659934927,NaN
58800000000,2.736556825,0.00961346090149197,0.009163019,0.000305738326372407,NaN
58850000000,2.74327663633333,0.00943008238320039,0.00622140333333333,5.36629770170584e-05,NaN
58900000000,2.748332512,0.0092578983784412,0.00459007333333333,8.48834559224195e-05,NaN
58950000000,2.75760569633333,0.00904630071847649,0.00492733466666667,0.000204651378725709,NaN
59000000000,2.760624402,0.00795657569199299,0.0104449963333333,0.000338831630837992,NaN
59050000000,2.73986223766667,0.00819612617926041,0.00915763966666667,0.000195927568221864,NaN
59100000000,2.744121831,0.00895235678372466,0.001112763,5.43789039977821e-05,NaN
59150000000,2.76313224233333,0.0084291952366879,0.00770488933333333,7.12436945233286e-05,NaN
59200000000,2.743971321,0.00902293535236217,0.00671380433333333,8.8913793358136e-05,NaN
59250000000,2.74395385133333,0.00909515206515865,0.000188633,0.000169602782854527,NaN
59300000000,2.79149749733333,0.00850691816955454,-0.007109823,0.000873429812465204,NaN
59350000000,2.75391677633333,0.00772314692520608,0.016800099,0.000729792059033256,NaN
59400000000,2.74867019666667,0.00882761605423723,0.008761567,0.000128845339054232,NaN
59450000000,2.75172298166667,0.00873797965557493,0.007422151,6.88229949871408e-05,NaN
59500000000,2.752399769,0.00852750936274775,0.00776471533333333,0.000150063554753756,NaN
59550000000,2.75126347633333,0.00834072692103651,0.007731074,0.000130113912565106,NaN
59600000000,2.75001095933333,0.00834728158856148,0.00743328766666667,0.000131545280756602,NaN
59650000000,2.74894052466667,0.00810516962924038,0.00729117833333333,9.54482615521801e-05,NaN
59700000000,2.74387313166667,0.00807672356002336,0.00735575433333333,0.000104417083498503,NaN
59750000000,2.73767347766667,0.00837390326942995,0.002037178,0.000102621339627779,NaN
59800000000,2.765594668,0.00812420594792916,-0.00103539433333333,7.29690525108647e-05,NaN
59850000000,2.77028054066667,0.00786917299924161,0.005735985,8.61415145443818e-05,NaN
59900000000,2.76348036866667,0.00802796294666362,0.0131513503333333,0.000373808447932003,NaN
59950000000,2.73734738733333,0.00877146724929436,0.0114840213333333,0.000320101836711903,NaN
60000000000,2.724624778,0.00899535875358599,0.00403295333333333,0.000140534239160189,NaN
60050000000,2.76659411133333,0.00899031658942511,-0.0141522466666667,8.55255633266063e-05,NaN
60100000000,2.79347458866667,0.00880464901431528,0.00464604666666667,0.000404838184574199,NaN
60150000000,2.76349624933333,0.00513970601672024,0.0177876686666667,0.00052045944155941,NaN
60200000000,2.74563718466667,0.00948231655131437,0.00887497466666667,0.000441920377409023,NaN
60250000000,2.749797142,0.00912823907011622,0.00629815366666667,8.80832806515138e-05,NaN
60300000000,2.75271089566667,0.00896935212586608,0.00572816233333333,2.3871773380571e-05,NaN
60350000000,2.75412127866667,0.00885444982772707,0.00577602566666667,1.94112999135383e-05,NaN
60400000000,2.754788385,0.0089051413789161,0.005700146,5.8676464549255e-05,NaN
60450000000,2.75458420633333,0.00903083415996132,0.005313155,0.000159436442756981,NaN
60500000000,2.75906403566667,0.00870778637341864,0.00335740066666667,0.000609745212573525,NaN
60550000000,2.77310108033333,0.00541535617869637,0.0117220523333333,0.000232566069735749,NaN
60600000000,2.74785519666667,0.0088550226269553,0.00936456466666667,0.000480147514805953,NaN
60650000000,2.75022985266667,0.00888907087568107,0.00685341333333333,0.000168097198020471,NaN
60700000000,2.752125312,0.00889682892931207,0.00641039833333333,7.99858874135516e-05,NaN
60750000000,2.75147405166667,0.00904265829700811,0.00658786633333333,0.000100925046987026,NaN
60800000000,2.75858267933333,0.00659573636913983,0.00521326533333333,0.000155997688756383,NaN
60850000000,2.752439182,0.00889411359749855,0.00656410533333333,0.000272544380250874,NaN
60900000000,2.75211424833333,0.00880927571933358,0.00598934966666667,0.000114011541807544,NaN
60950000000,2.75195266566667,0.00871581807893957,0.004867493,8.55262400845498e-05,NaN
61000000000,2.75389901933333,0.00881361418464251,0.00574163266666667,7.26911846535278e-05,NaN
61050000000,2.752737149,0.00882197726601505,0.00550907933333333,2.28372153804557e-05,NaN
61100000000,2.75199830633333,0.00885068320651983,0.005349146,3.4091749793755e-05,NaN
61150000000,2.74978811433333,0.00888615111195931,0.00481236366666667,8.83011507361786e-05,NaN
61200000000,2.74493504033333,0.00887938368393447,0.00227539233333333,0.000203200966617616,NaN
61250000000,2.76177410566667,0.00822101616794681,-0.00913227733333333,0.00053402755830887,NaN
61300000000,2.80352525766667,0.00576914938102723,0.0113682603333333,0.000128146379240045,NaN
61350000000,2.75456650266667,0.00842929903361875,0.0141739836666667,0.000817080973739037,NaN
61400000000,2.750738572,0.00927898485410326,0.00839955233333333,0.000270443102425137,NaN
61450000000,2.752191643,0.00904776876165857,0.00669420133333333,7.33507358540686e-05,NaN
61500000000,2.75077699433333,0.00885226128469185,0.00533796066666667,4.08622596699369e-05,NaN
61550000000,2.773426235,0.00833671298457524,0.00189051066666667,0.000369837482266648,NaN
61600000000,2.75925181233333,0.00859617047864289,0.00898311066666667,0.000498383868421053,NaN
61650000000,2.757869796,0.00894110127563611,0.007261325,9.39398914040249e-05,NaN
61700000000,2.75808771566667,0.00876786396474911,0.00709334866666667,3.63610634241272e-06,NaN
61750000000,2.758574985,0.00862378495825789,0.007266066,5.63887227821308e-05,NaN
61800000000,2.75958003866667,0.00847561788162779,0.007967381,8.2924403627641e-05,NaN
61850000000,2.75946675766667,0.00830554593743279,0.00938749233333333,0.000120119475399842,NaN
61900000000,2.75583012,0.00810213412639036,0.012335093,0.000171231074875445,NaN
61950000000,2.72433176933333,0.00791239368589423,0.00667537033333333,0.000350895415758504,NaN
62000000000,2.75574842266667,0.00823926798544835,0.00219867333333333,0.00060309809230036,NaN
62050000000,2.75449158566667,0.00902867570446741,0.00492616566666667,0.000232849076782223,NaN
62100000000,2.754860624,0.00881429954600058,0.00495613833333333,0.00012898031683297,NaN
62150000000,2.75543887133333,0.00878338152078709,0.00475476533333333,0.00012902270589448,NaN
62200000000,2.758113984,0.00891589133811201,0.00528692166666667,9.04495997356173e-05,NaN
62250000000,2.75814986666667,0.00901661932407308,0.00614702566666667,7.51174455791286e-05,NaN
62300000000,2.75536035533333,0.00862051336995076,0.004144337,0.000130575262094319,NaN
62350000000,2.75624905466667,0.00874080029341444,0.00542239333333333,9.84375128512158e-05,NaN
62400000000,2.75613387,0.00895955900851718,0.00491801733333333,9.71414259537781e-05,NaN
62450000000,2.75695949133333,0.00892425861939586,0.00522669133333333,5.48737498020077e-05,NaN
62500000000,2.75838496133333,0.009098963635214,0.00522987566666667,4.17275793850225e-05,NaN
62550000000,2.758559611,0.0092040972924957,0.00577875133333333,6.39558085034766e-05,NaN
62600000000,2.75830717266667,0.00946926570956065,0.006339301,0.000337595192843441,NaN
62650000000,2.748809884,0.00745302618022589,0.006628884,0.00123569357219863,NaN
62700000000,2.76067642633333,0.00517531745583711,-0.000520501,0.00149124808635284,NaN
62750000000,2.76468228633333,0.00987202347604298,0.00466840333333333,0.000658983615039352,NaN
62800000000,2.76291781233333,0.00969648059313127,0.00491368766666667,0.000194858945651293,NaN
62850000000,2.76428210533333,0.00938486420466226,0.005750586,2.00344503044134e-05,NaN
62900000000,2.76410259266667,0.00903661545683905,0.006575344,0.000117140838365619,NaN
62950000000,2.76220416866667,0.00882967531529655,0.00684672633333333,7.41805747169252e-05,NaN
63000000000,2.76098666566667,0.00871053933993849,0.006983446,6.49964122932949e-05,NaN
63050000000,2.759677756,0.00874854575852906,0.00596549733333333,5.68581421991025e-05,NaN
63100000000,2.760612191,0.00871148467325749,0.00690858633333333,5.53791227479574e-05,NaN
63150000000,2.75958498633333,0.00864348433115297,0.007033571,6.3475517146377e-05,NaN
63200000000,2.760683673,0.0087184494613096,0.006969282,7.3478146023154e-05,NaN
63250000000,2.763901728,0.00870375845047633,0.00753561266666667,8.16467343641701e-05,NaN
63300000000,2.765916955,0.00872290135894953,0.011359496,0.000184704793714186,NaN
63350000000,2.74050308633333,0.00694780954505605,0.021041033,0.000415742775161518,NaN
63400000000,2.70721212,0.00786307626904303,-0.00964261866666667,0.000736319125753456,NaN
63450000000,2.767851125,0.00902270937562038,-0.00241549066666667,0.000269043394310905,NaN
63500000000,2.76177787966667,0.00874486861414218,0.00296005033333333,9.57601060428263e-05,NaN
63550000000,2.76025106533333,0.00862385202822007,0.00250297533333333,0.000145582002549537,NaN
63600000000,2.766840755,0.00893411890343829,0.003484122,0.000117591683000967,NaN
63650000000,2.76425197166667,0.00879925692465076,0.00418818466666667,8.47551203192667e-05,NaN
63700000000,2.76413438266667,0.00880694562191242,0.00368477966666667,9.34402408030572e-05,NaN
63750000000,2.76523453833333,0.00880661610748184,0.00408876166666667,7.168629148124e-05,NaN
63800000000,2.76579753266667,0.00884276332647302,0.00383087833333333,8.43999918266187e-05,NaN
63850000000,2.77030758666667,0.00907491691248964,0.00448224066666667,3.94755581636707e-05,NaN
63900000000,2.774025765,0.00910036183868283,0.006005475,2.82277796328366e-05,NaN
63950000000,2.77773782766667,0.00950215510507067,0.00843358366666667,0.000196132320216056,NaN
64000000000,2.78190998033333,0.00910975163582144,0.0150627986666667,0.00094210668731165,NaN
64050000000,2.727559137,0.00082309420953443,0.0345267596666667,0.000173054216909999,NaN
64100000000,2.66607714666667,0.00933181562035509,-0.01135128,0.00148902980239786,NaN
64150000000,2.78447603633333,0.0100959366798226,-0.012535448,0.00042643682395872,NaN
64200000000,2.78133947233333,0.00974268736847617,0.00159941333333333,0.000139509243540825,NaN
64250000000,2.77659581166667,0.00948710048334324,0.00523151333333333,2.66094063318469e-05,NaN
64300000000,2.77208961166667,0.00905832556508823,0.00676381333333333,1.78933523503376e-05,NaN
64350000000,2.76855938333333,0.00895244607893562,0.006338264,2.06441525134845e-05,NaN
64400000000,2.767481663,0.00902595553582392,0.006923203,3.15515949359143e-05,NaN
64450000000,2.768823157,0.00903458209581768,0.00720464533333333,1.70763030639926e-05,NaN
64500000000,2.765081133,0.00899271709705865,0.00772613633333333,2.24511871920694e-05,NaN
64550000000,2.76477223933333,0.00904155845416936,0.007816939,2.44186791411822e-05,NaN
64600000000,2.764629924,0.00944705208933255,0.00784426166666667,5.15057039300824e-05,NaN
64650000000,2.76863422766667,0.00962434939161488,0.008322313,0.000280238836264712,NaN
64700000000,2.77295012866667,0.0091119026143266,0.013100208,0.000759063444148775,NaN
64750000000,2.749432288,0.00546479190685732,0.0259274056666667,0.000634876488883732,NaN
64800000000,2.65732066466667,0.0075562079574925,0.00433482833333333,0.00100258764275665,NaN
64850000000,2.77278749433333,0.00951952095841167,-0.0179635013333333,0.000436965401092963,NaN
64900000000,2.77467584066667,0.00939370305593512,1.19756666666667e-05,8.76358080714347e-05,NaN
64950000000,2.76816276366667,0.00904353264537907,0.000561102666666667,0.000184122434685003,NaN
65000000000,2.77753478666667,0.00794219352024625,0.00336589633333333,0.000308764928271223,NaN
65050000000,2.769716316,0.0088829344651579,0.004023941,0.000127950385087345,NaN
65100000000,2.76879928633333,0.00866333122121671,0.003442853,6.04686573275776e-05,NaN
65150000000,2.76726416433333,0.00868065772810336,0.00412017533333333,4.06144420660108e-05,NaN
65200000000,2.77479587766667,0.00896950698792598,0.00196771633333333,6.90903145841249e-05,NaN
65250000000,2.783304032,0.0090962693439876,0.00358721466666667,2.6039864176553e-05,NaN
65300000000,2.789931849,0.00943199846337289,0.00657023466666667,0.000151400178224246,NaN
65350000000,2.799465959,0.00964258108582823,0.0137165666666667,0.000617411851963771,NaN
65400000000,2.78709705466667,0.00369524958763898,0.0352279666666667,0.00191253703146118,NaN
65450000000,2.67451747733333,0.0079267554731315,0.0262198036666667,0.00259234556009154,NaN
65500000000,2.662528562,0.0103583963567512,-0.00554837633333333,0.000582188162799909,NaN
65550000000,2.77740517566667,0.00978362386782838,-0.0360314646666667,0.000111392342148522,NaN
65600000000,2.806395233,0.00952314103813714,-0.00317229066666667,3.06709682979416e-05,NaN
65650000000,2.79570509966667,0.00934443173118128,0.00491556233333333,4.46137832551031e-05,NaN
65700000000,2.78159615766667,0.00897442692950816,0.00850957766666667,0.00010860026354173,NaN
65750000000,2.77630805166667,0.00892767677584491,0.00773938833333333,0.000114487174064754,NaN
65800000000,2.77328599633333,0.00810648817137588,0.011448116,0.000272291264208017,NaN
65850000000,2.75992272766667,0.00868301559504511,0.00356569466666667,0.000266927650275001,NaN
65900000000,2.76494941733333,0.0088053866877352,0.007250934,4.54689714310756e-05,NaN
65950000000,2.76419112033333,0.00872268985239255,0.0052679,4.15688625896836e-05,NaN
66000000000,2.77334277966667,0.00895437243768705,0.00552435333333333,3.90205311641621e-05,NaN
66050000000,2.775545491,0.00905016660183432,0.00720029233333333,2.25122293283747e-05,NaN
66100000000,2.78217524366667,0.00936154743633348,0.0100685503333333,0.000193568519631508,NaN
66150000000,2.79129843266667,0.00832910377603384,0.0254947193333333,0.00109672988426336,NaN
66200000000,2.65010837166667,0.00588173777132875,0.028817286,0.00153066311780124,NaN
66250000000,2.71031228066667,0.00904938641611374,-0.038432614,0.000464312570265982,NaN
66300000000,2.79381227866667,0.00937959904273849,-0.00662160766666667,0.000230374196958629,NaN
66350000000,2.77864447233333,0.00899202804507318,-2.55306666666667e-05,0.000138258118026875,NaN
66400000000,2.78665959033333,0.00926994680360452,0.000514270333333333,0.000130043583779952,NaN
66450000000,2.783167335,0.00927157239782521,0.004246732,4.22357788137025e-05,NaN
66500000000,2.781394649,0.00922738408842675,0.00520995933333333,4.92746135685845e-05,NaN
66550000000,2.78541833533333,0.0093747476702774,0.008929279,0.000288807527860685,NaN
66600000000,2.76423095,0.0061761721697664,0.012740146,0.000523328757769913,NaN
66650000000,2.765368043,0.00955583682519689,0.00451785833333333,0.000422725201948421,NaN
66700000000,2.784813273,0.00981494844282797,0.00160346133333333,0.000131136202935472,NaN
66750000000,2.80548399333333,0.00917168714537468,0.0127895746666667,0.00110401982982206,NaN
66800000000,2.74646520233333,0.000905085188281408,0.035539941,0.00163053300812863,NaN
66850000000,2.70858277666667,0.0105432546217335,0.0130344923333333,0.00107150536599605,NaN
66900000000,2.704842486,0.00993403667982586,0.00180828866666667,0.000265370958021659,NaN
66950000000,2.712750353,0.00933122639418906,-0.027953264,4.96213586271078e-05,NaN
67000000000,2.820010456,0.00936925420218737,-0.00925469033333333,3.38883754454733e-05,NaN
67050000000,2.80451791533333,0.00926679472150388,0.00353225566666667,3.11444464765926e-05,NaN
67100000000,2.78966945,0.00909414983135177,0.008881356,6.00783166458584e-05,NaN
67150000000,2.783880319,0.00899798900403982,0.00766211666666667,3.36765845111009e-05,NaN
67200000000,2.784049879,0.00896025412867358,0.0101099516666667,0.00019740014239441,NaN
67250000000,2.76376118366667,0.00774235491139585,0.014014172,0.000348990015345712,NaN
67300000000,2.76338617266667,0.00924085907258337,0.00820348866666667,0.000150258038295239,NaN
67350000000,2.76399123733333,0.00903781096842983,0.00678508666666667,6.7879391366845e-05,NaN
67400000000,2.765618886,0.00917487935089391,0.005104056,5.69362988259686e-05,NaN
67450000000,2.80277315633333,0.00962327465059875,0.00885520433333333,0.000466939388161176,NaN
67500000000,2.71946314233333,0.00543094923537517,0.0292562233333333,0.00115741216758177,NaN
67550000000,2.72120335833333,0.00973897963281519,-0.0171411153333333,0.000154329538100563,NaN
67600000000,2.787404918,0.0068019905863227,0.016633559,0.00090731408375325,NaN
67650000000,2.70307508666667,0.00885612358694126,0.00444865266666667,0.00067343145113466,NaN
67700000000,2.77905217666667,0.00931295074121021,-0.0258332316666667,0.000337739153022468,NaN
67750000000,2.799642155,0.00967030195771784,-0.000885194333333333,0.000171042243245151,NaN
67800000000,2.787692017,0.00950369818413181,0.00357456766666667,6.67213011139123e-05,NaN
67850000000,2.78242300566667,0.00940612643049768,0.002821773,5.79374963559869e-05,NaN
67900000000,2.78915320866667,0.00942608412122454,0.004515561,6.72457220423724e-05,NaN
67950000000,2.787545207,0.00950943607042571,0.00503961766666667,0.000146167976483679,NaN
68000000000,2.79878526133333,0.00968442246612084,0.00863020833333333,0.000423556849856467,NaN
68050000000,2.79557525766667,0.00837743499097786,0.018221057,0.000551183081544599,NaN
68100000000,2.76992438366667,0.00577445203862709,0.0273346206666667,0.00146164473126828,NaN
68150000000,2.696619442,0.00779111712141127,0.008469033,0.00177051256410029,NaN
68200000000,2.74520584266667,0.00998367262099759,0.00348039,0.000493742588565135,NaN
68250000000,2.73660389533333,0.009634659784613,0.002902466,0.000211089886396767,NaN
68300000000,2.71829821833333,0.00906368145055952,-0.005347673,0.000165092266484533,NaN
68350000000,2.80287215033333,0.00967301302803588,-0.0278653133333333,0.000121371997694415,NaN
68400000000,2.815012613,0.00973394792899925,-8.9853e-05,2.18123122799945e-05,NaN
68450000000,2.797078412,0.00946923724744487,0.00647513733333333,2.19002953024232e-05,NaN
68500000000,2.79146337933333,0.0093422599769903,0.00215390933333333,1.26175498546007e-05,NaN
68550000000,2.800213392,0.00944365070181038,0.00547013333333333,5.88473324827332e-05,NaN
68600000000,2.804827587,0.00962025529529061,0.0120840883333333,0.000296932247171527,NaN
68650000000,2.781292935,0.00571205007452515,0.0233868056666667,0.000274464598358938,NaN
68700000000,2.749793794,0.00975926160871986,0.0124284723333333,0.00041362366455068,NaN
68750000000,2.75522682466667,0.00971966252614981,0.007588161,6.84011909764735e-05,NaN
68800000000,2.75874317966667,0.00971103724662353,0.00570553,8.24251112283145e-05,NaN
68850000000,2.757861242,0.00980566549580266,0.00322641266666667,0.000313207698979979,NaN
68900000000,2.810223699,0.00949245077767817,-0.00498326,0.000955320329935462,NaN
68950000000,2.76404159933333,0.00288776357150021,0.0352183286666667,0.000419029046184552,NaN
69000000000,2.68943872066667,0.00902066511674295,0.010072669,0.000606005882192574,NaN
69050000000,2.71457312933333,0.00878055707462137,-0.0318914993333333,0.000272508103865432,NaN
69100000000,2.812349239,0.00918865698535011,-0.0105923713333333,0.000211339772055175,NaN
69150000000,2.80367767533333,0.00933304760036124,-0.00120025033333333,0.000184133302637881,NaN
69200000000,2.79738471033333,0.0096190055987643,0.00376362466666667,8.26081045196736e-05,NaN
69250000000,2.78934763066667,0.00945695443694722,0.00529696866666667,5.60175813234857e-05,NaN
69300000000,2.78675451266667,0.00941972984718872,0.00381459533333333,5.83599498743215e-05,NaN
69350000000,2.79766922833333,0.00982314180778331,0.00464281233333333,0.000116693337454772,NaN
69400000000,2.81337710366667,0.0102692464778743,0.007256026,0.000437850153677031,NaN
69450000000,2.82989221866667,0.00899380450974775,0.0239995493333333,0.00178061842328005,NaN
69500000000,2.70762854433333,0.00177142594605201,0.04659976,0.00242593329105172,NaN
69550000000,2.68148595333333,0.0103136586569648,0.00859967133333333,0.000851501671311533,NaN
69600000000,2.687203244,0.00945467876232491,-0.017434625,0.000310616773183612,NaN
69650000000,2.789900177,0.00984150894461911,-0.010374049,0.000161130050235826,NaN
69700000000,2.76054659233333,0.00951789367023988,-0.00388890733333333,0.000105191996940515,NaN
69750000000,2.764839238,0.00956168071814655,-0.0212309263333333,5.18302271491573e-05,NaN
69800000000,2.83265807066667,0.00954330367078818,-0.00514251966666667,3.57108230139454e-05,NaN
69850000000,2.81398178266667,0.00951434592941346,0.00415459966666667,2.48809847540912e-05,NaN
69900000000,2.80738079166667,0.0095910424287295,0.00484075833333333,9.22365196727052e-05,NaN
69950000000,2.80788753,0.00958666868931659,0.005506072,0.000101780373726962,NaN
70000000000,2.82427744833333,0.0102621523053944,0.0126021386666667,0.000475599109236269,NaN
70050000000,2.804337694,0.00328120673320429,0.034051729,0.00131573528490689,NaN
70100000000,2.73182839933333,0.00975896415166776,0.0186725583333333,0.00131896787385149,NaN
70150000000,2.74432557933333,0.00989703761784431,0.00848693133333333,0.000357499752112268,NaN
70200000000,2.75338732466667,0.00994880521544368,0.00489004466666667,0.000163014414762417,NaN
70250000000,2.755197179,0.00979671873878373,0.00367104233333333,2.63440492964408e-06,NaN
70300000000,2.76020974233333,0.00954178653611724,0.00554494333333333,0.000646972005333564,NaN
70350000000,2.74474208933333,0.0067457018799948,-0.014081964,0.000696520417595205,NaN
70400000000,2.76708442766667,0.00918433200577408,0.00282903133333333,0.000298009689715508,NaN
70450000000,2.75493137166667,0.00887379524703382,-0.013653884,0.000216591921763025,NaN
70500000000,2.81424971366667,0.00924175682148474,-0.00494863533333333,0.000210452821421651,NaN
70550000000,2.80697719166667,0.00927186552935258,0.00133890033333333,0.000196396600788642,NaN
70600000000,2.806070577,0.00928613950749227,0.007369118,0.000164051911695658,NaN
70650000000,2.79513171633333,0.00949972845097682,0.00770390066666667,0.000215121510115407,NaN
70700000000,2.79472835966667,0.00987405927983741,0.00842656866666667,0.000266922395861294,NaN
70750000000,2.79853953,0.010396013698965,0.00964915433333333,6.09766924679692e-05,NaN
70800000000,2.807795503,0.0100158171171851,0.016655296,0.000632320029384645,NaN
70850000000,2.76336436566667,0.00831255931329758,0.0258394006666667,0.000720479852408333,NaN
70900000000,2.75464062533333,0.00867273324422488,0.0233428133333333,0.00104783563242778,NaN
70950000000,2.691996596,0.00734361591819203,0.017220856,0.0013039318341382,NaN
71000000000,2.695710976,0.00989295247107393,-0.00231976133333333,0.000453871482596487,NaN
71050000000,2.70042770766667,0.00951301084956071,-0.019985029,0.000178903090325461,NaN
71100000000,2.79899529133333,0.0099488619761191,-0.0406584776666667,0.000162588822605778,NaN
71150000000,2.83779993933333,0.0100445479044294,-0.0260912903333333,8.24908002769602e-05,NaN
71200000000,2.85040686433333,0.0102189190305785,-0.00169566066666667,4.42179355503322e-05,NaN
71250000000,2.826269217,0.0100830370628853,0.00444836733333333,7.45521999161212e-05,NaN
71300000000,2.81592185666667,0.00987467518673852,0.00514303133333333,0.00014226042909514,NaN
71350000000,2.832127183,0.0106717832495805,0.006281263,0.000135950262371942,NaN
71400000000,2.848961399,0.0111293084507121,0.010866334,0.00070128840534904,NaN
71450000000,2.853849997,0.00467341105240058,0.0440308666666667,0.00322110720624405,NaN
71500000000,2.708849463,0.0100495294739876,0.030718079,0.00264600009802797,NaN
71550000000,2.73371695266667,0.0105589648342214,0.0127132216666667,0.000411797596705388,NaN
71600000000,2.749293301,0.0099633243059147,0.008133214,5.57230454031357e-05,NaN
71650000000,2.75809916833333,0.00898092924706048,0.012903262,0.000426227730401249,NaN
71700000000,2.708617677,0.00864970800672373,0.013030461,0.000606942703970482,NaN
71750000000,2.68305051766667,0.00944960200535632,-0.00388586333333333,0.000199692450148556,NaN
71800000000,2.72101256033333,0.00917194119600361,-0.0669746696666667,0.000105848636081593,NaN
71850000000,2.87629453866667,0.00984193962618825,-0.013736058,7.63405837087983e-05,NaN
71900000000,2.827482416,0.00953697519376721,0.00340941966666667,5.22686780235863e-05,NaN
71950000000,2.81790533333333,0.00949864920496169,0.003753268,7.08004006980188e-05,NaN
72000000000,2.817795347,0.00956706634774569,0.005219532,9.39538655458094e-05,NaN
72050000000,2.81788428633333,0.00966819762725519,0.0107067943333333,9.11996407467342e-05,NaN
72100000000,2.81289769566667,0.0099622750835245,0.015258312,0.000241638293521536,NaN
72150000000,2.78769868233333,0.00685261806300788,0.0212419943333333,0.000289814452390376,NaN
72200000000,2.77518479266667,0.0102159639858312,0.0119455646666667,0.000476615644762458,NaN
72250000000,2.79188077466667,0.0105282649115423,0.00952323566666667,0.000135498605160102,NaN
72300000000,2.82276994466667,0.0115290690876103,0.0188280076666667,0.000893241183262579,NaN
