Repository: alperensar/UoB_VNA_Extraction

# VNA Parameter Extraction Algorithm
MATLAB software for extracting permittivity and loss tangent from VNA measurements.

**Initialisation Correction.** Configuration discovery and the Optimization Toolbox check have been corrected. The extraction calculations are unchanged.

The software supports GRL and TRL workflows, CSV and Touchstone inputs, and interactive fit settings.

## Measurement data and configuration

The example [folder_struct](folder_struct) shows a material directory with measurement-system and frequency-band subdirectories. The material name must match an entry in `Materials` in [src/config_VNA.json](src/config_VNA.json).

File: folder_struct/RADIX_2.8_HT/Keysight_PNA_NPL/WM-380/Merged_Filtered_Revision/RADIX_2.8_HT_Keysight_PNA_NPL_WM-380_Merged_Data.csv (part 1 of 5)
1_Freq_Hz,1_EpsReal,1_TanDelta,1_Thickness_mm,2_Freq_Hz,2_EpsReal,2_TanDelta,2_Thickness_mm,3_Freq_Hz,3_EpsReal,3_TanDelta,3_Thickness_mm,4_Freq_Hz,4_EpsReal,4_TanDelta,4_Thickness_mm,5_Freq_Hz,5_EpsReal,5_TanDelta,5_Thickness_mm,6_Freq_Hz,6_EpsReal,6_TanDelta,6_Thickness_mm
500000000000,2.743743522,0.013676823,NaN,500000000000,2.738270817,0.013512982,NaN,500000000000,2.743516789,0.013404267,NaN,500000000000,2.72667624,0.013750592,NaN,500000000000,2.731218169,0.01370902,NaN,500000000000,2.730884667,0.013654489,NaN
500333333333.333,2.744568367,0.013613835,NaN,500333333333.333,2.738863191,0.013603684,NaN,500333333333.333,2.744541154,0.013358554,NaN,500333333333.333,2.727711118,0.013836686,NaN,500333333333.333,2.731710353,0.013880973,NaN,500333333333.333,2.731766501,0.013737853,NaN
500666666666.667,2.743107931,0.013709373,NaN,500666666666.667,2.73783641,0.013788601,NaN,500666666666.667,2.743126928,0.013284811,NaN,500666666666.667,2.727174306,0.01379714,NaN,500666666666.667,2.73139014,0.01399228,NaN,500666666666.667,2.730818115,0.013608325,NaN
501000000000,2.741712273,0.013852368,NaN,501000000000,2.737217107,0.013738122,NaN,501000000000,2.741983856,0.013453115,NaN,501000000000,2.726507504,0.013852233,NaN,501000000000,2.730829543,0.01391474,NaN,501000000000,2.729563541,0.013762025,NaN
501333333333.333,2.742684452,0.013865839,NaN,501333333333.333,2.738050901,0.013644262,NaN,501333333333.333,2.743467964,0.013576594,NaN,501333333333.333,2.727649324,0.013908371,NaN,501333333333.333,2.731812587,0.013798768,NaN,501333333333.333,2.730820662,0.013860264,NaN
501666666666.667,2.741766209,0.014392872,NaN,501666666666.667,2.737163012,0.01418254,NaN,501666666666.667,2.74284576,0.01408706,NaN,501666666666.667,2.727295453,0.014271253,NaN,501666666666.667,2.7311659,0.014251542,NaN,501666666666.667,2.730428659,0.014230261,NaN
502000000000,2.740902343,0.014475002,NaN,502000000000,2.736098402,0.014192639,NaN,502000000000,2.74156514,0.014240018,NaN,502000000000,2.726162639,0.014347943,NaN,502000000000,2.730078132,0.01423003,NaN,502000000000,2.729277332,0.014282968,NaN
502333333333.333,2.741255286,0.013781005,NaN,502333333333.333,2.735901888,0.013528569,NaN,502333333333.333,2.741908689,0.013605825,NaN,502333333333.333,2.726339142,0.01385144,NaN,502333333333.333,2.730051151,0.013636272,NaN,502333333333.333,2.729595989,0.013764171,NaN
502666666666.667,2.74174748,0.012955744,NaN,502666666666.667,2.736145695,0.012925568,NaN,502666666666.667,2.742042724,0.012740059,NaN,502666666666.667,2.72723459,0.013071092,NaN,502666666666.667,2.730584957,0.013006774,NaN,502666666666.667,2.730355594,0.012900942,NaN
503000000000,2.744678075,0.012842579,NaN,503000000000,2.739162512,0.012845675,NaN,503000000000,2.744502115,0.012605814,NaN,503000000000,2.729872471,0.012792503,NaN,503000000000,2.733560778,0.012880431,NaN,503000000000,2.732756363,0.012663098,NaN
503333333333.333,2.745394855,0.013528661,NaN,503333333333.333,2.74008521,0.013527086,NaN,503333333333.333,2.745240223,0.013359242,NaN,503333333333.333,2.731066111,0.013647253,NaN,503333333333.333,2.734710369,0.013674502,NaN,503333333333.333,2.733773499,0.013562452,NaN
503666666666.667,2.744662343,0.014144198,NaN,503666666666.667,2.73936908,0.014150911,NaN,503666666666.667,2.744604973,0.013844953,NaN,503666666666.667,2.730398658,0.014177628,NaN,503666666666.667,2.733955555,0.014275544,NaN,503666666666.667,2.733178991,0.01415147,NaN
504000000000,2.741791011,0.014218876,NaN,504000000000,2.73705655,0.014248357,NaN,504000000000,2.741918757,0.013872696,NaN,504000000000,2.728170753,0.014182768,NaN,504000000000,2.731762096,0.014328555,NaN,504000000000,2.73067998,0.014177752,NaN
504333333333.333,2.741047016,0.013632078,NaN,504333333333.333,2.73647221,0.013530991,NaN,504333333333.333,2.74136921,0.01330956,NaN,504333333333.333,2.727272914,0.013612791,NaN,504333333333.333,2.731184778,0.013631666,NaN,504333333333.333,2.730000109,0.013619718,NaN
504666666666.667,2.742309508,0.013448797,NaN,504666666666.667,2.737724239,0.013282858,NaN,504666666666.667,2.742911023,0.013164345,NaN,504666666666.667,2.729155953,0.01339428,NaN,504666666666.667,2.732579311,0.013338783,NaN,504666666666.667,2.731849752,0.01339405,NaN
505000000000,2.742031099,0.01406013,NaN,505000000000,2.737304842,0.013966306,NaN,505000000000,2.742796526,0.013807498,NaN,505000000000,2.729273897,0.01392708,NaN,505000000000,2.732414948,0.013905173,NaN,505000000000,2.731800652,0.013901002,NaN
505333333333.333,2.740601732,0.01385126,NaN,505333333333.333,2.735592249,0.013833839,NaN,505333333333.333,2.741126465,0.013625721,NaN,505333333333.333,2.727659104,0.013776318,NaN,505333333333.333,2.730858041,0.013746118,NaN,505333333333.333,2.730312566,0.013701004,NaN
505666666666.667,2.740244182,0.013212119,NaN,505666666666.667,2.735196015,0.013201002,NaN,505666666666.667,2.740619156,0.013039912,NaN,505666666666.667,2.727066116,0.013158149,NaN,505666666666.667,2.730540637,0.013166773,NaN,505666666666.667,2.729712487,0.013056402,NaN
506000000000,2.74084667,0.012635894,NaN,506000000000,2.735659999,0.012633411,NaN,506000000000,2.740960867,0.012506554,NaN,506000000000,2.72755195,0.012511889,NaN,506000000000,2.731086036,0.012562835,NaN,506000000000,2.730428528,0.012462241,NaN
506333333333.333,2.74405663,0.012467544,NaN,506333333333.333,2.738889336,0.012466498,NaN,506333333333.333,2.743904179,0.012316215,NaN,506333333333.333,2.730672472,0.012305462,NaN,506333333333.333,2.734333544,0.012379898,NaN,506333333333.333,2.733736981,0.012264069,NaN
506666666666.667,2.744784692,0.013543169,NaN,506666666666.667,2.739665008,0.013538352,NaN,506666666666.667,2.744461565,0.013331588,NaN,506666666666.667,2.731649276,0.013412404,NaN,506666666666.667,2.73520597,0.013524666,NaN,506666666666.667,2.734514608,0.013412404,NaN
507000000000,2.742752613,0.014403101,NaN,507000000000,2.737925194,0.014350413,NaN,507000000000,2.742660673,0.014093026,NaN,507000000000,2.729757469,0.014219796,NaN,507000000000,2.733349877,0.014356462,NaN,507000000000,2.732675915,0.014300466,NaN
507333333333.333,2.739420228,0.014255273,NaN,507333333333.333,2.73467587,0.014223123,NaN,507333333333.333,2.739729426,0.013952041,NaN,507333333333.333,2.726588216,0.014123658,NaN,507333333333.333,2.730026021,0.014214226,NaN,507333333333.333,2.729596464,0.014205892,NaN
507666666666.667,2.7388,0.013283991,NaN,507666666666.667,2.733925165,0.013230934,NaN,507666666666.667,2.739179256,0.012988105,NaN,507666666666.667,2.725923333,0.013103398,NaN,507666666666.667,2.729188171,0.013210969,NaN,507666666666.667,2.729036084,0.013143121,NaN
508000000000,2.740479067,0.013056676,NaN,508000000000,2.7356944,0.013010194,NaN,508000000000,2.740862323,0.012781879,NaN,508000000000,2.727650877,0.012802257,NaN,508000000000,2.730950934,0.012911688,NaN,508000000000,2.73075724,0.012889349,NaN
508333333333.333,2.739619615,0.013515987,NaN,508333333333.333,2.734877846,0.013541886,NaN,508333333333.333,2.74010571,0.013309289,NaN,508333333333.333,2.726805735,0.013291967,NaN,508333333333.333,2.7302292,0.01340896,NaN,508333333333.333,2.730155993,0.013344093,NaN
508666666666.667,2.738134402,0.013141074,NaN,508666666666.667,2.733252394,0.01314642,NaN,508666666666.667,2.738470266,0.012926019,NaN,508666666666.667,2.725290746,0.012964142,NaN,508666666666.667,2.728870242,0.013067864,NaN,508666666666.667,2.728773694,0.012934775,NaN
509000000000,2.738537537,0.012709873,NaN,509000000000,2.733696587,0.012669298,NaN,509000000000,2.738719035,0.01255089,NaN,509000000000,2.725288649,0.012511074,NaN,509000000000,2.729210432,0.012573951,NaN,509000000000,2.728737914,0.012490954,NaN
509333333333.333,2.739087061,0.012455751,NaN,509333333333.333,2.734163917,0.012376361,NaN,509333333333.333,2.739173632,0.012350175,NaN,509333333333.333,2.726056445,0.012213039,NaN,509333333333.333,2.729864557,0.01224876,NaN,509333333333.333,2.729559865,0.012244144,NaN
509666666666.667,2.741251411,0.012270421,NaN,509666666666.667,2.736369993,0.012246468,NaN,509666666666.667,2.741213952,0.012144345,NaN,509666666666.667,2.728607815,0.012083482,NaN,509666666666.667,2.732149172,0.012170053,NaN,509666666666.667,2.732154282,0.012106445,NaN
510000000000,2.741786403,0.013625878,NaN,510000000000,2.737245642,0.013568853,NaN,510000000000,2.741836282,0.013375231,NaN,510000000000,2.729287707,0.01329694,NaN,510000000000,2.732997553,0.013471855,NaN,510000000000,2.732595113,0.013359267,NaN
510333333333.333,2.739059391,0.014319811,NaN,510333333333.333,2.73478481,0.014251513,NaN,510333333333.333,2.739309463,0.014002018,NaN,510333333333.333,2.726577475,0.014101265,NaN,510333333333.333,2.730366269,0.014257674,NaN,510333333333.333,2.729893188,0.014150359,NaN
510666666666.667,2.736143406,0.014005703,NaN,510666666666.667,2.731913665,0.013989209,NaN,510666666666.667,2.736902983,0.013729941,NaN,510666666666.667,2.723692451,0.013837812,NaN,510666666666.667,2.72743821,0.013942633,NaN,510666666666.667,2.727215297,0.01384404,NaN
511000000000,2.734963355,0.013150844,NaN,511000000000,2.730772197,0.013205202,NaN,511000000000,2.735648336,0.012880733,NaN,511000000000,2.722491932,0.012856614,NaN,511000000000,2.726303076,0.013049891,NaN,511000000000,2.72599807,0.012871953,NaN
511333333333.333,2.73641232,0.012687658,NaN,511333333333.333,2.73254366,0.012796861,NaN,511333333333.333,2.736976237,0.012477147,NaN,511333333333.333,2.723912841,0.012341821,NaN,511333333333.333,2.728060082,0.012580993,NaN,511333333333.333,2.727275929,0.012384073,NaN
511666666666.667,2.736170479,0.013061119,NaN,511666666666.667,2.732313257,0.013143117,NaN,511666666666.667,2.736660656,0.012906219,NaN,511666666666.667,2.723712891,0.012867261,NaN,511666666666.667,2.728089546,0.013008946,NaN,511666666666.667,2.727120107,0.012886219,NaN
512000000000,2.735472828,0.013034295,NaN,512000000000,2.731441048,0.013069389,NaN,512000000000,2.735979319,0.012898386,NaN,512000000000,2.723029904,0.01286789,NaN,512000000000,2.727177572,0.012942627,NaN,512000000000,2.726553613,0.012888803,NaN
512333333333.333,2.735420715,0.012727978,NaN,512333333333.333,2.731176714,0.012786217,NaN,512333333333.333,2.735696742,0.012611942,NaN,512333333333.333,2.72282961,0.012501685,NaN,512333333333.333,2.726929122,0.012611586,NaN,512333333333.333,2.726327558,0.012554023,NaN
512666666666.667,2.735885432,0.012478699,NaN,512666666666.667,2.731840259,0.012469854,NaN,512666666666.667,2.736238911,0.012350342,NaN,512666666666.667,2.723336568,0.012217485,NaN,512666666666.667,2.727568807,0.012320192,NaN,512666666666.667,2.726994572,0.012309939,NaN
513000000000,2.738293287,0.012788257,NaN,513000000000,2.734230828,0.012694908,NaN,513000000000,2.738741666,0.012570398,NaN,513000000000,2.725824693,0.012391534,NaN,513000000000,2.729946081,0.012539669,NaN,513000000000,2.729734565,0.012521797,NaN
513333333333.333,2.737646547,0.013937827,NaN,513333333333.333,2.733861955,0.013885953,NaN,513333333333.333,2.738252153,0.013558366,NaN,513333333333.333,2.725396199,0.013511731,NaN,513333333333.333,2.729575473,0.013765843,NaN,513333333333.333,2.729358557,0.013584528,NaN
513666666666.667,2.733972778,0.014189822,NaN,513666666666.667,2.730578457,0.014227811,NaN,513666666666.667,2.73494366,0.013836659,NaN,513666666666.667,2.721449265,0.013859596,NaN,513666666666.667,2.725794215,0.014158058,NaN,513666666666.667,2.725637918,0.013920716,NaN
514000000000,2.732291187,0.013617512,NaN,514000000000,2.728813706,0.013662089,NaN,514000000000,2.733373016,0.013397938,NaN,514000000000,2.719213261,0.013289471,NaN,514000000000,2.72390728,0.01353475,NaN,514000000000,2.723714157,0.013373684,NaN
514333333333.333,2.732206973,0.012984303,NaN,514333333333.333,2.72875663,0.013033067,NaN,514333333333.333,2.733281643,0.012796125,NaN,514333333333.333,2.719040354,0.012509612,NaN,514333333333.333,2.72378699,0.01280972,NaN,514333333333.333,2.72366184,0.012658206,NaN
514666666666.667,2.733926235,0.012630794,NaN,514666666666.667,2.730611376,0.012776924,NaN,514666666666.667,2.734926036,0.012522209,NaN,514666666666.667,2.720960525,0.012171946,NaN,514666666666.667,2.725680636,0.012476362,NaN,514666666666.667,2.725285113,0.012326933,NaN
515000000000,2.734193916,0.013086812,NaN,515000000000,2.730769898,0.013179655,NaN,515000000000,2.73508955,0.013044405,NaN,515000000000,2.721084086,0.012815532,NaN,515000000000,2.726003284,0.012995427,NaN,515000000000,2.725462094,0.012963468,NaN
515333333333.333,2.733678159,0.013248854,NaN,515333333333.333,2.730170386,0.013252155,NaN,515333333333.333,2.734685268,0.013169027,NaN,515333333333.333,2.720814665,0.013044242,NaN,515333333333.333,2.725685138,0.013130889,NaN,515333333333.333,2.725266629,0.01313055,NaN
515666666666.667,2.733311334,0.013221009,NaN,515666666666.667,2.72990234,0.013212632,NaN,515666666666.667,2.734093562,0.013066588,NaN,515666666666.667,2.720220091,0.012943275,NaN,515666666666.667,2.725016957,0.013068192,NaN,515666666666.667,2.724710443,0.013023881,NaN
516000000000,2.732864045,0.01298158,NaN,516000000000,2.729613852,0.012912016,NaN,516000000000,2.733643154,0.012754123,NaN,516000000000,2.719700826,0.012626311,NaN,516000000000,2.724805639,0.012762246,NaN,516000000000,2.724279553,0.012715682,NaN
516333333333.333,2.73460011,0.013385029,NaN,516333333333.333,2.73172019,0.0132331,NaN,516333333333.333,2.735864959,0.013025262,NaN,516333333333.333,2.721775286,0.012937767,NaN,516333333333.333,2.726804143,0.013120176,NaN,516333333333.333,2.726678822,0.013039424,NaN
516666666666.667,2.733247231,0.014210909,NaN,516666666666.667,2.730633841,0.01419381,NaN,516666666666.667,2.73489209,0.01380331,NaN,516666666666.667,2.72057753,0.013844449,NaN,516666666666.667,2.72565532,0.014122277,NaN,516666666666.667,2.725454718,0.013866532,NaN
517000000000,2.730805558,0.014094463,NaN,517000000000,2.728505929,0.014168531,NaN,517000000000,2.73261313,0.013795409,NaN,517000000000,2.717523445,0.013694616,NaN,517000000000,2.723037965,0.014026398,NaN,517000000000,2.722636989,0.013766324,NaN
517333333333.333,2.729983762,0.013747921,NaN,517333333333.333,2.727611171,0.013782478,NaN,517333333333.333,2.731749633,0.013567359,NaN,517333333333.333,2.716271294,0.013305074,NaN,517333333333.333,2.721966548,0.013605319,NaN,517333333333.333,2.721461845,0.01347414,NaN
517666666666.667,2.73006379,0.013261082,NaN,517666666666.667,2.727418859,0.013298997,NaN,517666666666.667,2.731720747,0.013127546,NaN,517666666666.667,2.7164845,0.012766929,NaN,517666666666.667,2.721941663,0.013059115,NaN,517666666666.667,2.721607252,0.012975451,NaN
518000000000,2.731400228,0.013065012,NaN,518000000000,2.728631579,0.013193815,NaN,518000000000,2.732874006,0.012998936,NaN,518000000000,2.718058426,0.012600208,NaN,518000000000,2.723312494,0.012879036,NaN,518000000000,2.722862861,0.012820705,NaN
518333333333.333,2.732051337,0.013409941,NaN,518333333333.333,2.729088798,0.013472185,NaN,518333333333.333,2.733434145,0.013362462,NaN,518333333333.333,2.71856638,0.013062027,NaN,518333333333.333,2.723898566,0.013249586,NaN,518333333333.333,2.723413335,0.013250559,NaN
518666666666.667,2.731803893,0.013778335,NaN,518666666666.667,2.728806438,0.013726541,NaN,518666666666.667,2.733004322,0.013628839,NaN,518666666666.667,2.718141272,0.013491361,NaN,518666666666.667,2.723565155,0.013610163,NaN,518666666666.667,2.723151645,0.013578588,NaN
519000000000,2.731562321,0.013797343,NaN,519000000000,2.728501172,0.013704757,NaN,519000000000,2.732606507,0.013541456,NaN,519000000000,2.717494785,0.013393786,NaN,519000000000,2.723100996,0.013571982,NaN,519000000000,2.722649976,0.013457073,NaN
519333333333.333,2.730885992,0.013600192,NaN,519333333333.333,2.728106707,0.013433001,NaN,519333333333.333,2.732091601,0.013251384,NaN,519333333333.333,2.716918484,0.013060858,NaN,519333333333.333,2.722680014,0.013306214,NaN,519333333333.333,2.722148081,0.013165801,NaN
519666666666.667,2.731870033,0.01387786,NaN,519666666666.667,2.729423627,0.013723905,NaN,519666666666.667,2.733456394,0.013502835,NaN,519666666666.667,2.718237796,0.013383255,NaN,519666666666.667,2.723819251,0.013626537,NaN,519666666666.667,2.723507185,0.013459403,NaN
520000000000,2.731678452,0.014153553,NaN,520000000000,2.729188853,0.014067367,NaN,520000000000,2.733330451,0.01381343,NaN,520000000000,2.71773745,0.01369314,NaN,520000000000,2.723289038,0.013951527,NaN,520000000000,2.723082789,0.01374028,NaN
520333333333.333,2.731040659,0.014332933,NaN,520333333333.333,2.728556269,0.014270808,NaN,520333333333.333,2.732718942,0.014080446,NaN,520333333333.333,2.716471326,0.013858082,NaN,520333333333.333,2.72256423,0.014123891,NaN,520333333333.333,2.72218558,0.013991998,NaN
520666666666.667,2.730389324,0.014259931,NaN,520666666666.667,2.727854803,0.014170413,NaN,520666666666.667,2.732142601,0.014085761,NaN,520666666666.667,2.715731229,0.013804203,NaN,520666666666.667,2.721884923,0.014054415,NaN,520666666666.667,2.721516646,0.014009188,NaN
521000000000,2.730094178,0.01392055,NaN,521000000000,2.727432759,0.013876307,NaN,521000000000,2.731744191,0.013748834,NaN,521000000000,2.715685024,0.013482597,NaN,521000000000,2.721504958,0.013719038,NaN,521000000000,2.721315168,0.013686252,NaN
521333333333.333,2.731110386,0.013706628,NaN,521333333333.333,2.728095698,0.013738527,NaN,521333333333.333,2.732564218,0.013577543,NaN,521333333333.333,2.716655629,0.013314108,NaN,521333333333.333,2.722457516,0.013554475,NaN,521333333333.333,2.722220497,0.013516359,NaN
521666666666.667,2.731682058,0.013855598,NaN,521666666666.667,2.728573559,0.013835456,NaN,521666666666.667,2.732948308,0.013721243,NaN,521666666666.667,2.716953956,0.013491616,NaN,521666666666.667,2.722809012,0.013690664,NaN,521666666666.667,2.722602058,0.013668254,NaN
522000000000,2.732349183,0.014225046,NaN,522000000000,2.729104087,0.014093377,NaN,522000000000,2.733503903,0.013974584,NaN,522000000000,2.717339529,0.013843502,NaN,522000000000,2.723200686,0.014015195,NaN,522000000000,2.722944015,0.013942916,NaN
522333333333.333,2.731933474,0.014448675,NaN,522333333333.333,2.728719248,0.014258797,NaN,522333333333.333,2.733101493,0.014107478,NaN,522333333333.333,2.716757457,0.013989966,NaN,522333333333.333,2.72273955,0.014179247,NaN,522333333333.333,2.722391489,0.014047103,NaN
522666666666.667,2.731352824,0.014291182,NaN,522666666666.667,2.72835307,0.014057123,NaN,522666666666.667,2.732796097,0.013916413,NaN,522666666666.667,2.71640709,0.013804297,NaN,522666666666.667,2.722326445,0.013980071,NaN,522666666666.667,2.721937985,0.0138689,NaN
523000000000,2.73201961,0.014385082,NaN,523000000000,2.729043735,0.014148125,NaN,523000000000,2.733624066,0.014058368,NaN,523000000000,2.717046687,0.013935514,NaN,523000000000,2.723061602,0.014056195,NaN,523000000000,2.722760894,0.013990188,NaN
523333333333.333,2.732407063,0.014357169,NaN,523333333333.333,2.729329056,0.014146952,NaN,523333333333.333,2.733872112,0.014063652,NaN,523333333333.333,2.717029008,0.013978173,NaN,523333333333.333,2.723131232,0.014055795,NaN,523333333333.333,2.722958399,0.014003942,NaN
523666666666.667,2.732852497,0.014475863,NaN,523666666666.667,2.729939099,0.014290882,NaN,523666666666.667,2.734352237,0.014246837,NaN,523666666666.667,2.717490351,0.01413365,NaN,523666666666.667,2.723698274,0.014228227,NaN,523666666666.667,2.723344318,0.014198793,NaN
524000000000,2.732513643,0.014705853,NaN,524000000000,2.729531356,0.014539049,NaN,524000000000,2.734025853,0.014500347,NaN,524000000000,2.717186168,0.0143267,NaN,524000000000,2.723408684,0.01447583,NaN,524000000000,2.723062398,0.014453678,NaN
524333333333.333,2.732325777,0.014425362,NaN,524333333333.333,2.729208186,0.014325921,NaN,524333333333.333,2.733681147,0.014229034,NaN,524333333333.333,2.717102476,0.014078331,NaN,524333333333.333,2.723056684,0.014265186,NaN,524333333333.333,2.722911118,0.014178317,NaN
524666666666.667,2.733255148,0.014424714,NaN,524666666666.667,2.729972065,0.01434408,NaN,524666666666.667,2.734377725,0.014212852,NaN,524666666666.667,2.717939776,0.014093524,NaN,524666666666.667,2.723895811,0.014299142,NaN,524666666666.667,2.723528364,0.014186861,NaN
525000000000,2.733596676,0.014420109,NaN,525000000000,2.730045098,0.014281465,NaN,525000000000,2.734497112,0.014192849,NaN,525000000000,2.718119303,0.014092667,NaN,525000000000,2.724101152,0.014275862,NaN,525000000000,2.723458146,0.014178324,NaN
525333333333.333,2.734319458,0.014559518,NaN,525333333333.333,2.730866022,0.014335955,NaN,525333333333.333,2.735261201,0.014235807,NaN,525333333333.333,2.718806366,0.014209579,NaN,525333333333.333,2.724664207,0.01437116,NaN,525333333333.333,2.723978542,0.014267096,NaN
525666666666.667,2.7342892,0.014720049,NaN,525666666666.667,2.730803484,0.01444541,NaN,525666666666.667,2.735167154,0.014330228,NaN,525666666666.667,2.718807202,0.014358677,NaN,525666666666.667,2.724599361,0.014499117,NaN,525666666666.667,2.723780799,0.01439743,NaN
526000000000,2.734785289,0.014556362,NaN,526000000000,2.731266971,0.014254067,NaN,526000000000,2.735811488,0.014192239,NaN,526000000000,2.719244485,0.014256044,NaN,526000000000,2.724970494,0.014294303,NaN,526000000000,2.724116476,0.014270644,NaN
526333333333.333,2.735583965,0.014819777,NaN,526333333333.333,2.732030271,0.014533625,NaN,526333333333.333,2.736783582,0.014495394,NaN,526333333333.333,2.72019591,0.014569993,NaN,526333333333.333,2.725863498,0.014566492,NaN,526333333333.333,2.725172102,0.01457106,NaN
526666666666.667,2.735209934,0.014795831,NaN,526666666666.667,2.731658421,0.014544108,NaN,526666666666.667,2.73647412,0.014451972,NaN,526666666666.667,2.719992679,0.014588184,NaN,526666666666.667,2.725609507,0.014591021,NaN,526666666666.667,2.724977744,0.014545058,NaN
527000000000,2.735704157,0.014876907,NaN,527000000000,2.73198862,0.014645075,NaN,527000000000,2.736807626,0.014540116,NaN,527000000000,2.720247483,0.014602565,NaN,527000000000,2.726003733,0.01466361,NaN,527000000000,2.725406307,0.014567422,NaN
527333333333.333,2.735338256,0.015092318,NaN,527333333333.333,2.731703096,0.014866401,NaN,527333333333.333,2.736570938,0.014755279,NaN,527333333333.333,2.720172743,0.014692375,NaN,527333333333.333,2.725701312,0.0148312,NaN,527333333333.333,2.725221043,0.014710164,NaN
527666666666.667,2.735340239,0.014812919,NaN,527666666666.667,2.731557407,0.014588224,NaN,527666666666.667,2.736575473,0.014438303,NaN,527666666666.667,2.720198751,0.014345902,NaN,527666666666.667,2.725538002,0.01451622,NaN,527666666666.667,2.725268729,0.014316915,NaN
528000000000,2.737375385,0.015003621,NaN,528000000000,2.733264386,0.014734743,NaN,528000000000,2.738190424,0.014557835,NaN,528000000000,2.721828065,0.014505887,NaN,528000000000,2.727388844,0.014696279,NaN,528000000000,2.726745494,0.01441343,NaN
528333333333.333,2.737277024,0.015122498,NaN,528333333333.333,2.733084518,0.014834146,NaN,528333333333.333,2.7377995,0.014733134,NaN,528333333333.333,2.721890758,0.014672036,NaN,528333333333.333,2.72745934,0.01480266,NaN,528333333333.333,2.726357661,0.01460777,NaN
528666666666.667,2.737788767,0.015073521,NaN,528666666666.667,2.733518803,0.014772991,NaN,528666666666.667,2.738366118,0.014713405,NaN,528666666666.667,2.722307557,0.014708479,NaN,528666666666.667,2.727687388,0.014786055,NaN,528666666666.667,2.726832902,0.014710299,NaN
529000000000,2.738372335,0.014769548,NaN,529000000000,2.733603056,0.014498159,NaN,529000000000,2.738757845,0.014461801,NaN,529000000000,2.722723536,0.014668744,NaN,529000000000,2.727879655,0.014628994,NaN,529000000000,2.727185937,0.014620713,NaN
529333333333.333,2.739256396,0.014300609,NaN,529333333333.333,2.734291182,0.014102255,NaN,529333333333.333,2.739411898,0.014075952,NaN,529333333333.333,2.723427254,0.014443091,NaN,529333333333.333,2.728474414,0.014320687,NaN,529333333333.333,2.727658062,0.014387829,NaN
529666666666.667,2.739949058,0.014427191,NaN,529666666666.667,2.735182686,0.01429,NaN,529666666666.667,2.740299336,0.014260672,NaN,529666666666.667,2.724578817,0.014639459,NaN,529666666666.667,2.729615245,0.014499522,NaN,529666666666.667,2.728888404,0.014626416,NaN
530000000000,2.73958702,0.014664499,NaN,530000000000,2.734898315,0.014529703,NaN,530000000000,2.740064156,0.014446724,NaN,530000000000,2.724370698,0.014895968,NaN,530000000000,2.72935048,0.014765447,NaN,530000000000,2.729007399,0.014827455,NaN
530333333333.333,2.738917544,0.014819779,NaN,530333333333.333,2.734401716,0.014667951,NaN,530333333333.333,2.739570877,0.014480433,NaN,530333333333.333,2.724216503,0.014946524,NaN,530333333333.333,2.729156768,0.014893313,NaN,530333333333.333,2.728685878,0.014865203,NaN
530666666666.667,2.737669709,0.014876088,NaN,530666666666.667,2.733268043,0.014746913,NaN,530666666666.667,2.73850436,0.014564834,NaN,530666666666.667,2.723596587,0.0149267,NaN,530666666666.667,2.728171122,0.014901961,NaN,530666666666.667,2.727754584,0.0148859,NaN
531000000000,2.737250978,0.014426767,NaN,531000000000,2.732820052,0.014265469,NaN,531000000000,2.738237097,0.014146943,NaN,531000000000,2.72325436,0.014475827,NaN,531000000000,2.727729151,0.014397238,NaN,531000000000,2.727374993,0.014409922,NaN
531333333333.333,2.739482962,0.014166305,NaN,531333333333.333,2.734691712,0.01395292,NaN,531333333333.333,2.74044011,0.013837017,NaN,531333333333.333,2.725422322,0.014170931,NaN,531333333333.333,2.729938933,0.014097749,NaN,531333333333.333,2.729488278,0.014056942,NaN
531666666666.667,2.741026153,0.01464815,NaN,531666666666.667,2.736027228,0.014419807,NaN,531666666666.667,2.741476679,0.014327472,NaN,531666666666.667,2.726801134,0.01454648,NaN,531666666666.667,2.731255902,0.014522309,NaN,531666666666.667,2.730544423,0.014468614,NaN
532000000000,2.741122679,0.01504392,NaN,532000000000,2.735937343,0.01482223,NaN,532000000000,2.741414064,0.014763481,NaN,532000000000,2.726641994,0.014949658,NaN,532000000000,2.731067579,0.014896965,NaN,532000000000,2.730314145,0.014907342,NaN
532333333333.333,2.740116639,0.014731465,NaN,532333333333.333,2.734811775,0.014542866,NaN,532333333333.333,2.740344223,0.014471953,NaN,532333333333.333,2.72592665,0.01479106,NaN,532333333333.333,2.730099164,0.014672743,NaN,532333333333.333,2.729507981,0.014668284,NaN
532666666666.667,2.740345308,0.014436666,NaN,532666666666.667,2.734759804,0.014312696,NaN,532666666666.667,2.740351052,0.014173984,NaN,532666666666.667,2.726227594,0.014561979,NaN,532666666666.667,2.730328378,0.014452894,NaN,532666666666.667,2.729787142,0.014377129,NaN
533000000000,2.740988594,0.014295871,NaN,533000000000,2.735647949,0.014208835,NaN,533000000000,2.740951774,0.014051197,NaN,533000000000,2.726876532,0.014455665,NaN,533000000000,2.731054012,0.014343581,NaN,533000000000,2.730401536,0.014294023,NaN
533333333333.333,2.741015609,0.014375507,NaN,533333333333.333,2.735714727,0.014244679,NaN,533333333333.333,2.740938438,0.014099819,NaN,533333333333.333,2.727119433,0.014512409,NaN,533333333333.333,2.731340278,0.014389146,NaN,533333333333.333,2.730688239,0.014368574,NaN
533666666666.667,2.740614377,0.01463116,NaN,533666666666.667,2.735332021,0.01445876,NaN,533666666666.667,2.740600454,0.014245807,NaN,533666666666.667,2.727214506,0.014681284,NaN,533666666666.667,2.731232068,0.014595575,NaN,533666666666.667,2.730681113,0.014548078,NaN
534000000000,2.739894797,0.014479523,NaN,534000000000,2.734787477,0.014330965,NaN,534000000000,2.740134174,0.014069751,NaN,534000000000,2.726843312,0.014523206,NaN,534000000000,2.730688938,0.014442319,NaN,534000000000,2.730174732,0.014401491,NaN
534333333333.333,2.740532577,0.014263363,NaN,534333333333.333,2.735277287,0.014094723,NaN,534333333333.333,2.740772043,0.013910276,NaN,534333333333.333,2.727254325,0.014317207,NaN,534333333333.333,2.731125064,0.01418254,NaN,534333333333.333,2.730609704,0.014202794,NaN
534666666666.667,2.741361056,0.014183384,NaN,534666666666.667,2.735936143,0.013971662,NaN,534666666666.667,2.741674141,0.013805031,NaN,534666666666.667,2.728176673,0.014196188,NaN,534666666666.667,2.731994139,0.014062085,NaN,534666666666.667,2.731481271,0.014087003,NaN
535000000000,2.742027098,0.014414342,NaN,535000000000,2.736694616,0.014211882,NaN,535000000000,2.742407315,0.014029961,NaN,535000000000,2.729052788,0.014375647,NaN,535000000000,2.732780329,0.014308823,NaN,535000000000,2.732064618,0.014283606,NaN
535333333333.333,2.741217266,0.014662128,NaN,535333333333.333,2.735854991,0.014508944,NaN,535333333333.333,2.741649712,0.014332945,NaN,535333333333.333,2.728453197,0.014639515,NaN,535333333333.333,2.732106117,0.014591221,NaN,535333333333.333,2.731345226,0.014532304,NaN
535666666666.667,2.739835665,0.014497781,NaN,535666666666.667,2.734580545,0.014380962,NaN,535666666666.667,2.740161214,0.014205903,NaN,535666666666.667,2.727173851,0.014536939,NaN,535666666666.667,2.730809764,0.014469614,NaN,535666666666.667,2.729990969,0.014397262,NaN
536000000000,2.739965878,0.014025284,NaN,536000000000,2.734658423,0.013931627,NaN,536000000000,2.74027256,0.013742122,NaN,536000000000,2.727191211,0.014066336,NaN,536000000000,2.730815001,0.014009586,NaN,536000000000,2.730047639,0.013900492,NaN
536333333333.333,2.740525451,0.013833986,NaN,536333333333.333,2.735319461,0.013757067,NaN,536333333333.333,2.740714873,0.013586813,NaN,536333333333.333,2.72781518,0.013907662,NaN,536333333333.333,2.731497298,0.013831021,NaN,536333333333.333,2.730689673,0.013738233,NaN
536666666666.667,2.74121888,0.013924795,NaN,536666666666.667,2.735989083,0.013802739,NaN,536666666666.667,2.74117944,0.013658415,NaN,536666666666.667,2.728423128,0.013968918,NaN,536666666666.667,2.732150278,0.013872221,NaN,536666666666.667,2.731384423,0.013846461,NaN
537000000000,2.740525039,0.014235637,NaN,537000000000,2.735554121,0.014095121,NaN,537000000000,2.740765825,0.013923158,NaN,537000000000,2.728442065,0.014235797,NaN,537000000000,2.731748976,0.014157441,NaN,537000000000,2.731232832,0.014147856,NaN
537333333333.333,2.739731967,0.014271659,NaN,537333333333.333,2.734762186,0.014174213,NaN,537333333333.333,2.740003366,0.013976726,NaN,537333333333.333,2.727746973,0.014285651,NaN,537333333333.333,2.730939521,0.014194547,NaN,537333333333.333,2.730464706,0.014191758,NaN
537666666666.667,2.73918362,0.013950196,NaN,537666666666.667,2.734287514,0.01383071,NaN,537666666666.667,2.739557773,0.013646031,NaN,537666666666.667,2.727319185,0.01395763,NaN,537666666666.667,2.730623491,0.013857622,NaN,537666666666.667,2.7300491,0.013878688,NaN
538000000000,2.739628461,0.01396268,NaN,538000000000,2.734907922,0.013773686,NaN,538000000000,2.740029527,0.013620599,NaN,538000000000,2.727747182,0.013905374,NaN,538000000000,2.731128948,0.013815926,NaN,538000000000,2.730598622,0.013829173,NaN
538333333333.333,2.739311704,0.014144605,NaN,538333333333.333,2.734807524,0.01395748,NaN,538333333333.333,2.739839878,0.013756769,NaN,538333333333.333,2.727793223,0.014060839,NaN,538333333333.333,2.730987778,0.014010738,NaN,538333333333.333,2.730437686,0.013956961,NaN
538666666666.667,2.738533951,0.01428828,NaN,538666666666.667,2.734177818,0.014140243,NaN,538666666666.667,2.739179457,0.013898716,NaN,538666666666.667,2.727037753,0.014184973,NaN,538666666666.667,2.730368654,0.014160291,NaN,538666666666.667,2.729581435,0.01404367,NaN
539000000000,2.737746355,0.014220926,NaN,539000000000,2.733489108,0.014105903,NaN,539000000000,2.738331029,0.0138975,NaN,539000000000,2.726078805,0.014122114,NaN,539000000000,2.729513633,0.014089707,NaN,539000000000,2.728580819,0.013989888,NaN
539333333333.333,2.737259968,0.013749125,NaN,539333333333.333,2.732942779,0.013620869,NaN,539333333333.333,2.737850713,0.013452989,NaN,539333333333.333,2.725493814,0.013653027,NaN,539333333333.333,2.729004644,0.013595532,NaN,539333333333.333,2.728101793,0.013539722,NaN
539666666666.667,2.738922022,0.013491865,NaN,539666666666.667,2.734579558,0.013367514,NaN,539666666666.667,2.739469562,0.013197922,NaN,539666666666.667,2.726960997,0.013395531,NaN,539666666666.667,2.73058819,0.013328274,NaN,539666666666.667,2.729716776,0.01329693,NaN
540000000000,2.739612712,0.013761289,NaN,540000000000,2.735279178,0.013663434,NaN,540000000000,2.740162162,0.013470831,NaN,540000000000,2.727845327,0.013659581,NaN,540000000000,2.73135513,0.013605775,NaN,540000000000,2.730422891,0.013577925,NaN
540333333333.333,2.738700096,0.014147694,NaN,540333333333.333,2.734608917,0.014066712,NaN,540333333333.333,2.739575258,0.013878595,NaN,540333333333.333,2.727313769,0.014056906,NaN,540333333333.333,2.730605337,0.013998176,NaN,540333333333.333,2.729912764,0.014017478,NaN
540666666666.667,2.737269268,0.014205526,NaN,540666666666.667,2.733307561,0.014147547,NaN,540666666666.667,2.738317554,0.013973647,NaN,540666666666.667,2.726025391,0.01416542,NaN,540666666666.667,2.729122369,0.0140654,NaN,540666666666.667,2.72868486,0.014111933,NaN
541000000000,2.736102227,0.013842712,NaN,541000000000,2.732136597,0.013783548,NaN,541000000000,2.737058594,0.013624039,NaN,541000000000,2.724847261,0.013794807,NaN,541000000000,2.727989038,0.01371254,NaN,541000000000,2.727633753,0.01371526,NaN
541333333333.333,2.736460955,0.013819678,NaN,541333333333.333,2.732534718,0.013748747,NaN,541333333333.333,2.73727616,0.013593207,NaN,541333333333.333,2.72500931,0.013679536,NaN,541333333333.333,2.728364566,0.013665766,NaN,541333333333.333,2.727786654,0.013651003,NaN
541666666666.667,2.735773312,0.013933396,NaN,541666666666.667,2.731999597,0.013849364,NaN,541666666666.667,2.736619206,0.01368121,NaN,541666666666.667,2.724255009,0.013743171,NaN,541666666666.667,2.727634427,0.013760283,NaN,541666666666.667,2.727134158,0.013683003,NaN
542000000000,2.735503129,0.013960797,NaN,542000000000,2.73159799,0.013834753,NaN,542000000000,2.736161288,0.013641775,NaN,542000000000,2.72377415,0.013708591,NaN,542000000000,2.727217633,0.013738309,NaN,542000000000,2.726678117,0.013602259,NaN
542333333333.333,2.735255679,0.014015236,NaN,542333333333.333,2.731211117,0.013901933,NaN,542333333333.333,2.735761929,0.013708919,NaN,542333333333.333,2.72308063,0.013729614,NaN,542333333333.333,2.726794301,0.013767097,NaN,542333333333.333,2.726039484,0.013645226,NaN
542666666666.667,2.735079093,0.013630754,NaN,542666666666.667,2.731087169,0.013524024,NaN,542666666666.667,2.735613455,0.013384159,NaN,542666666666.667,2.722728099,0.013341684,NaN,542666666666.667,2.726498709,0.013350089,NaN,542666666666.667,2.72573787,0.013308972,NaN
543000000000,2.736582424,0.013418364,NaN,543000000000,2.732590235,0.013288802,NaN,543000000000,2.737148081,0.013144407,NaN,543000000000,2.724309942,0.01315123,NaN,543000000000,2.727979939,0.013129978,NaN,543000000000,2.727386035,0.01311634,NaN
543333333333.333,2.737135832,0.013790729,NaN,543333333333.333,2.733357755,0.013679024,NaN,543333333333.333,2.737906173,0.01347961,NaN,543333333333.333,2.725079845,0.013538819,NaN,543333333333.333,2.72873089,0.013523062,NaN,543333333333.333,2.728127915,0.013494293,NaN
543666666666.667,2.735619561,0.014156576,NaN,543666666666.667,2.732228744,0.014112198,NaN,543666666666.667,2.736692856,0.01391375,NaN,543666666666.667,2.723797239,0.013973323,NaN,543666666666.667,2.727481012,0.013964657,NaN,543666666666.667,2.727003892,0.013957681,NaN
544000000000,2.734122212,0.014158355,NaN,544000000000,2.730977934,0.014117664,NaN,544000000000,2.735508635,0.013970268,NaN,544000000000,2.722390829,0.014014191,NaN,544000000000,2.726043971,0.013974759,NaN,544000000000,2.725740586,0.013995872,NaN
544333333333.333,2.733271642,0.013892774,NaN,544333333333.333,2.730262665,0.013840719,NaN,544333333333.333,2.734578502,0.013705596,NaN,544333333333.333,2.721468733,0.013675223,NaN,544333333333.333,2.725326745,0.013675466,NaN,544333333333.333,2.724915307,0.013643245,NaN
544666666666.667,2.733180091,0.013928531,NaN,544666666666.667,2.73027106,0.01390562,NaN,544666666666.667,2.73435649,0.013767462,NaN,544666666666.667,2.721143248,0.01359899,NaN,544666666666.667,2.725179881,0.013696939,NaN,544666666666.667,2.724520186,0.013597653,NaN
545000000000,2.73315471,0.01394991,NaN,545000000000,2.730165059,0.013892216,NaN,545000000000,2.734158904,0.013769905,NaN,545000000000,2.720728614,0.013497851,NaN,545000000000,2.724906912,0.013628228,NaN,545000000000,2.724201017,0.013531903,NaN
545333333333.333,2.733721473,0.013903338,NaN,545333333333.333,2.730533612,0.013783302,NaN,545333333333.333,2.734570747,0.013675838,NaN,545333333333.333,2.721055002,0.013449975,NaN,545333333333.333,2.7251662,0.013552101,NaN,545333333333.333,2.724427581,0.013437245,NaN
545666666666.667,2.733804468,0.013978687,NaN,545666666666.667,2.730470394,0.013849505,NaN,545666666666.667,2.734530524,0.013708781,NaN,545666666666.667,2.721003324,0.01350386,NaN,545666666666.667,2.725123293,0.013624901,NaN,545666666666.667,2.724252506,0.013474558,NaN
546000000000,2.734047548,0.013798739,NaN,546000000000,2.730790684,0.013691518,NaN,546000000000,2.734656506,0.013531468,NaN,546000000000,2.72108287,0.013337897,NaN,546000000000,2.725330577,0.013451171,NaN,546000000000,2.724467668,0.013353617,NaN
546333333333.333,2.734413132,0.014036346,NaN,546333333333.333,2.731267981,0.013911017,NaN,546333333333.333,2.7352753,0.013782896,NaN,546333333333.333,2.72150717,0.013657633,NaN,546333333333.333,2.72577655,0.013715793,NaN,546333333333.333,2.725009019,0.013688869,NaN
546666666666.667,2.733549577,0.0142492,NaN,546666666666.667,2.730567298,0.014133687,NaN,546666666666.667,2.734739984,0.014004592,NaN,546666666666.667,2.720941382,0.013968532,NaN,546666666666.667,2.725157551,0.013964759,NaN,546666666666.667,2.724708626,0.013968725,NaN
547000000000,2.732172834,0.014230136,NaN,547000000000,2.729454047,0.014169203,NaN,547000000000,2.7337079,0.014042225,NaN,547000000000,2.719683285,0.013959637,NaN,547000000000,2.723997037,0.013985744,NaN,547000000000,2.723692005,0.01397882,NaN
547333333333.333,2.731402623,0.014164969,NaN,547333333333.333,2.728906387,0.014094403,NaN,547333333333.333,2.733207991,0.014009871,NaN,547333333333.333,2.718923884,0.013840402,NaN,547333333333.333,2.723330643,0.013896019,NaN,547333333333.333,2.723247517,0.013897744,NaN
547666666666.667,2.731146434,0.014194487,NaN,547666666666.667,2.728836891,0.014081561,NaN,547666666666.667,2.733020457,0.014025077,NaN,547666666666.667,2.718730224,0.013795315,NaN,547666666666.667,2.723209774,0.013884877,NaN,547666666666.667,2.723153175,0.013830638,NaN
548000000000,2.731040484,0.014221492,NaN,548000000000,2.728534555,0.014107926,NaN,548000000000,2.732708053,0.014034002,NaN,548000000000,2.718413426,0.013718517,NaN,548000000000,2.72299698,0.013871016,NaN,548000000000,2.722641033,0.013747322,NaN
548333333333.333,2.731400729,0.014228457,NaN,548333333333.333,2.728835972,0.014087562,NaN,548333333333.333,2.732833547,0.01403689,NaN,548333333333.333,2.718453436,0.013652275,NaN,548333333333.333,2.723260707,0.013843289,NaN,548333333333.333,2.722717148,0.013710092,NaN
548666666666.667,2.732037824,0.014209256,NaN,548666666666.667,2.729336958,0.014055402,NaN,548666666666.667,2.733337878,0.014031848,NaN,548666666666.667,2.718767022,0.013739254,NaN,548666666666.667,2.723542495,0.013871313,NaN,548666666666.667,2.723051378,0.013793251,NaN
549000000000,2.732445873,0.014177201,NaN,549000000000,2.729588671,0.014047041,NaN,549000000000,2.733529401,0.013971472,NaN,549000000000,2.718887702,0.013791662,NaN,549000000000,2.723520899,0.013904431,NaN,549000000000,2.7231112,0.013823035,NaN
549333333333.333,2.732821821,0.014095844,NaN,549333333333.333,2.729970227,0.014003903,NaN,549333333333.333,2.733868981,0.013859732,NaN,549333333333.333,2.719088328,0.013708892,NaN,549333333333.333,2.723779305,0.013860596,NaN,549333333333.333,2.723357862,0.013733972,NaN
549666666666.667,2.733065783,0.014275946,NaN,549666666666.667,2.730351507,0.014183901,NaN,549666666666.667,2.734218831,0.014074232,NaN,549666666666.667,2.719079564,0.013941371,NaN,549666666666.667,2.723980238,0.014063353,NaN,549666666666.667,2.723336894,0.013956852,NaN
550000000000,2.732586613,0.014432633,NaN,550000000000,2.729987319,0.014333263,NaN,550000000000,2.733842554,0.014286403,NaN,550000000000,2.718681942,0.014178775,NaN,550000000000,2.723810959,0.014228822,NaN,550000000000,2.723058546,0.01419372,NaN
550333333333.333,2.732285771,0.01455451,NaN,550333333333.333,2.729778804,0.014454933,NaN,550333333333.333,2.733599034,0.014449103,NaN,550333333333.333,2.718289806,0.014292128,NaN,550333333333.333,2.723460689,0.014318688,NaN,550333333333.333,2.722803687,0.014323036,NaN
