Repository: alperensar/UoB_VNA_Extraction

# VNA Parameter Extraction Algorithm
MATLAB software for extracting permittivity and loss tangent from VNA measurements.

**Initialisation Correction.** Configuration discovery and the Optimization Toolbox check have been corrected. The extraction calculations are unchanged.

The software supports GRL and TRL workflows, CSV and Touchstone inputs, and interactive fit settings.

## Measurement data and configuration

The example [folder_struct](folder_struct) shows a material directory with measurement-system and frequency-band subdirectories. The material name must match an entry in `Materials` in [src/config_VNA.json](src/config_VNA.json).

File: folder_struct/RADIX_2.8_HT/Keysight_PNA_NPL/WM-380/Merged_Filtered_Revision/RADIX_2.8_HT_Keysight_PNA_NPL_WM-380_Merged_Data_Roughness.csv (part 1 of 7)
1_Freq_Hz,1_EpsReal,1_TanDelta,1_Thickness_mm,2_Freq_Hz,2_EpsReal,2_TanDelta,2_Thickness_mm,3_Freq_Hz,3_EpsReal,3_TanDelta,3_Thickness_mm,4_Freq_Hz,4_EpsReal,4_TanDelta,4_Thickness_mm,5_Freq_Hz,5_EpsReal,5_TanDelta,5_Thickness_mm,6_Freq_Hz,6_EpsReal,6_TanDelta,6_Thickness_mm
500000000000,2.73773552211182,0.0137485215600599,NaN,500000000000,2.73372281748545,0.0136300473224999,NaN,500000000000,2.73867022993864,0.0134301817667738,NaN,500000000000,2.72367653220554,0.0134633731578277,NaN,500000000000,2.72835580434646,0.0135512839665277,NaN,500000000000,2.72775052593288,0.0134650830626428,NaN
500333333333.333,2.7377213057436,0.013752840915401,NaN,500333333333.333,2.73370993220987,0.0136342109358985,NaN,500333333333.333,2.73865342836709,0.0134350213287898,NaN,500333333333.333,2.72366847947088,0.0134683893074086,NaN,500333333333.333,2.72834634279054,0.0135557892409032,NaN,500333333333.333,2.72774086405648,0.013469823592181,NaN
500666666666.667,2.73770710658745,0.013757162775241,NaN,500666666666.667,2.73369706163394,0.0136383771537301,NaN,500666666666.667,2.73863663824196,0.0134398624241126,NaN,500666666666.667,2.723660429674,0.0134734071347702,NaN,500666666666.667,2.7283368882924,0.0135602968505282,NaN,500666666666.667,2.72773121082435,0.013474566202254,NaN
501000000000,2.73769292464337,0.0137614871395799,NaN,501000000000,2.73368420575766,0.0136425459759948,NaN,501000000000,2.73861985956326,0.0134447050527421,NaN,501000000000,2.72365238281489,0.0134784266399123,NaN,501000000000,2.72832744085204,0.0135648067954028,NaN,501000000000,2.72772156623646,0.0134793108928619,NaN
501333333333.333,2.73767875991135,0.0137658140084177,NaN,501333333333.333,2.73367136458103,0.0136467174026924,NaN,501333333333.333,2.73860309233098,0.0134495492146784,NaN,501333333333.333,2.72364433889356,0.0134834478228351,NaN,501333333333.333,2.72831800046946,0.0135693190755269,NaN,501333333333.333,2.72771193029282,0.0134840576640046,NaN
501666666666.667,2.73766461239139,0.0137701433817543,NaN,501666666666.667,2.73365853810405,0.0136508914338231,NaN,501666666666.667,2.73858633654512,0.0134543949099215,NaN,501666666666.667,2.72363629791001,0.0134884706835385,NaN,501666666666.667,2.72830856714466,0.0135738336909005,NaN,501666666666.667,2.72770230299345,0.0134888065156822,NaN
502000000000,2.73765048208349,0.0137744752595898,NaN,502000000000,2.73364572632672,0.0136550680693869,NaN,502000000000,2.73856959220569,0.0134592421384713,NaN,502000000000,2.72362825986423,0.0134934952220225,NaN,502000000000,2.72829914087763,0.0135783506415237,NaN,502000000000,2.72769268433832,0.0134935574478945,NaN
502333333333.333,2.73763636898766,0.0137788096419242,NaN,502333333333.333,2.73363292924904,0.0136592473093836,NaN,502333333333.333,2.73855285931268,0.0134640909003278,NaN,502333333333.333,2.72362022475623,0.0134985214382871,NaN,502333333333.333,2.72828972166839,0.0135828699273964,NaN,502333333333.333,2.72768307432745,0.0134983104606418,NaN
502666666666.667,2.73762227310389,0.0137831465287574,NaN,502666666666.667,2.73362014687101,0.0136634291538134,NaN,502666666666.667,2.73853613786609,0.0134689411954911,NaN,502666666666.667,2.72361219258601,0.0135035493323323,NaN,502666666666.667,2.72828030951692,0.0135873915485186,NaN,502666666666.667,2.72767347296083,0.0135030655539238,NaN
503000000000,2.73760819443219,0.0137874859200896,NaN,503000000000,2.73360737919263,0.0136676136026762,NaN,503000000000,2.73851942786593,0.0134737930239611,NaN,503000000000,2.72360416335357,0.0135085789041581,NaN,503000000000,2.72827090442324,0.0135919155048905,NaN,503000000000,2.72766388023847,0.0135078227277407,NaN
503333333333.333,2.73759413297255,0.0137918278159206,NaN,503333333333.333,2.7335946262139,0.013671800655972,NaN,503333333333.333,2.73850272931219,0.0134786463857379,NaN,503333333333.333,2.7235961370589,0.0135136101537645,NaN,503333333333.333,2.72826150638733,0.0135964417965118,NaN,503333333333.333,2.72765429616036,0.0135125819820924,NaN
503666666666.667,2.73758008872497,0.0137961722162504,NaN,503666666666.667,2.73358188793483,0.0136759903137008,NaN,503666666666.667,2.73848604220487,0.0134835012808215,NaN,503666666666.667,2.72358811370201,0.0135186430811516,NaN,503666666666.667,2.7282521154092,0.0136009704233827,NaN,503666666666.667,2.7276447207265,0.013517343316979,NaN
504000000000,2.73756606168946,0.0138005191210792,NaN,504000000000,2.7335691643554,0.0136801825758627,NaN,504000000000,2.73846936654398,0.0134883577092118,NaN,504000000000,2.7235800932829,0.0135236776863192,NaN,504000000000,2.72824273148885,0.0136055013855031,NaN,504000000000,2.7276351539369,0.0135221067324004,NaN
504333333333.333,2.73755205186601,0.0138048685304068,NaN,504333333333.333,2.73355645547562,0.0136843774424576,NaN,504333333333.333,2.73845270232951,0.0134932156709088,NaN,504333333333.333,2.72357207580156,0.0135287139692675,NaN,504333333333.333,2.72823335462628,0.0136100346828731,NaN,504333333333.333,2.72762559579155,0.0135268722283566,NaN
504666666666.667,2.73753805925462,0.0138092204442333,NaN,504666666666.667,2.7335437612955,0.0136885749134855,NaN,504666666666.667,2.73843604956146,0.0134980751659126,NaN,504666666666.667,2.723564061258,0.0135337519299963,NaN,504666666666.667,2.72822398482148,0.0136145703154926,NaN,504666666666.667,2.72761604629046,0.0135316398048477,NaN
505000000000,2.7375240838553,0.0138135748625587,NaN,505000000000,2.73353108181502,0.0136927749889465,NaN,505000000000,2.73841940823984,0.0135029361942232,NaN,505000000000,2.72355604965221,0.0135387915685058,NaN,505000000000,2.72821462207447,0.0136191082833617,NaN,505000000000,2.72760650543362,0.0135364094618736,NaN
505333333333.333,2.73751012566804,0.0138179317853829,NaN,505333333333.333,2.73351841703419,0.0136969776688404,NaN,505333333333.333,2.73840277836464,0.0135077987558405,NaN,505333333333.333,2.72354804098421,0.0135438328847959,NaN,505333333333.333,2.72820526638523,0.0136236485864803,NaN,505333333333.333,2.72759697322103,0.0135411811994344,NaN
505666666666.667,2.73749618469284,0.0138222912127061,NaN,505666666666.667,2.73350576695302,0.0137011829531674,NaN,505666666666.667,2.73838615993586,0.0135126628507645,NaN,505666666666.667,2.72354003525398,0.0135488758788666,NaN,505666666666.667,2.72819591775377,0.0136281912248485,NaN,505666666666.667,2.7275874496527,0.01354595501753,NaN
506000000000,2.73748226092971,0.013826653144528,NaN,506000000000,2.73349313157149,0.0137053908419274,NaN,506000000000,2.73836955295351,0.0135175284789953,NaN,506000000000,2.72353203246153,0.0135539205507179,NaN,506000000000,2.72818657618009,0.0136327361984662,NaN,506000000000,2.72757793472862,0.0135507309161604,NaN
506333333333.333,2.73746835437864,0.0138310175808489,NaN,506333333333.333,2.73348051088962,0.0137096013351205,NaN,506333333333.333,2.73835295741758,0.0135223956405329,NaN,506333333333.333,2.72352403260685,0.0135589669003498,NaN,506333333333.333,2.72817724166419,0.0136372835073334,NaN,506333333333.333,2.72756842844879,0.0135555088953256,NaN
506666666666.667,2.73745446503964,0.0138353845216687,NaN,506666666666.667,2.73346790490739,0.0137138144327465,NaN,506666666666.667,2.73833637332807,0.0135272643353772,NaN,506666666666.667,2.72351603568996,0.0135640149277623,NaN,506666666666.667,2.72816791420607,0.0136418331514502,NaN,506666666666.667,2.72755893081322,0.0135602889550257,NaN
507000000000,2.7374405929127,0.0138397539669873,NaN,507000000000,2.73345531362482,0.0137180301348056,NaN,507000000000,2.73831980068498,0.0135321345635283,NaN,507000000000,2.72350804171083,0.0135690646329554,NaN,507000000000,2.72815859380573,0.0136463851308165,NaN,507000000000,2.7275494418219,0.0135650710952607,NaN
507333333333.333,2.73742673799782,0.0138441259168047,NaN,507333333333.333,2.73344273704189,0.0137222484412977,NaN,507333333333.333,2.73830323948832,0.0135370063249861,NaN,507333333333.333,2.72350005066949,0.0135741160159291,NaN,507333333333.333,2.72814928046317,0.0136509394454324,NaN,507333333333.333,2.72753996147484,0.0135698553160304,NaN
507666666666.667,2.73741290029501,0.0138485003711211,NaN,507666666666.667,2.73343017515862,0.0137264693522229,NaN,507666666666.667,2.73828668973809,0.0135418796197507,NaN,507666666666.667,2.72349206256592,0.0135791690766834,NaN,507666666666.667,2.72813997417838,0.0136554960952978,NaN,507666666666.667,2.72753048977202,0.0135746416173351,NaN
508000000000,2.73739907980426,0.0138528773299363,NaN,508000000000,2.733417627975,0.013730692867581,NaN,508000000000,2.73827015143427,0.013546754447822,NaN,508000000000,2.72348407740013,0.0135842238152184,NaN,508000000000,2.72813067495138,0.0136600550804127,NaN,508000000000,2.72752102671347,0.0135794299991745,NaN
508333333333.333,2.73738527652557,0.0138572567932504,NaN,508333333333.333,2.73340509549102,0.0137349189873722,NaN,508333333333.333,2.73825362457688,0.0135516308092001,NaN,508333333333.333,2.72347609517212,0.0135892802315339,NaN,508333333333.333,2.72812138278215,0.0136646164007772,NaN,508333333333.333,2.72751157229917,0.0135842204615488,NaN
508666666666.667,2.73737149045895,0.0138616387610634,NaN,508666666666.667,2.7333925777067,0.0137391477115964,NaN,508666666666.667,2.73823710916592,0.0135565087038849,NaN,508666666666.667,2.72346811588188,0.0135943383256301,NaN,508666666666.667,2.7281120976707,0.0136691800563913,NaN,508666666666.667,2.72750212652912,0.0135890130044579,NaN
509000000000,2.73735772160439,0.0138660232333753,NaN,509000000000,2.73338007462203,0.0137433790402536,NaN,509000000000,2.73822060520137,0.0135613881318765,NaN,509000000000,2.72346013952942,0.0135993980975069,NaN,509000000000,2.72810281961703,0.0136737460472549,NaN,509000000000,2.72749268940332,0.0135938076279019,NaN
509333333333.333,2.7373439699619,0.013870410210186,NaN,509333333333.333,2.73336758623701,0.0137476129733439,NaN,509333333333.333,2.73820411268325,0.0135662690931749,NaN,509333333333.333,2.72345216611474,0.0136044595471642,NaN,509333333333.333,2.72809354862114,0.013678314373368,NaN,509333333333.333,2.72748326092178,0.0135986043318807,NaN
509666666666.667,2.73733023553146,0.0138747996914956,NaN,509666666666.667,2.73335511255164,0.0137518495108672,NaN,509666666666.667,2.73818763161156,0.01357115158778,NaN,509666666666.667,2.72344419563783,0.0136095226746022,NaN,509666666666.667,2.72808428468303,0.0136828850347307,NaN,509666666666.667,2.72747384108449,0.0136034031163943,NaN
510000000000,2.73731651831309,0.0138791916773041,NaN,510000000000,2.73334265356592,0.0137560886528235,NaN,510000000000,2.73817116198628,0.0135760356156918,NaN,510000000000,2.72343622809871,0.0136145874798208,NaN,510000000000,2.72807502780269,0.0136874580313429,NaN,510000000000,2.72746442989146,0.0136082039814427,NaN
510333333333.333,2.73730281830679,0.0138835861676114,NaN,510333333333.333,2.73333020927985,0.0137603303992128,NaN,510333333333.333,2.73815470380743,0.0135809211769104,NaN,510333333333.333,2.72342826349735,0.01361965396282,NaN,510333333333.333,2.72806577798014,0.0136920333632046,NaN,510333333333.333,2.72745502734268,0.013613006927026,NaN
510666666666.667,2.73728913551255,0.0138879831624176,NaN,510666666666.667,2.73331777969343,0.0137645747500351,NaN,510666666666.667,2.738138257075,0.0135858082714357,NaN,510666666666.667,2.72342030183378,0.0136247221235998,NaN,510666666666.667,2.72805653521536,0.0136966110303159,NaN,510666666666.667,2.72744563343815,0.0136178119531442,NaN
511000000000,2.73727546993037,0.0138923826617227,NaN,511000000000,2.73330536480666,0.0137688217052905,NaN,511000000000,2.738121821789,0.0135906968992678,NaN,511000000000,2.72341234310798,0.0136297919621602,NaN,511000000000,2.72804729950837,0.0137011910326768,NaN,511000000000,2.72743624817788,0.0136226190597972,NaN
511333333333.333,2.73726182156026,0.0138967846655267,NaN,511333333333.333,2.73329296461954,0.0137730712649789,NaN,511333333333.333,2.73810539794942,0.0135955870604067,NaN,511333333333.333,2.72340438731996,0.0136348634785012,NaN,511333333333.333,2.72803807085915,0.0137057733702872,NaN,511333333333.333,2.72742687156186,0.013627428246985,NaN
511666666666.667,2.73724819040221,0.0139011891738296,NaN,511666666666.667,2.73328057913207,0.0137773234291004,NaN,511666666666.667,2.73808898555626,0.0136004787548523,NaN,511666666666.667,2.72339643446972,0.0136399366726229,NaN,511666666666.667,2.72802884926771,0.0137103580431471,NaN,511666666666.667,2.72741750359009,0.0136322395147076,NaN
512000000000,2.73723457645622,0.0139055961866313,NaN,512000000000,2.73326820834425,0.0137815781976548,NaN,512000000000,2.73807258460953,0.0136053719826047,NaN,512000000000,2.72338848455725,0.0136450115445251,NaN,512000000000,2.72801963473405,0.0137149450512566,NaN,512000000000,2.72740814426258,0.0136370528629651,NaN
512333333333.333,2.7372209797223,0.0139100057039319,NaN,512333333333.333,2.73325585225608,0.0137858355706423,NaN,512333333333.333,2.73805619510922,0.0136102667436638,NaN,512333333333.333,2.72338053758256,0.013650088094208,NaN,512333333333.333,2.72801042725816,0.0137195343946156,NaN,512333333333.333,2.72739879357932,0.0136418682917575,NaN
512666666666.667,2.73720740020044,0.0139144177257313,NaN,512666666666.667,2.73324351086757,0.0137900955480628,NaN,512666666666.667,2.73803981705533,0.0136151630380296,NaN,512666666666.667,2.72337259354565,0.0136551663216714,NaN,512666666666.667,2.72800122684006,0.0137241260732241,NaN,512666666666.667,2.72738945154032,0.0136466858010846,NaN
513000000000,2.73719383789064,0.0139188322520297,NaN,513000000000,2.7332311841787,0.0137943581299163,NaN,513000000000,2.73802345044787,0.0136200608657022,NaN,513000000000,2.72336465244651,0.0136602462269155,NaN,513000000000,2.72799203347973,0.0137287200870822,NaN,513000000000,2.72738011814557,0.0136515053909466,NaN
513333333333.333,2.73718029279291,0.0139232492828269,NaN,513333333333.333,2.73321887218948,0.0137986233162028,NaN,513333333333.333,2.73800709528683,0.0136249602266816,NaN,513333333333.333,2.72335671428516,0.0136653278099402,NaN,513333333333.333,2.72798284717719,0.0137333164361899,NaN,513333333333.333,2.72737079339507,0.0136563270613435,NaN
513666666666.667,2.73716676490724,0.013927668818123,NaN,513666666666.667,2.73320657489991,0.0138028911069224,NaN,513666666666.667,2.73799075157221,0.0136298611209677,NaN,513666666666.667,2.72334877906157,0.0136704110707455,NaN,513666666666.667,2.72797366793242,0.0137379151205471,NaN,513666666666.667,2.72736147728883,0.0136611508122751,NaN
514000000000,2.73715325423364,0.0139320908579179,NaN,514000000000,2.73319429231,0.013807161502075,NaN,514000000000,2.73797441930402,0.0136347635485606,NaN,514000000000,2.72334084677577,0.0136754960093313,NaN,514000000000,2.72796449574543,0.0137425161401538,NaN,514000000000,2.72735216982684,0.0136659766437416,NaN
514333333333.333,2.7371397607721,0.0139365154022117,NaN,514333333333.333,2.73318202441973,0.0138114345016606,NaN,514333333333.333,2.73795809848225,0.0136396675094602,NaN,514333333333.333,2.72333291742774,0.0136805826256978,NaN,514333333333.333,2.72795533061622,0.0137471194950101,NaN,514333333333.333,2.7273428710091,0.013670804555743,NaN
514666666666.667,2.73712628452262,0.0139409424510044,NaN,514666666666.667,2.73316977122912,0.0138157101056793,NaN,514666666666.667,2.7379417891069,0.0136445730036666,NaN,514666666666.667,2.72332499101749,0.0136856709198449,NaN,514666666666.667,2.72794617254479,0.0137517251851159,NaN,514666666666.667,2.72733358083563,0.0136756345482792,NaN
515000000000,2.73711282548521,0.013945372004296,NaN,515000000000,2.73315753273815,0.0138199883141309,NaN,515000000000,2.73792549117798,0.0136494800311797,NaN,515000000000,2.72331706754501,0.0136907608917727,NaN,515000000000,2.72793702153114,0.0137563332104713,NaN,515000000000,2.7273242993064,0.0136804666213502,NaN
515333333333.333,2.73709938365985,0.0139498040620865,NaN,515333333333.333,2.73314530894683,0.0138242691270156,NaN,515333333333.333,2.73790920469548,0.0136543885919996,NaN,515333333333.333,2.72330914701032,0.013695852541481,NaN,515333333333.333,2.72792787757527,0.0137609435710762,NaN,515333333333.333,2.72731502642142,0.013685300774956,NaN
515666666666.667,2.73708595904657,0.0139542386243758,NaN,515666666666.667,2.73313309985517,0.0138285525443333,NaN,515666666666.667,2.7378929296594,0.0136592986861262,NaN,515666666666.667,2.7233012294134,0.0137009458689699,NaN,515666666666.667,2.72791874067717,0.0137655562669306,NaN,515666666666.667,2.7273057621807,0.0136901370090967,NaN
516000000000,2.73707255164535,0.013958675691164,NaN,516000000000,2.73312090546315,0.0138328385660841,NaN,516000000000,2.73787666606975,0.0136642103135596,NaN,516000000000,2.72329331475425,0.0137060408742395,NaN,516000000000,2.72790961083686,0.0137701712980346,NaN,516000000000,2.72729650658424,0.0136949753237723,NaN
516333333333.333,2.73705916145619,0.0139631152624511,NaN,516333333333.333,2.73310872577079,0.0138371271922678,NaN,516333333333.333,2.73786041392652,0.0136691234742997,NaN,516333333333.333,2.72328540303289,0.0137111375572896,NaN,516333333333.333,2.72790048805432,0.0137747886643881,NaN,516333333333.333,2.72728725963202,0.0136998157189827,NaN
516666666666.667,2.73704578847909,0.013967557338237,NaN,516666666666.667,2.73309656077808,0.0138414184228846,NaN,516666666666.667,2.73784417322971,0.0136740381683466,NaN,516666666666.667,2.7232774942493,0.0137162359181204,NaN,516666666666.667,2.72789137232956,0.0137794083659912,NaN,516666666666.667,2.72727802132406,0.0137046581947278,NaN
517000000000,2.73703243271406,0.0139720019185218,NaN,517000000000,2.73308441048501,0.0138457122579344,NaN,517000000000,2.73782794397933,0.0136789543957003,NaN,517000000000,2.72326958840349,0.0137213359567317,NaN,517000000000,2.72788226366258,0.0137840304028438,NaN,517000000000,2.72726879166036,0.0137095027510079,NaN
517333333333.333,2.73701909416109,0.0139764490033056,NaN,517333333333.333,2.7330722748916,0.0138500086974173,NaN,517333333333.333,2.73781172617537,0.0136838721563607,NaN,517333333333.333,2.72326168549545,0.0137264376731237,NaN,517333333333.333,2.72787316205338,0.013788654774946,NaN,517333333333.333,2.72725957064091,0.0137143493878228,NaN
517666666666.667,2.73700577282019,0.0139808985925881,NaN,517666666666.667,2.73306015399784,0.0138543077413331,NaN,517666666666.667,2.73779551981783,0.0136887914503278,NaN,517666666666.667,2.72325378552519,0.0137315410672963,NaN,517666666666.667,2.72786406750196,0.0137932814822977,NaN,517666666666.667,2.72725035826571,0.0137191981051725,NaN
518000000000,2.73699246869135,0.0139853506863695,NaN,518000000000,2.73304804780373,0.013858609389682,NaN,518000000000,2.73777932490672,0.0136937122776017,NaN,518000000000,2.72324588849271,0.0137366461392495,NaN,518000000000,2.72785498000831,0.013797910524899,NaN,518000000000,2.72724115453477,0.013724048903057,NaN
518333333333.333,2.73697918177457,0.0139898052846499,NaN,518333333333.333,2.73303595630926,0.0138629136424639,NaN,518333333333.333,2.73776314144203,0.0136986346381824,NaN,518333333333.333,2.72323799439801,0.0137417528889833,NaN,518333333333.333,2.72784589957245,0.0138025419027498,NaN,518333333333.333,2.72723195944808,0.0137289017814764,NaN
518666666666.667,2.73696591206986,0.0139942623874291,NaN,518666666666.667,2.73302387951445,0.0138672204996788,NaN,518666666666.667,2.73774696942376,0.0137035585320698,NaN,518666666666.667,2.72323010324108,0.0137468613164977,NaN,518666666666.667,2.72783682619436,0.0138071756158501,NaN,518666666666.667,2.72722277300564,0.0137337567404307,NaN
519000000000,2.7369526595772,0.0139987219947071,NaN,519000000000,2.73301181741929,0.0138715299613268,NaN,519000000000,2.73773080885192,0.0137084839592639,NaN,519000000000,2.72322221502193,0.0137519714217927,NaN,519000000000,2.72782775987405,0.0138118116642,NaN,519000000000,2.72721359520746,0.0137386137799197,NaN
519333333333.333,2.73693942429662,0.014003184106484,NaN,519333333333.333,2.73299977002378,0.0138758420274078,NaN,519333333333.333,2.7377146597265,0.0137134109197648,NaN,519333333333.333,2.72321432974055,0.0137570832048683,NaN,519333333333.333,2.72781870061153,0.0138164500477994,NaN,519333333333.333,2.72720442605353,0.0137434728999436,NaN
519666666666.667,2.73692620622809,0.0140076487227599,NaN,519666666666.667,2.73298773732792,0.0138801566979218,NaN,519666666666.667,2.7376985220475,0.0137183394135725,NaN,519666666666.667,2.72320644739696,0.0137621966657245,NaN,519666666666.667,2.72780964840678,0.0138210907666484,NaN,519666666666.667,2.72719526554386,0.0137483341005024,NaN
520000000000,2.73691300537164,0.0140121158435345,NaN,520000000000,2.73297571933171,0.0138844739728688,NaN,520000000000,2.73768239581493,0.0137232694406869,NaN,520000000000,2.72319856799114,0.0137673118043614,NaN,520000000000,2.7278006032598,0.0138257338207469,NaN,520000000000,2.72718611367844,0.0137531973815959,NaN
520333333333.333,2.73689982172724,0.0140165854688081,NaN,520333333333.333,2.73296371603515,0.0138887938522489,NaN,520333333333.333,2.73766628102878,0.0137282010011081,NaN,520333333333.333,2.7231906915231,0.0137724286207788,NaN,520333333333.333,2.72779156517061,0.0138303792100949,NaN,520333333333.333,2.72717697045727,0.0137580627432244,NaN
520666666666.667,2.73688665529491,0.0140210575985805,NaN,520666666666.667,2.73295172743824,0.0138931163360619,NaN,520666666666.667,2.73765017768905,0.013733134094836,NaN,520666666666.667,2.72318281799283,0.0137775471149769,NaN,520666666666.667,2.7277825341392,0.0138350269346925,NaN,520666666666.667,2.72716783588036,0.0137629301853876,NaN
521000000000,2.73687350607464,0.0140255322328518,NaN,521000000000,2.73293975354098,0.013897441424308,NaN,521000000000,2.73763408579575,0.0137380687218707,NaN,521000000000,2.72317494740034,0.0137826672869555,NaN,521000000000,2.72777351016556,0.0138396769945397,NaN,521000000000,2.7271587099477,0.0137677997080857,NaN
521333333333.333,2.73686037406644,0.014030009371622,NaN,521333333333.333,2.73292779434338,0.0139017691169872,NaN,521333333333.333,2.73761800534887,0.0137430048822121,NaN,521333333333.333,2.72316707974563,0.0137877891367148,NaN,521333333333.333,2.72776449324971,0.0138443293896364,NaN,521333333333.333,2.72714959265929,0.0137726713113186,NaN
521666666666.667,2.73684725927029,0.0140344890148911,NaN,521666666666.667,2.73291584984542,0.0139060994140993,NaN,521666666666.667,2.73760193634841,0.0137479425758603,NaN,521666666666.667,2.7231592150287,0.0137929126642547,NaN,521666666666.667,2.72775548339163,0.0138489841199826,NaN,521666666666.667,2.72714048401514,0.0137775449950864,NaN
522000000000,2.73683416168622,0.014038971162659,NaN,522000000000,2.73290392004711,0.0139104323156445,NaN,522000000000,2.73758587879438,0.0137528818028152,NaN,522000000000,2.72315135324954,0.0137980378695752,NaN,522000000000,2.72774648059133,0.0138536411855784,NaN,522000000000,2.72713138401524,0.013782420759389,NaN
522333333333.333,2.7368210813142,0.0140434558149258,NaN,522333333333.333,2.73289200494845,0.0139147678216227,NaN,522333333333.333,2.73756983268677,0.0137578225630769,NaN,522333333333.333,2.72314349440815,0.0138031647526763,NaN,522333333333.333,2.72773748484881,0.0138583005864237,NaN,522333333333.333,2.7271222926596,0.0137872986042264,NaN
522666666666.667,2.73680801815425,0.0140479429716914,NaN,522666666666.667,2.73288010454945,0.0139191059320339,NaN,522666666666.667,2.73755379802558,0.0137627648566453,NaN,522666666666.667,2.72313563850455,0.013808293313558,NaN,522666666666.667,2.72772849616407,0.0138629623225185,NaN,522666666666.667,2.72711320994821,0.0137921785295987,NaN
523000000000,2.73679497220637,0.014052432632956,NaN,523000000000,2.73286821885009,0.0139234466468782,NaN,523000000000,2.73753777481082,0.0137677086835205,NaN,523000000000,2.72312778553873,0.0138134235522203,NaN,523000000000,2.72771951453711,0.0138676263938629,NaN,523000000000,2.72710413588107,0.0137970605355058,NaN
523333333333.333,2.73678194347054,0.0140569247987194,NaN,523333333333.333,2.73285634785038,0.0139277899661554,NaN,523333333333.333,2.73752176304248,0.0137726540437024,NaN,523333333333.333,2.72311993551068,0.0138185554686632,NaN,523333333333.333,2.72771053996793,0.0138722928004569,NaN,523333333333.333,2.72709507045818,0.0138019446219477,NaN
523666666666.667,2.73676893194678,0.0140614194689817,NaN,523666666666.667,2.73284449155033,0.0139321358898657,NaN,523666666666.667,2.73750576272056,0.0137776009371911,NaN,523666666666.667,2.7231120884204,0.0138236890628867,NaN,523666666666.667,2.72770157245652,0.0138769615423003,NaN,523666666666.667,2.72708601367956,0.0138068307889245,NaN
524000000000,2.73675593763509,0.0140659166437429,NaN,524000000000,2.73283264994992,0.013936484418009,NaN,524000000000,2.73748977384507,0.0137825493639865,NaN,524000000000,2.72310424426791,0.0138288243348909,NaN,524000000000,2.72769261200289,0.0138816326193934,NaN,524000000000,2.72707696554518,0.0138117190364361,NaN
524333333333.333,2.73674296053545,0.0140704163230029,NaN,524333333333.333,2.73282082304917,0.0139408355505854,NaN,524333333333.333,2.737473796416,0.0137874993240887,NaN,524333333333.333,2.72309640305319,0.0138339612846756,NaN,524333333333.333,2.72768365860705,0.013886306031736,NaN,524333333333.333,2.72706792605506,0.0138166093644826,NaN
524666666666.667,2.73673000064789,0.0140749185067618,NaN,524666666666.667,2.73280901084806,0.0139451892875948,NaN,524666666666.667,2.73745783043335,0.0137924508174977,NaN,524666666666.667,2.72308856477625,0.013839099912241,NaN,524666666666.667,2.72767471226898,0.0138909817793281,NaN,524666666666.667,2.72705889520919,0.0138215017730639,NaN
525000000000,2.73671705797238,0.0140794231950196,NaN,525000000000,2.73279721334661,0.0139495456290371,NaN,525000000000,2.73744187589713,0.0137974038442134,NaN,525000000000,2.72308072943708,0.013844240217587,NaN,525000000000,2.72766577298869,0.0138956598621697,NaN,525000000000,2.72704987300758,0.01382639626218,NaN
525333333333.333,2.73670413250894,0.0140839303877763,NaN,525333333333.333,2.7327854305448,0.0139539045749126,NaN,525333333333.333,2.73742593280733,0.0138023584042358,NaN,525333333333.333,2.72307289703569,0.0138493822007135,NaN,525333333333.333,2.72765684076618,0.0139003402802609,NaN,525333333333.333,2.72704085945022,0.013831292831831,NaN
525666666666.667,2.73669122425757,0.0140884400850318,NaN,525666666666.667,2.73277366244265,0.013958266125221,NaN,525666666666.667,2.73741000116395,0.013807314497565,NaN,525666666666.667,2.72306506757208,0.0138545258616207,NaN,525666666666.667,2.72764791560144,0.0139050230336017,NaN,525666666666.667,2.72703185453711,0.0138361914820168,NaN
526000000000,2.73667833321825,0.0140929522867862,NaN,526000000000,2.73276190904015,0.0139626302799625,NaN,526000000000,2.737394080967,0.013812272124201,NaN,526000000000,2.72305724104625,0.0138596712003085,NaN,526000000000,2.72763899749449,0.013909708122192,NaN,526000000000,2.72702285826825,0.0138410922127374,NaN
526333333333.333,2.736665459391,0.0140974669930395,NaN,526333333333.333,2.73275017033729,0.013966997039137,NaN,526333333333.333,2.73737817221647,0.0138172312841437,NaN,526333333333.333,2.72304941745819,0.0138648182167769,NaN,526333333333.333,2.72763008644532,0.0139143955460318,NaN,526333333333.333,2.72701387064366,0.0138459950239929,NaN
526666666666.667,2.73665260277581,0.0141019842037916,NaN,526666666666.667,2.73273844633409,0.0139713664027445,NaN,526666666666.667,2.73736227491236,0.0138221919773931,NaN,526666666666.667,2.72304159680791,0.0138699669110259,NaN,526666666666.667,2.72762118245392,0.0139190853051212,NaN,526666666666.667,2.72700489166331,0.0138508999157832,NaN
527000000000,2.73663976337269,0.0141065039190427,NaN,527000000000,2.73272673703054,0.013975738370785,NaN,527000000000,2.73734638905468,0.0138271542039494,NaN,527000000000,2.72303377909541,0.0138751172830555,NaN,527000000000,2.7276122855203,0.0139237773994601,NaN,527000000000,2.72699592132722,0.0138558068881084,NaN
527333333333.333,2.73662694118163,0.0141110261387926,NaN,527333333333.333,2.73271504242664,0.0139801129432586,NaN,527333333333.333,2.73733051464342,0.0138321179638123,NaN,527333333333.333,2.72302596432068,0.0138802693328657,NaN,527333333333.333,2.72760339564446,0.0139284718290485,NaN,527333333333.333,2.72698695963538,0.0138607159409683,NaN
527666666666.667,2.73661413620263,0.0141155508630413,NaN,527666666666.667,2.73270336252239,0.0139844901201652,NaN,527666666666.667,2.73731465167858,0.0138370832569821,NaN,527666666666.667,2.72301815248373,0.0138854230604565,NaN,527666666666.667,2.7275945128264,0.0139331685938865,NaN,527666666666.667,2.7269780065878,0.0138656270743632,NaN
528000000000,2.7366013484357,0.014120078091789,NaN,528000000000,2.73269169731778,0.0139888699015048,NaN,528000000000,2.73729880016017,0.0138420500834585,NaN,528000000000,2.72301034358456,0.013890578465828,NaN,528000000000,2.72758563706612,0.0139378676939741,NaN,528000000000,2.72696906218447,0.0138705402882928,NaN
528333333333.333,2.73658857788083,0.0141246078250355,NaN,528333333333.333,2.73268004681283,0.0139932522872774,NaN,528333333333.333,2.73728296008818,0.0138470184432417,NaN,528333333333.333,2.72300253762316,0.01389573554898,NaN,528333333333.333,2.72757676836362,0.0139425691293112,NaN,528333333333.333,2.72696012642539,0.0138754555827573,NaN
528666666666.667,2.73657582453803,0.0141291400627809,NaN,528666666666.667,2.73266841100753,0.0139976372774831,NaN,528666666666.667,2.73726713146261,0.0138519883363317,NaN,528666666666.667,2.72299473459955,0.0139008943099127,NaN,528666666666.667,2.72756790671889,0.0139472728998978,NaN,528666666666.667,2.72695119931057,0.0138803729577567,NaN
529000000000,2.73656308840729,0.0141336748050252,NaN,529000000000,2.73265678990188,0.0140020248721217,NaN,529000000000,2.73725131428347,0.0138569597627284,NaN,529000000000,2.7229869345137,0.0139060547486259,NaN,529000000000,2.72755905213195,0.013951979005734,NaN,529000000000,2.72694228084,0.0138852924132908,NaN
529333333333.333,2.73655036948861,0.0141382120517683,NaN,529333333333.333,2.73264518349588,0.0140064150711934,NaN,529333333333.333,2.73723550855075,0.0138619327224319,NaN,529333333333.333,2.72297913736564,0.0139112168651198,NaN,529333333333.333,2.72755020460279,0.0139566874468197,NaN,529333333333.333,2.72693337101369,0.0138902139493598,NaN
529666666666.667,2.736537667782,0.0141427518030103,NaN,529666666666.667,2.73263359178954,0.0140108078746982,NaN,529666666666.667,2.73721971426445,0.0138669072154421,NaN,529666666666.667,2.72297134315535,0.0139163806593943,NaN,529666666666.667,2.7275413641314,0.013961398223155,NaN,529666666666.667,2.72692446983162,0.0138951375659637,NaN
530000000000,2.73652498328744,0.0141472940587512,NaN,530000000000,2.73262201478284,0.0140152032826359,NaN,530000000000,2.73720393142458,0.0138718832417591,NaN,530000000000,2.72296355188284,0.0139215461314494,NaN,530000000000,2.72753253071779,0.0139661113347398,NaN,530000000000,2.72691557729382,0.0139000632631024,NaN
530333333333.333,2.73651231600496,0.014151838818991,NaN,530333333333.333,2.73261045247579,0.0140196012950067,NaN,530333333333.333,2.73718816003113,0.0138768608013829,NaN,530333333333.333,2.72295576354811,0.0139267132812851,NaN,530333333333.333,2.72752370436196,0.0139708267815741,NaN,530333333333.333,2.72690669340026,0.0139049910407759,NaN
530666666666.667,2.73649966593453,0.0141563860837296,NaN,530666666666.667,2.73259890486839,0.0140240019118105,NaN,530666666666.667,2.7371724000841,0.0138818398943134,NaN,530666666666.667,2.72294797815115,0.0139318821089014,NaN,530666666666.667,2.72751488506391,0.013975544563658,NaN,530666666666.667,2.72689781815096,0.0139099208989843,NaN
531000000000,2.73648703307618,0.0141609358529671,NaN,531000000000,2.73258737196064,0.0140284051330473,NaN,531000000000,2.7371566515835,0.0138868205205506,NaN,531000000000,2.72294019569197,0.0139370526142983,NaN,531000000000,2.72750607282363,0.0139802646809915,NaN,531000000000,2.72688895154592,0.0139148528377274,NaN
531333333333.333,2.73647441742988,0.0141654881267035,NaN,531333333333.333,2.73257585375254,0.0140328109587172,NaN,531333333333.333,2.73714091452932,0.0138918026800946,NaN,531333333333.333,2.72293241617057,0.0139422247974758,NaN,531333333333.333,2.72749726764114,0.0139849871335744,NaN,531333333333.333,2.72688009358512,0.0139197868570055,NaN
531666666666.667,2.73646181899565,0.0141700429049388,NaN,531666666666.667,2.7325643502441,0.0140372193888201,NaN,531666666666.667,2.73712518892156,0.0138967863729453,NaN,531666666666.667,2.72292463958694,0.0139473986584339,NaN,531666666666.667,2.72748846951642,0.013989711921407,NaN,531666666666.667,2.72687124426858,0.0139247229568184,NaN
532000000000,2.73644923777348,0.0141746001876729,NaN,532000000000,2.7325528614353,0.014041630423356,NaN,532000000000,2.73710947476023,0.0139017715991028,NaN,532000000000,2.72291686594109,0.0139525741971727,NaN,532000000000,2.72747967844949,0.013994439044489,NaN,532000000000,2.7268624035963,0.0139296611371661,NaN
532333333333.333,2.73643667376338,0.0141791599749059,NaN,532333333333.333,2.73254138732616,0.0140460440623249,NaN,532333333333.333,2.73709377204532,0.0139067583585671,NaN,532333333333.333,2.72290909523302,0.013957751413692,NaN,532333333333.333,2.72747089444033,0.0139991685028206,NaN,532333333333.333,2.72685357156827,0.0139346013980486,NaN
532666666666.667,2.73642412696533,0.0141837222666378,NaN,532666666666.667,2.73252992791666,0.0140504603057268,NaN,532666666666.667,2.73707808077683,0.0139117466513381,NaN,532666666666.667,2.72290132746273,0.013962930307992,NaN,532666666666.667,2.72746211748895,0.0140039002964018,NaN,532666666666.667,2.72684474818449,0.013939543739466,NaN
533000000000,2.73641159737936,0.0141882870628685,NaN,533000000000,2.73251848320681,0.0140548791535618,NaN,533000000000,2.73706240095477,0.0139167364774158,NaN,533000000000,2.72289356263021,0.0139681108800725,NaN,533000000000,2.72745334759535,0.0140086344252325,NaN,533000000000,2.72683593344497,0.0139444881614182,NaN
533333333333.333,2.73639908500544,0.0141928543635982,NaN,533333333333.333,2.73250705319662,0.0140593006058298,NaN,533333333333.333,2.73704673257913,0.0139217278368004,NaN,533333333333.333,2.72288580073547,0.0139732931299337,NaN,533333333333.333,2.72744458475953,0.0140133708893127,NaN,533333333333.333,2.7268271273497,0.0139494346639053,NaN
533666666666.667,2.73638658984359,0.0141974241688267,NaN,533666666666.667,2.73249563788607,0.0140637246625308,NaN,533666666666.667,2.73703107564992,0.0139267207294916,NaN,533666666666.667,2.7228780417785,0.0139784770575755,NaN,533666666666.667,2.72743582898149,0.0140181096886425,NaN,533666666666.667,2.72681832989868,0.0139543832469272,NaN
534000000000,2.7363741118938,0.014201996478554,NaN,534000000000,2.73248423727518,0.0140681513236649,NaN,534000000000,2.73701543016712,0.0139317151554896,NaN,534000000000,2.72287028575932,0.0139836626629979,NaN,534000000000,2.72742708026122,0.0140228508232218,NaN,534000000000,2.72680954109192,0.0139593339104839,NaN
534333333333.333,2.73636165115608,0.0142065712927803,NaN,534333333333.333,2.73247285136393,0.0140725805892319,NaN,534333333333.333,2.73699979613075,0.0139367111147944,NaN,534333333333.333,2.72286253267791,0.0139888499462009,NaN,534333333333.333,2.72741833859874,0.0140275942930507,NaN,534333333333.333,2.72680076092941,0.0139642866545754,NaN
534666666666.667,2.73634920763042,0.0142111486115054,NaN,534666666666.667,2.73246148015234,0.014077012459232,NaN,534666666666.667,2.73698417354081,0.0139417086074059,NaN,534666666666.667,2.72285478253428,0.0139940389071844,NaN,534666666666.667,2.72740960399403,0.0140323400981291,NaN,534666666666.667,2.72679198941116,0.0139692414792018,NaN
535000000000,2.73633678131683,0.0142157284347294,NaN,535000000000,2.7324501236404,0.0140814469336652,NaN,535000000000,2.73696856239728,0.0139467076333242,NaN,535000000000,2.72284703532842,0.0139992295459487,NaN,535000000000,2.72740087644711,0.0140370882384571,NaN,535000000000,2.72678322653715,0.0139741983843631,NaN
535333333333.333,2.73632437221529,0.0142203107624522,NaN,535333333333.333,2.7324387818281,0.0140858840125313,NaN,535333333333.333,2.73695296270018,0.0139517081925492,NaN,535333333333.333,2.72283929106034,0.0140044218624935,NaN,535333333333.333,2.72739215595796,0.0140418387140346,NaN,535333333333.333,2.72677447230741,0.0139791573700592,NaN
535666666666.667,2.73631198032583,0.014224895594674,NaN,535666666666.667,2.73242745471546,0.0140903236958305,NaN,535666666666.667,2.73693737444951,0.013956710285081,NaN,535666666666.667,2.72283154973004,0.0140096158568189,NaN,535666666666.667,2.72738344252659,0.0140465915248616,NaN,535666666666.667,2.72676572672191,0.0139841184362901,NaN
536000000000,2.73629960564842,0.0142294829313946,NaN,536000000000,2.73241614230247,0.0140947659835627,NaN,536000000000,2.73692179764525,0.0139617139109195,NaN,536000000000,2.72282381133751,0.0140148115289249,NaN,536000000000,2.72737473615299,0.0140513466709382,NaN,536000000000,2.72675698978067,0.0139890815830558,NaN
536333333333.333,2.73628724818308,0.0142340727726141,NaN,536333333333.333,2.73240484458913,0.0140992108757279,NaN,536333333333.333,2.73690623228742,0.0139667190700648,NaN,536333333333.333,2.72281607588276,0.0140200088788116,NaN,536333333333.333,2.72736603683718,0.0140561041522643,NaN,536333333333.333,2.72674826148369,0.0139940468103564,NaN
536666666666.667,2.7362749079298,0.0142386651183325,NaN,536666666666.667,2.73239356157543,0.0141036583723261,NaN,536666666666.667,2.73689067837602,0.0139717257625168,NaN,536666666666.667,2.72280834336579,0.0140252079064788,NaN,536666666666.667,2.72735734457915,0.01406086396884,NaN,536666666666.667,2.72673954183096,0.0139990141181918,NaN
537000000000,2.73626258488859,0.0142432599685497,NaN,537000000000,2.73238229326139,0.0141081084733574,NaN,537000000000,2.73687513591104,0.0139767339882756,NaN,537000000000,2.7228006137866,0.0140304086119267,NaN,537000000000,2.72734865937889,0.0140656261206652,NaN,537000000000,2.72673083082248,0.0140039835065621,NaN
537333333333.333,2.73625027905944,0.0142478573232658,NaN,537333333333.333,2.732371039647,0.0141125611788216,NaN,537333333333.333,2.73685960489247,0.0139817437473411,NaN,537333333333.333,2.72279288714518,0.0140356109951552,NaN,537333333333.333,2.72733998123642,0.01407039060774,NaN,537333333333.333,2.72672212845825,0.0140089549754672,NaN
537666666666.667,2.73623799044235,0.0142524571824808,NaN,537666666666.667,2.73235980073226,0.014117016488719,NaN,537666666666.667,2.73684408532034,0.0139867550397134,NaN,537666666666.667,2.72278516344154,0.0140408150561642,NaN,537666666666.667,2.72733131015172,0.0140751574300643,NaN,537666666666.667,2.72671343473828,0.0140139285249071,NaN
538000000000,2.73622571903733,0.0142570595461947,NaN,538000000000,2.73234857651717,0.0141214744030493,NaN,538000000000,2.73682857719463,0.0139917678653925,NaN,538000000000,2.72277744267568,0.0140460207949539,NaN,538000000000,2.7273226461248,0.0140799265876381,NaN,538000000000,2.72670474966257,0.0140189041548819,NaN
538333333333.333,2.73621346484437,0.0142616644144074,NaN,538333333333.333,2.73233736700173,0.0141259349218127,NaN,538333333333.333,2.73681308051534,0.0139967822243783,NaN,538333333333.333,2.72276972484759,0.0140512282115242,NaN,538333333333.333,2.72731398915566,0.0140846980804615,NaN,538333333333.333,2.7266960732311,0.0140238818653915,NaN
538666666666.667,2.73620122786347,0.014266271787119,NaN,538666666666.667,2.73232617218594,0.014130398045009,NaN,538666666666.667,2.73679759528247,0.0140017981166708,NaN,538666666666.667,2.72276200995728,0.0140564373058751,NaN,538666666666.667,2.7273053392443,0.0140894719085344,NaN,538666666666.667,2.72668740544389,0.0140288616564359,NaN
539000000000,2.73618900809464,0.0142708816643295,NaN,539000000000,2.7323149920698,0.0141348637726384,NaN,539000000000,2.73678212149603,0.0140068155422701,NaN,539000000000,2.72275429800475,0.0140616480780066,NaN,539000000000,2.72729669639072,0.0140942480718569,NaN,539000000000,2.72667874630094,0.0140338435280152,NaN
539333333333.333,2.73617680553787,0.0142754940460388,NaN,539333333333.333,2.73230382665331,0.0141393321047009,NaN,539333333333.333,2.73676665915601,0.0140118345011761,NaN,539333333333.333,2.72274658898999,0.0140668605279187,NaN,539333333333.333,2.72728806059491,0.0140990265704289,NaN,539333333333.333,2.72667009580224,0.0140388274801293,NaN
