Repository: alperensar/UoB_VNA_Extraction

# VNA Parameter Extraction Algorithm
MATLAB software for extracting permittivity and loss tangent from VNA measurements.

**Initialisation Correction.** Configuration discovery and the Optimization Toolbox check have been corrected. The extraction calculations are unchanged.

The software supports GRL and TRL workflows, CSV and Touchstone inputs, and interactive fit settings.

## Measurement data and configuration

The example [folder_struct](folder_struct) shows a material directory with measurement-system and frequency-band subdirectories. The material name must match an entry in `Materials` in [src/config_VNA.json](src/config_VNA.json).

File: folder_struct/RADIX_2.8_HT/Keysight_PNA_NPL/WM-380/Merged/RADIX_2.8_HT_Keysight_PNA_NPL_WM-380_S2PMerged_RoughnessS2P.csv (part 1 of 6)
1_Frequency_Hz,1_EpsilonReal,1_TanDelta,2_Frequency_Hz,2_EpsilonReal,2_TanDelta,3_Frequency_Hz,3_EpsilonReal,3_TanDelta,4_Frequency_Hz,4_EpsilonReal,4_TanDelta,5_Frequency_Hz,5_EpsilonReal,5_TanDelta,6_Frequency_Hz,6_EpsilonReal,6_TanDelta
500000000000,2.73694345648879,0.0136604915493841,500000000000,2.73148662278546,0.0134968914401316,500000000000,2.73671751980799,0.0133880179070829,500000000000,2.71992524530718,0.0137348238077236,500000000000,2.72445418813195,0.0136930923376074,500000000000,2.72412149902388,0.0136385670533634
500333333333.333,2.73776383852466,0.0135973927733094,500333333333.333,2.73207578368818,0.0135874698819472,500333333333.333,2.73773727508515,0.0133422268718118,500333333333.333,2.72095582196688,0.0138207198994396,500333333333.333,2.72494356954655,0.0138648727825262,500333333333.333,2.72499879023208,0.013721727684543
500666666666.667,2.73630642882078,0.0136929430494862,500666666666.667,2.73104948303965,0.0137723312776367,500666666666.667,2.73632561235477,0.013268490922162,500666666666.667,2.72041913450197,0.0137811054746325,500666666666.667,2.72462193452384,0.013976132037483,500666666666.667,2.72405227008193,0.0135922123489262
501000000000,2.73491313709473,0.013835859568501,501000000000,2.73043143669308,0.0137217384867,501000000000,2.73518440342557,0.01343668642454,501000000000,2.71975290460982,0.0138360767002089,501000000000,2.72406147138108,0.0138985414227587,501000000000,2.72279987738545,0.013745775689763
501333333333.333,2.73588060513465,0.0138492854632378,501333333333.333,2.7312611909851,0.0136277939667453,501333333333.333,2.73666252690545,0.0135600241513592,501333333333.333,2.72088993334233,0.0138920199981277,501333333333.333,2.72504017387822,0.0137824470065556,501333333333.333,2.72405173593153,0.0138438552485278
501666666666.667,2.73496330626129,0.0143761456969348,501666666666.667,2.73037336524065,0.0141659653541647,501666666666.667,2.73604050692335,0.0140703331467086,501666666666.667,2.72053558135584,0.0142547413799577,501666666666.667,2.7243940244354,0.0142350006121563,501666666666.667,2.72365938064844,0.014213684347093
502000000000,2.73410011706937,0.0144582325310677,502000000000,2.72931117592896,0.01417594850312,502000000000,2.73476196118363,0.0142232218383147,502000000000,2.71940450976725,0.0143313416207252,502000000000,2.72330778791886,0.0142134350906405,502000000000,2.72250975237073,0.0142663285359436
502333333333.333,2.73445037861807,0.0137643340490936,502333333333.333,2.72911256334204,0.0135119887289429,502333333333.333,2.73510269305272,0.0135891513018704,502333333333.333,2.71957873838188,0.0138348406987932,502333333333.333,2.72327927440841,0.0136197156555673,502333333333.333,2.72282558394766,0.0137475756744819
502666666666.667,2.73493976368153,0.0129392212811249,502666666666.667,2.72935420387476,0.0129091089550218,502666666666.667,2.73523466266431,0.0127236224724106,502666666666.667,2.72046981035401,0.0130546217230609,502666666666.667,2.72381007853401,0.0129903001281487,502666666666.667,2.72358137513149,0.012884483775844
503000000000,2.73786053971263,0.0128261297146576,503000000000,2.73236076038197,0.0128291825487712,503000000000,2.73768530322604,0.01258943454442,503000000000,2.72309774845107,0.0127760073915842,503000000000,2.72677569332317,0.012863945975173,503000000000,2.72597363161771,0.0126466915005603
503333333333.333,2.73857368448324,0.0135121510856069,503333333333.333,2.73327912354798,0.0135104726476491,503333333333.333,2.73841974264185,0.0133427522945057,503333333333.333,2.72428639568755,0.0136305672899664,503333333333.333,2.72792033868162,0.0136578490971189,503333333333.333,2.72698619643698,0.0135458411466829
503666666666.667,2.73784185453084,0.0141276619823971,503666666666.667,2.7325637696514,0.0141342321192948,503666666666.667,2.73778394991024,0.0138282999215342,503666666666.667,2.72361949353867,0.014160829343478,503666666666.667,2.72716617997446,0.014258785413248,503666666666.667,2.72639183745263,0.0141347508638046
504000000000,2.73497735257652,0.0142023366438419,504000000000,2.73025637520931,0.0142316777539507,504000000000,2.73510412600331,0.0138561199723581,504000000000,2.72139667100873,0.0141660072375276,504000000000,2.72497755348879,0.0143118090335273,504000000000,2.72389854594426,0.0141610619114151
504333333333.333,2.73423394296204,0.0136156790314794,504333333333.333,2.72967197776135,0.0135145015345184,504333333333.333,2.7345555464692,0.0132931971866323,504333333333.333,2.72049979832475,0.0135961732414767,504333333333.333,2.72440030586962,0.0136150979355667,504333333333.333,2.72321899104077,0.0136030615341392
504666666666.667,2.735491273416,0.0134325444750206,504666666666.667,2.73091886293123,0.0132665007625703,504666666666.667,2.73609150743428,0.0131481255337251,504666666666.667,2.72237568311759,0.0133777668829594,504666666666.667,2.7257892506772,0.0133223464543177,504666666666.667,2.72506176062876,0.0133775903907566
505000000000,2.73521220413326,0.0140438585061288,505000000000,2.73049916188376,0.0139498863331118,505000000000,2.73597598496206,0.0137912674320137,505000000000,2.72249174685754,0.0139105094943511,505000000000,2.72562387840637,0.0138886853330553,505000000000,2.72501131161935,0.0138845197452013
505333333333.333,2.73378573934411,0.0138350874809953,505333333333.333,2.72879024487515,0.0138174784549616,505333333333.333,2.73430942600349,0.0136095901106102,505333333333.333,2.72088024448073,0.013759815967598,505333333333.333,2.72407007702069,0.0137297154395704,505333333333.333,2.72352664898178,0.0136848791261571
505666666666.667,2.73342813669795,0.0131961485487582,505666666666.667,2.72839395423316,0.0131848134079586,505666666666.667,2.733802414966,0.0130239633340965,505666666666.667,2.7202875915323,0.0131418233701037,505666666666.667,2.72375225459833,0.01315055359546,505666666666.667,2.72292638897795,0.0130402184883592
506000000000,2.73402791851857,0.0126201435995952,506000000000,2.72885543462119,0.0126174134715853,506000000000,2.73414215963878,0.0124908014160893,506000000000,2.7207707022438,0.0124957697378617,506000000000,2.72429484525207,0.0125468255858669,506000000000,2.72363915711724,0.0124462762782964
506333333333.333,2.73722797912135,0.0124520013323707,506333333333.333,2.73207449917139,0.0124506665867737,506333333333.333,2.73707640534024,0.0123007284408851,506333333333.333,2.72388112053422,0.0122895464809586,506333333333.333,2.72753199220714,0.0123641108973663,506333333333.333,2.72693710542247,0.012248358047211
506666666666.667,2.73795297164738,0.0135276662218935,506666666666.667,2.7328477547028,0.0135227707406719,506666666666.667,2.73763130528568,0.0133162136159725,506666666666.667,2.72485396769722,0.0133964916952,506666666666.667,2.72840078414959,0.0135089058928587,506666666666.667,2.72771136580168,0.013396717201537
507000000000,2.7359251804324,0.0143875818427429,507000000000,2.73111167505816,0.0143348477664295,507000000000,2.73583438356441,0.014077687757532,507000000000,2.72296619583849,0.0142038473479442,507000000000,2.72654862265637,0.0143406670551419,507000000000,2.72587658440113,0.0142847429647663
507333333333.333,2.7326018076631,0.0142399823468375,507333333333.333,2.72787040265472,0.0142075561263293,507333333333.333,2.7329103389337,0.0139367115692896,507333333333.333,2.71980451904023,0.0141077125053491,507333333333.333,2.72323272830996,0.0141984069002466,507333333333.333,2.72280462695117,0.0141901606409919
507666666666.667,2.73198277297079,0.0132688807666555,507666666666.667,2.72712110736914,0.0132155575010238,507666666666.667,2.73236116234211,0.0129729523475732,507666666666.667,2.71914048268256,0.0130876888716593,507666666666.667,2.72239625172802,0.0131953567182564,507666666666.667,2.72224493476526,0.0131276180595803
508000000000,2.73365687687099,0.0130418343210979,508000000000,2.72888491692732,0.0129950839969523,508000000000,2.73403925400983,0.0127669838780334,508000000000,2.72086238774475,0.0127867725360263,508000000000,2.72415340630048,0.0128963076620556,508000000000,2.72396055387623,0.0128740887595574
508333333333.333,2.7327991264782,0.013501281635939,508333333333.333,2.72806984365425,0.0135268837619049,508333333333.333,2.73328408229242,0.0132945276251032,508333333333.333,2.72001869220581,0.0132765584050264,508333333333.333,2.72343287432861,0.0133936938315728,508333333333.333,2.72336012440046,0.013328927502632
508666666666.667,2.73131746851173,0.0131264555320359,508666666666.667,2.72644822152489,0.0131315127041683,508666666666.667,2.73165257842984,0.0129113435354145,508666666666.667,2.71850713780944,0.0129488177599144,508666666666.667,2.7220769355991,0.0130526767903714,508666666666.667,2.72198096150373,0.012919704961068
509000000000,2.73171931319829,0.0126954483159276,509000000000,2.72689085351008,0.0126545938510038,509000000000,2.73190045944122,0.0125363907523534,509000000000,2.71850458760493,0.0124959439993142,509000000000,2.72241585344014,0.0125589401621446,509000000000,2.72194489462205,0.0124760806739108
509333333333.333,2.73226730079516,0.0124414985488473,509333333333.333,2.72735670229481,0.0123618291387646,509333333333.333,2.73235373166118,0.0123358484048775,509333333333.333,2.71926968728598,0.0121980244006012,509333333333.333,2.72306790333603,0.0122338557761265,509333333333.333,2.72276421057247,0.0122294248466402
509666666666.667,2.7344262965619,0.0122564477661619,509666666666.667,2.72955706693342,0.0122322202143103,509666666666.667,2.73438899014682,0.0121302866581344,509666666666.667,2.72181466283902,0.0120689375772565,509666666666.667,2.7253469155439,0.0121556641378728,509666666666.667,2.72535191740635,0.0120921001053599
510000000000,2.73495988806343,0.0136122869838209,510000000000,2.73043029306057,0.0135549615722324,510000000000,2.73500973207847,0.0133615299878559,510000000000,2.72249239862872,0.0132826752503594,510000000000,2.72619280939389,0.013457786445264,510000000000,2.72579131126525,0.013345222284735
510333333333.333,2.73223956641892,0.0143063642044854,510333333333.333,2.72797546021628,0.0142377579470565,510333333333.333,2.73248915310955,0.0139884662059985,510333333333.333,2.71978870037183,0.0140870940324071,510333333333.333,2.72356788948657,0.0142437243358724,510333333333.333,2.72309590395273,0.0141364165968031
510666666666.667,2.72933095818916,0.0139922320921935,510666666666.667,2.72511155547058,0.0139754386310945,510666666666.667,2.73008883285216,0.0137163960960001,510666666666.667,2.71691089164951,0.0138236411853834,510666666666.667,2.72064718803976,0.0139286654721884,510666666666.667,2.72042471754084,0.0138301094859268
511000000000,2.7281542201724,0.0131373521685624,511000000000,2.72397320745447,0.0131914431090283,511000000000,2.72883768204158,0.0128671583932096,511000000000,2.71571353818721,0.0128424820641492,511000000000,2.71951509753723,0.0130359482982558,511000000000,2.7192107805262,0.0128580434934054
511333333333.333,2.72960021094452,0.0126742800248744,511333333333.333,2.72574077942065,0.0127832580278731,511333333333.333,2.73016282989458,0.0124636735537907,511333333333.333,2.71713107232864,0.0123278503123586,511333333333.333,2.72126804856645,0.0125672364643585,511333333333.333,2.72048577202173,0.0123703095016732
511666666666.667,2.72935926238387,0.0130480667472633,511666666666.667,2.72551113028892,0.0131298352861385,511666666666.667,2.72984835479726,0.0128930905676002,511666666666.667,2.716931586243,0.0128535502389851,511666666666.667,2.72129755595865,0.0129954718227881,511666666666.667,2.72033038137347,0.012872723972279
512000000000,2.72866380371637,0.013021393180659,512000000000,2.72464143406856,0.0130562454069558,512000000000,2.72916919263269,0.0128854125838764,512000000000,2.71625044141299,0.0128543339441271,512000000000,2.72038810677758,0.0129292809987776,512000000000,2.7197655431095,0.0128754460188895
512333333333.333,2.72861254406413,0.0127151450106982,512333333333.333,2.72437832713585,0.0127731510703822,512333333333.333,2.72888797735969,0.0125990240318392,512333333333.333,2.71605102969224,0.012488215823448,512333333333.333,2.72014074628471,0.0125983206015163,512333333333.333,2.71954051270834,0.0125407727331252
512666666666.667,2.72907700123143,0.0124659606833197,512666666666.667,2.72504104068923,0.0124568951348329,512666666666.667,2.72942969373135,0.0123375203008624,512666666666.667,2.71655724999996,0.0122041378968393,512666666666.667,2.72077952210068,0.0123070400783813,512666666666.667,2.72020653640261,0.0122968217413198
513000000000,2.73148041250526,0.0127758272718734,513000000000,2.72742694433087,0.0126822558668344,513000000000,2.73192784949449,0.0125578625178747,513000000000,2.71904013723511,0.0123784852813182,513000000000,2.7231519701862,0.0125268228850073,513000000000,2.7229408776069,0.0125090118406001
513333333333.333,2.73083625565518,0.0139258444360246,513333333333.333,2.72705968942168,0.0138737779968695,513333333333.333,2.73144068289765,0.0135462247189853,513333333333.333,2.71861327622134,0.0134990979057296,513333333333.333,2.72278289839069,0.0137534610352959,513333333333.333,2.72256645195215,0.0135721639525026
513666666666.667,2.72717155967091,0.0141778998696479,513666666666.667,2.72378444872909,0.0142157394041363,513666666666.667,2.72814046492424,0.0138246044180284,513666666666.667,2.7146760825726,0.0138470120378207,513666666666.667,2.71901100817188,0.0141457567436931,513666666666.667,2.71885499862361,0.0139084170694896
514000000000,2.72549463449095,0.0136054807217063,514000000000,2.72202463772821,0.0136499094028641,514000000000,2.72657422773838,0.0133858092323585,514000000000,2.71244595481439,0.0132767854430283,514000000000,2.71712926907011,0.0135223251221399,514000000000,2.71693644748868,0.0133612880024947
514333333333.333,2.725411617539,0.0129722297630632,514333333333.333,2.7219687013917,0.0130208561284969,514333333333.333,2.72648409700446,0.0127839554899178,514333333333.333,2.71227426894921,0.0124968831040884,514333333333.333,2.71701017456466,0.0127972518062067,514333333333.333,2.71688523579359,0.0126457514524463
514666666666.667,2.72712827686427,0.0126188036682087,514666666666.667,2.72382049689384,0.012764838380737,514666666666.667,2.72812600704246,0.0125101550549,514666666666.667,2.7141909361603,0.0121593411574899,514666666666.667,2.71890061166814,0.0124640098574661,514666666666.667,2.71850587242563,0.0123145717264675
515000000000,2.7273967167439,0.0130750854312214,515000000000,2.72397994383318,0.0131678259244461,515000000000,2.72829052583141,0.0130326284635951,515000000000,2.71431520836539,0.0128032537540502,515000000000,2.71922374639621,0.0129833685970078,515000000000,2.71868350594402,0.0129514422024678
515333333333.333,2.72688346702135,0.0132372335280117,515333333333.333,2.72338303440444,0.0132404182281862,515333333333.333,2.72788859512656,0.0131573299452045,515333333333.333,2.71404757655909,0.013032130181667,515333333333.333,2.71890756992577,0.0131189493179416,515333333333.333,2.71848966216051,0.0131186897320223
515666666666.667,2.72651880204357,0.01320945316305,515666666666.667,2.72311682612621,0.0132009766473034,515666666666.667,2.72729960870348,0.0130549022244791,515666666666.667,2.71345554249745,0.0129312180928147,515666666666.667,2.7182420525911,0.0130563220536214,515666666666.667,2.71793595386196,0.0130120684090666
516000000000,2.72607411388235,0.0129699413308916,516000000000,2.72283043623761,0.0129002940383364,516000000000,2.72685179390857,0.0127423276517959,516000000000,2.7129387046131,0.0126142350131136,516000000000,2.71803266285858,0.012750330449447,516000000000,2.71750731065337,0.0127038364804937
516333333333.333,2.72780744693343,0.0133738439912186,516333333333.333,2.72493396270058,0.0132215878489211,516333333333.333,2.72906970964504,0.0130139398734319,516333333333.333,2.71501029644353,0.0129259046650932,516333333333.333,2.72002777997159,0.0131087110773739,516333333333.333,2.71990288698462,0.0130278390750668
516666666666.667,2.72645883098283,0.0142000959154305,516666666666.667,2.72385146709272,0.0141826571856406,516666666666.667,2.72810033884434,0.0137923472761111,516666666666.667,2.71381555443263,0.0138332048435818,516666666666.667,2.71888269868848,0.014111258979387,516666666666.667,2.71868291429077,0.0138552326956177
517000000000,2.72402365321555,0.0140836027414342,517000000000,2.7217292154676,0.0141574354769328,517000000000,2.72582755454661,0.0137844458785583,517000000000,2.71076923118528,0.0136833151021018,517000000000,2.71627218980976,0.0140153495726305,517000000000,2.7158726290293,0.0137549379317187
517333333333.333,2.72320558637914,0.0137366905490532,517333333333.333,2.72083770920858,0.0137712803559976,517333333333.333,2.7249673517333,0.0135563174377108,517333333333.333,2.70952110484801,0.0132936613048056,517333333333.333,2.71520445227582,0.0135941424855475,517333333333.333,2.71470108364749,0.0134627634538355
517666666666.667,2.72328664042546,0.0132498030952109,517666666666.667,2.72064710728718,0.013287708309505,517666666666.667,2.72494035721176,0.0131161565155005,517666666666.667,2.70973574266479,0.012755181808816,517666666666.667,2.71518149031852,0.0130475773294114,517666666666.667,2.71484740711589,0.012964006824959
518000000000,2.72462182523499,0.0130536810791273,518000000000,2.72185880165446,0.0131825315121756,518000000000,2.72609280698726,0.0129874949810028,518000000000,2.71130729856043,0.012588693099371,518000000000,2.71655100836038,0.0128674795974453,518000000000,2.71610195487982,0.0128092367014651
518333333333.333,2.72527317695352,0.0133987371720016,518333333333.333,2.72231667623243,0.0134610105256665,518333333333.333,2.72665337639704,0.0133511496229773,518333333333.333,2.71181567360701,0.0130507542224242,518333333333.333,2.71713751453973,0.0132381533947217,518333333333.333,2.71665283602031,0.0132392826752344
518666666666.667,2.72502773634902,0.0137672898081294,518666666666.667,2.72203644346518,0.0137154686593055,518666666666.667,2.72622584555197,0.0136176683861613,518666666666.667,2.71139349370184,0.0134800347753411,518666666666.667,2.71680622365254,0.0135989148309214,518666666666.667,2.71639307927773,0.0135675004118247
519000000000,2.72478819954371,0.0137862611242295,519000000000,2.72173330499198,0.0136936601088881,519000000000,2.72583036922594,0.013530203602453,519000000000,2.71074925074162,0.0133827016258847,519000000000,2.71634455678144,0.0135607029775947,519000000000,2.7158939743538,0.0134459229852429
519333333333.333,2.72411479745345,0.0135889591968375,519333333333.333,2.72134112083623,0.0134217614109922,519333333333.333,2.72531801002357,0.0132399481022912,519333333333.333,2.7101756186816,0.0130496454354542,519333333333.333,2.71592593411972,0.0132948009149785,519333333333.333,2.71539465776579,0.0131544894589202
519666666666.667,2.72509827737,0.0138666784216702,519666666666.667,2.7226568511395,0.0137127216152802,519666666666.667,2.72668139441532,0.0134914524715845,519666666666.667,2.71149374596764,0.013372174241838,519666666666.667,2.71706425041769,0.0136152688909534,519666666666.667,2.71675242887167,0.0134482102220811
520000000000,2.72490855122695,0.0141424121734412,520000000000,2.72242404744226,0.0140562641066554,520000000000,2.72655719266758,0.0138020861777028,520000000000,2.7109965077778,0.013681864357542,520000000000,2.71653661066388,0.0139403710546279,520000000000,2.71633040499509,0.0137291708150362
520333333333.333,2.72427351423386,0.0143217828281591,520333333333.333,2.72179419605306,0.0142597326534644,520333333333.333,2.72594841220356,0.01406910863616,520333333333.333,2.70973394619507,0.0138471579143263,520333333333.333,2.715814751628,0.0141127737190809,520333333333.333,2.71543658998036,0.013980920429121
520666666666.667,2.7236248364361,0.0142487008362596,520666666666.667,2.72109555891513,0.0141592384256805,520666666666.667,2.7253745260243,0.0140743829339138,520666666666.667,2.70899730057887,0.0137929628364517,520666666666.667,2.71513819700003,0.0140432601473133,520666666666.667,2.71477043153691,0.0139980916221605
521000000000,2.72333149688073,0.0139091220880368,521000000000,2.72067564926697,0.0138649511942975,521000000000,2.72497808630512,0.0137372750812408,521000000000,2.70895241705828,0.0134712656721657,521000000000,2.71476032529104,0.0137077107821181,521000000000,2.71457066514411,0.0136749868257834
521333333333.333,2.72434678440751,0.0136949615274756,521333333333.333,2.72133846754666,0.0137269872538309,521333333333.333,2.72579760516065,0.0135657561143377,521333333333.333,2.70992245314412,0.0133026085129976,521333333333.333,2.71571226827953,0.0135429616084297,521333333333.333,2.71547547360758,0.0135049116293392
521666666666.667,2.72491849083494,0.0138438161105887,521666666666.667,2.72181660371858,0.013823803470485,521666666666.667,2.72618209440122,0.0137093414976293,521666666666.667,2.71022163038778,0.0134800766521029,521666666666.667,2.71606439625029,0.013679080643029,521666666666.667,2.71585761855405,0.0136567380103665
522000000000,2.72558537692369,0.0142132064332081,522000000000,2.72234724179251,0.0140816482444551,522000000000,2.72673762943135,0.013962596607829,522000000000,2.71060775016279,0.0138320198196904,522000000000,2.71645658267884,0.0140035981346668,522000000000,2.71620015665915,0.0139313805223423
522333333333.333,2.72517169198553,0.0144367419108423,522333333333.333,2.72196436967337,0.0142469773787477,522333333333.333,2.72633716872146,0.0140953701972403,522333333333.333,2.71002822597955,0.0139784429124604,522333333333.333,2.71599768207844,0.0141675811283681,522333333333.333,2.71565006137275,0.0140354849304708
522666666666.667,2.72459324442845,0.0142790394994779,522666666666.667,2.72159995047821,0.0140450933154296,522666666666.667,2.72603333796716,0.013904073237705,522666666666.667,2.70967985399417,0.0137925694163578,522666666666.667,2.71558655677718,0.0139682090022321,522666666666.667,2.7151986725643,0.0138570794646377
523000000000,2.72525946738998,0.0143727360736825,523000000000,2.72229008573608,0.0141359118489226,523000000000,2.72686033603128,0.0140458417608575,523000000000,2.71031930162822,0.013923676514666,523000000000,2.71632120932415,0.0140441779162082,523000000000,2.71602092697845,0.0139782133738177
523333333333.333,2.72564680319252,0.0143445995670699,523333333333.333,2.72257560720963,0.014134539787299,523333333333.333,2.72710852518731,0.014050930908166,523333333333.333,2.71030274519946,0.0139662195656269,523333333333.333,2.71639164495573,0.0140436197800416,523333333333.333,2.71621897635697,0.0139917984901965
523666666666.667,2.72609195748795,0.0144630782902034,523666666666.667,2.72318509139594,0.0142782695666178,523666666666.667,2.72758827249721,0.0142339098331998,523666666666.667,2.71076420853712,0.0141215439386099,523666666666.667,2.7169584119663,0.0142158802328112,523666666666.667,2.71660502926678,0.0141864913274459
524000000000,2.72575454143926,0.0146929258281226,524000000000,2.72277902362721,0.0145263140094394,524000000000,2.72726324598498,0.0144872870445996,524000000000,2.7104616750192,0.0143145090707372,524000000000,2.71667035491926,0.0144633812920602,524000000000,2.71632462337678,0.0144412702118997
524333333333.333,2.72556747163271,0.0144121787104831,524333333333.333,2.72245708628591,0.0143129500215091,524333333333.333,2.72691965835551,0.0142157458083558,524333333333.333,2.71037892794978,0.0140659206698482,524333333333.333,2.71631978702977,0.0142525167407615,524333333333.333,2.71617430953169,0.0141656587944132
524666666666.667,2.72649505472881,0.0144112323147861,524666666666.667,2.72321967468134,0.0143308343180422,524666666666.667,2.72761496444222,0.0141992778981093,524666666666.667,2.7112151978365,0.0140808629962836,524666666666.667,2.71715767968055,0.0142862058823904,524666666666.667,2.71679082734118,0.0141739552356057
525000000000,2.72683603060619,0.0144063623117794,525000000000,2.72329287996538,0.0142679743145148,525000000000,2.72773429741746,0.0141790238158032,525000000000,2.71139501802558,0.0140797886642741,525000000000,2.71736307261555,0.0142626896255309,525000000000,2.71672133375671,0.014165196430764
525333333333.333,2.7275572026152,0.0145454973632797,525333333333.333,2.72411207127714,0.0143221888456718,525333333333.333,2.72849661134172,0.0142217081971259,525333333333.333,2.71208109189889,0.0141964854507217,525333333333.333,2.71792522563313,0.0143577536603096,525333333333.333,2.71724095800489,0.0142537292248022
525666666666.667,2.72752708695481,0.0147057900836469,525666666666.667,2.72404983657388,0.0144314168899687,525666666666.667,2.72840281951464,0.0143158948525871,525666666666.667,2.71208245832483,0.0143453810450548,525666666666.667,2.71786088280372,0.0144854943253354,525666666666.667,2.71704406188605,0.0143838564683998
526000000000,2.72802177810686,0.0145417881308181,526000000000,2.72451211659044,0.0142397719002735,526000000000,2.72904536899401,0.014177593184835,526000000000,2.7125190629356,0.0142424567688821,526000000000,2.71823124900557,0.0142803828610318,526000000000,2.71737913653121,0.0142567714150294
526333333333.333,2.72881829169718,0.0148049307768262,526333333333.333,2.72527349497084,0.0145190759683694,526333333333.333,2.73001481864035,0.0144804715520661,526333333333.333,2.71346854313829,0.0145561637283543,526333333333.333,2.71912223707705,0.0145523174185682,526333333333.333,2.71843237345726,0.0145569136884726
526666666666.667,2.72844483387347,0.01478077545729,526666666666.667,2.72490233186627,0.0145293527013883,526666666666.667,2.72970570440967,0.014436853155843,526666666666.667,2.71326588347693,0.0145741527422049,526666666666.667,2.71886881004131,0.0145766339155768,526666666666.667,2.71823840434903,0.0145306854801585
527000000000,2.72893738208418,0.0148615644090878,527000000000,2.72523140576831,0.0146300456202882,527000000000,2.73003790453452,0.0145247330475691,527000000000,2.71352009912202,0.0145882678403867,527000000000,2.71926192366055,0.0146489439891821,527000000000,2.7186657745158,0.014552770476962
527333333333.333,2.7285720236361,0.0150767593082373,527333333333.333,2.72494630481658,0.0148511539377008,527333333333.333,2.72980138251288,0.0147396750569639,527333333333.333,2.7134455337149,0.0146778486713516,527333333333.333,2.718960117895,0.0148163186370277,527333333333.333,2.71848082481521,0.014695297769047
527666666666.667,2.72857320549956,0.014797124397926,527666666666.667,2.72480030667867,0.0145727495311815,527666666666.667,2.72980503850805,0.0144224896995749,527666666666.667,2.71347110704487,0.0143311309232307,527666666666.667,2.71879670196207,0.0145011061101656,527666666666.667,2.71852784918854,0.0143017967568249
528000000000,2.73060213835599,0.014987425454807,528000000000,2.72650213274417,0.0147188963305424,528000000000,2.73141486208164,0.0145416744869235,528000000000,2.71509599942008,0.0144907542758558,528000000000,2.7206423035829,0.014680778578791,528000000000,2.72000036175003,0.014397974855662
528333333333.333,2.73050315416344,0.0151060646180193,528333333333.333,2.72632199923839,0.0148180696382506,528333333333.333,2.73102415623616,0.0147167526118539,528333333333.333,2.71515815979764,0.0146566522826423,528333333333.333,2.7207120244815,0.0147869109555278,528333333333.333,2.7196130655404,0.0145920939246997
528666666666.667,2.73101244265279,0.0150568341075345,528666666666.667,2.72675418791658,0.0147566616953561,528666666666.667,2.7315881840269,0.0146967694398873,528666666666.667,2.71557330555702,0.0146928239778515,528666666666.667,2.72093871799826,0.0147700605050512,528666666666.667,2.72008638757889,0.0146943421776533
529000000000,2.73159308937774,0.0147526641262746,529000000000,2.72683705588949,0.0144816515911411,529000000000,2.73197754733496,0.0144449907845063,529000000000,2.7159874231434,0.0146528337349163,529000000000,2.72112952620608,0.0146127775513769,529000000000,2.72043755801117,0.0146045102423633
529333333333.333,2.7324726508011,0.0142836460152362,529333333333.333,2.72752204430234,0.0140855775879948,529333333333.333,2.73262841168696,0.0140590014687181,529333333333.333,2.71668834050855,0.0144269290419204,529333333333.333,2.72172159426181,0.0143042559067376,529333333333.333,2.72090737410413,0.0143714008408774
529666666666.667,2.73316224690317,0.0144100413756249,529666666666.667,2.72840992980661,0.0142730901439692,529666666666.667,2.73351209647879,0.0142435076280908,529666666666.667,2.71783590442972,0.0146230080471181,529666666666.667,2.72285827542687,0.0144828232355675,529666666666.667,2.72213335986734,0.0146096939254804
530000000000,2.73279996308123,0.0146471947014445,530000000000,2.72812434449244,0.0145127188760521,530000000000,2.73327627543103,0.014429408102271,530000000000,2.71762740235214,0.0148793043237895,530000000000,2.72259319439563,0.0147485507723231,530000000000,2.72225012231336,0.0148105921686717
530333333333.333,2.7321310822235,0.0148023173155995,530333333333.333,2.72762787086615,0.0146507957607429,530333333333.333,2.73278302213222,0.0144629988584991,530333333333.333,2.71747253927994,0.014929666107612,530333333333.333,2.72239884116501,0.0148762224643439,530333333333.333,2.72192855335335,0.0148481417795479
530666666666.667,2.73088534769787,0.0148585506766453,530666666666.667,2.72649702524942,0.0147295488599037,530666666666.667,2.73171823293456,0.0145472876358146,530666666666.667,2.71685324120474,0.0149096948186637,530666666666.667,2.72141476821271,0.0148847481995318,530666666666.667,2.72099875354029,0.014868733638812
531000000000,2.73046650273209,0.0144091970633183,531000000000,2.72604811723393,0.0142481655096281,531000000000,2.73145018661685,0.0141293798854615,531000000000,2.71651063162493,0.0144587409025536,531000000000,2.72097261534282,0.0143799807831706,531000000000,2.72061909587741,0.0143926677519657
531333333333.333,2.73269056909638,0.0141485974108227,531333333333.333,2.72791309202959,0.0139354446188269,531333333333.333,2.7336444747806,0.0138194377178556,531333333333.333,2.71867099211723,0.014153638062296,531333333333.333,2.7231745579504,0.0140803171588781,531333333333.333,2.72272492911206,0.0140395222556627
531666666666.667,2.73422785323808,0.0146302218295693,531666666666.667,2.72924343636756,0.0144020768320443,531666666666.667,2.73467671638313,0.0143096567106946,531666666666.667,2.72004450296368,0.0145289298281759,531666666666.667,2.7244856921817,0.0145046906159957,531666666666.667,2.72377671675554,0.0144509592548885
532000000000,2.73432259314351,0.0150258595968658,532000000000,2.72915241811256,0.0148043313152963,532000000000,2.73461285540754,0.0147455018277976,532000000000,2.71988444172958,0.0149319188762754,532000000000,2.72429661933369,0.0148791572384117,532000000000,2.72354572271025,0.0148895070735188
532333333333.333,2.73331785424437,0.0147134557622803,532333333333.333,2.72802859094224,0.0145249948315543,532333333333.333,2.73354461620612,0.0144540120429476,532333333333.333,2.71916883047845,0.0147733412399691,532333333333.333,2.72332958725249,0.0146549087965205,532333333333.333,2.72274031551272,0.0146504374220056
532666666666.667,2.73354421906541,0.0144187133767089,532666666666.667,2.72797518026541,0.0142948299122073,532666666666.667,2.7335498458306,0.0141560864625322,532666666666.667,2.71946756794397,0.0145441722078738,532666666666.667,2.72355663182386,0.0144350274452547,532666666666.667,2.72301707923364,0.0143592734037873
533000000000,2.73418402714505,0.0142779638112062,533000000000,2.72885915553067,0.0141909554890417,533000000000,2.73414731157183,0.0140333312696985,533000000000,2.72011326470408,0.0144377978805555,533000000000,2.72427863143726,0.0143256805727388,533000000000,2.7236281698357,0.0142761451453259
533333333333.333,2.73420940224883,0.0143575970225489,533333333333.333,2.72892418564691,0.0142267825326322,533333333333.333,2.73413249197963,0.014081957564454,533333333333.333,2.72035398395805,0.0144944740058901,533333333333.333,2.72456253264039,0.0143712038494658,533333333333.333,2.72391243777121,0.0143506569286076
533666666666.667,2.73380779276814,0.0146132276197383,533666666666.667,2.72854104720303,0.0144408202406614,533666666666.667,2.73379397002199,0.0142279433223573,533666666666.667,2.72044724469326,0.0146632702218812,533666666666.667,2.72445308604432,0.0145775687208733,533666666666.667,2.72390375265552,0.0145300949936489
534000000000,2.73308880682238,0.014461660859185,534000000000,2.72799655590003,0.0143130652709622,534000000000,2.73332757066281,0.0140519599740817,534000000000,2.72007563431483,0.0145052155297933,534000000000,2.72390999385076,0.0144243524134026,534000000000,2.72339724996957,0.0143835669294731
534333333333.333,2.73372421791755,0.014245644721806,534333333333.333,2.72848345159171,0.0140769071350851,534333333333.333,2.73396214823949,0.0138925726302273,534333333333.333,2.72048393765443,0.0142992568976641,534333333333.333,2.72434418110413,0.0141646186446342,534333333333.333,2.72382936407281,0.0141849424426991
534666666666.667,2.73454795263414,0.0141657606606616,534666666666.667,2.72913890934063,0.0139539501762227,534666666666.667,2.7348601921781,0.0137874538547957,534666666666.667,2.72140201839701,0.0141782960228567,534666666666.667,2.72520834447107,0.0140442760924415,534666666666.667,2.72469683765805,0.0140692167614639
535000000000,2.73521068720722,0.0143968029653508,535000000000,2.72989371855795,0.0141942160563323,535000000000,2.73558985985363,0.0140124660622729,535000000000,2.72227404203958,0.0143577719778141,535000000000,2.72599074198212,0.0142910403199385,535000000000,2.72527697243519,0.0142658471019756
535333333333.333,2.73440184073664,0.0146446409339917,535333333333.333,2.72905511546931,0.0144912937756341,535333333333.333,2.73483314182415,0.0143154923048014,535333333333.333,2.72167472582953,0.014621641439675,535333333333.333,2.72531703044427,0.0145734433510408,535333333333.333,2.72455822295831,0.0145145562237371
535666666666.667,2.73302294510792,0.0144804020725088,535666666666.667,2.72778302691456,0.0143634020914667,535666666666.667,2.73334770037612,0.0141885497236924,535666666666.667,2.72039766966461,0.0145191361331547,535666666666.667,2.72402305105703,0.01445191799163,535666666666.667,2.72320649749399,0.0143795925016706
536000000000,2.73315167634324,0.0140081233757015,536000000000,2.72785944491315,0.013914254122202,536000000000,2.73345759886012,0.0137249619032499,536000000000,2.72041360301184,0.0140487150866371,536000000000,2.72402695004792,0.0139920791412893,536000000000,2.72326164994052,0.0138830073263583
536333333333.333,2.73370862605043,0.0138170132245175,536333333333.333,2.72851738309112,0.0137398565657412,536333333333.333,2.733897534246,0.0135698163235618,536333333333.333,2.72103443553127,0.0138901819839325,536333333333.333,2.72470601428593,0.0138136715369252,536333333333.333,2.72390055873472,0.0137208999695042
536666666666.667,2.73439913031481,0.0139079884089649,536666666666.667,2.72918398933989,0.0137856816467686,536666666666.667,2.73435979732988,0.0136415864737773,536666666666.667,2.72163935574736,0.0139515525713013,536666666666.667,2.72535592319488,0.0138550131018186,536666666666.667,2.72459211520959,0.0138292531872038
537000000000,2.73370620688797,0.0142189447642754,537000000000,2.72874914800251,0.0140781653195558,537000000000,2.7339463672354,0.0139064585895179,537000000000,2.72165698124864,0.0142185204112253,537000000000,2.72495456839561,0.0141403178506398,537000000000,2.72443979116301,0.0141307407035444
537333333333.333,2.73291445152932,0.0142550956312568,537333333333.333,2.72795835427012,0.0141573533158137,537333333333.333,2.73318495779142,0.0139601334179142,537333333333.333,2.72096272877158,0.0142684806952357,537333333333.333,2.72414633927854,0.0141775281964784,537333333333.333,2.72367273772841,0.0141747584062972
537666666666.667,2.73236692588047,0.0139338025853622,537666666666.667,2.72748419563868,0.0138140224125553,537666666666.667,2.73273993510555,0.0136296110342178,537666666666.667,2.72053515697273,0.0139406268483599,537666666666.667,2.72383028769381,0.0138407761361396,537666666666.667,2.72325736908687,0.0138618419118482
538000000000,2.73280987145889,0.0139464946068723,538000000000,2.72810208827453,0.0137571917607323,538000000000,2.73320969270849,0.0136043404970941,538000000000,2.72096044097507,0.0138887619317281,538000000000,2.72433346440094,0.01379927953652,538000000000,2.72380443925348,0.0138125193585909
538333333333.333,2.73249330844819,0.0141285681067752,538333333333.333,2.72800112646028,0.0139411111464677,538333333333.333,2.73301975111957,0.013740594086686,538333333333.333,2.72100598504654,0.0140441830068548,538333333333.333,2.72419182731957,0.0139942420134951,538333333333.333,2.72364313564481,0.0139404953164709
538666666666.667,2.73171705757492,0.0142724038098526,538666666666.667,2.72737240065323,0.014124023151393,538666666666.667,2.7323605584248,0.0138826767197675,538666666666.667,2.7202517193566,0.0141684524505259,538666666666.667,2.72357358136858,0.0141439450567085,538666666666.667,2.72278845622521,0.0140273535954943
539000000000,2.73093115696275,0.0142052090979965,539000000000,2.7266849661279,0.0140898275739132,539000000000,2.73151400524007,0.0138816082768226,539000000000,2.71929466605615,0.0141057180636815,539000000000,2.72272021048222,0.0140734906337097,539000000000,2.72178988174215,0.0139736852969685
539333333333.333,2.73044583678948,0.0137335730090753,539333333333.333,2.72613974679735,0.0136049493449536,539333333333.333,2.73103475541108,0.0134372451371221,539333333333.333,2.71871067000864,0.0136367951893601,539333333333.333,2.72221211514095,0.0135794867888567,539333333333.333,2.72131160988275,0.0135236900173326
539666666666.667,2.73210327327664,0.013476502845469,539666666666.667,2.72777174002341,0.0133517867038432,539666666666.667,2.73264983095005,0.0131826340089451,539666666666.667,2.7201732955487,0.013379532258083,539666666666.667,2.72379096649773,0.013312455985683,539666666666.667,2.72292188910595,0.0132811897804234
540000000000,2.73279239690095,0.0137463198570772,540000000000,2.72846981525051,0.0136481271367797,540000000000,2.73334060576728,0.0134558015934472,540000000000,2.72105457117947,0.0136437554760286,540000000000,2.72455528797555,0.0135901433068537,540000000000,2.72362572715823,0.0135624121830508
540333333333.333,2.7318820291537,0.0141329178558924,540333333333.333,2.7278010800425,0.0140516003343931,540333333333.333,2.73275513467974,0.0138637782222917,540333333333.333,2.72052372585811,0.0140412053074739,540333333333.333,2.72380762105486,0.013982850883538,540333333333.333,2.7231165321083,0.014002144163013
540666666666.667,2.73045485153619,0.0141908686362913,540666666666.667,2.72650297117696,0.0141325613762812,540666666666.667,2.73150065755866,0.013958964903055,540666666666.667,2.71923918411794,0.0141500278329112,540666666666.667,2.7223282776074,0.014050191780379,540666666666.667,2.72189141287508,0.0140967313306252
541000000000,2.72929090842218,0.0138281369514039,541000000000,2.72533503417905,0.0137686541009774,541000000000,2.73024504287788,0.0136094329207356,541000000000,2.7180639618217,0.0137795320528269,541000000000,2.72119778667478,0.0136974384837219,541000000000,2.720842965844,0.0137001755021385
541333333333.333,2.72964902440855,0.0138053108314515,541333333333.333,2.72573230719633,0.0137340724741646,541333333333.333,2.7304623590717,0.0135787968294093,541333333333.333,2.71822556635907,0.0136644612123079,541333333333.333,2.72157241557674,0.0136508764967379,541333333333.333,2.72099558603551,0.0136360755416665
541666666666.667,2.72896334140437,0.0139192023120736,541666666666.667,2.72519869343914,0.0138348746096866,541666666666.667,2.7298073074613,0.0136669752229078,541666666666.667,2.71747316981072,0.0137282567469143,541666666666.667,2.72084417744863,0.0137455647316245,541666666666.667,2.72034481588198,0.0136681716438633
542000000000,2.72869418892305,0.0139467990156438,542000000000,2.72479833415911,0.013820452953877,542000000000,2.72935091503293,0.0136277090571389,542000000000,2.71699356415294,0.0136938560494336,542000000000,2.72042855721316,0.0137237777528824,542000000000,2.71988966455293,0.0135874973690867
542333333333.333,2.72844778280658,0.0140014421742399,542333333333.333,2.72441272944706,0.0138878263004334,542333333333.333,2.728952973066,0.0136950362282499,542333333333.333,2.71630187771999,0.0137150380043068,542333333333.333,2.72000649069311,0.0137527425745958,542333333333.333,2.71925286024765,0.0136306127521152
