Repository: alperensar/UoB_VNA_Extraction

# VNA Parameter Extraction Algorithm
MATLAB software for extracting permittivity and loss tangent from VNA measurements.

**Initialisation Correction.** Configuration discovery and the Optimization Toolbox check have been corrected. The extraction calculations are unchanged.

The software supports GRL and TRL workflows, CSV and Touchstone inputs, and interactive fit settings.

## Measurement data and configuration

The example [folder_struct](folder_struct) shows a material directory with measurement-system and frequency-band subdirectories. The material name must match an entry in `Materials` in [src/config_VNA.json](src/config_VNA.json).

File: folder_struct/RADIX_2.8_HT/Keysight_PNA_NPL/WM-380/Merged/RADIX_2.8_HT_Keysight_PNA_NPL_WM-380_S2PMerged_withoutRoughnessS2P.csv (part 1 of 6)
1_Frequency_Hz,1_EpsilonReal,1_TanDelta,2_Frequency_Hz,2_EpsilonReal,2_TanDelta,3_Frequency_Hz,3_EpsilonReal,3_TanDelta,4_Frequency_Hz,4_EpsilonReal,4_TanDelta,5_Frequency_Hz,5_EpsilonReal,5_TanDelta,6_Frequency_Hz,6_EpsilonReal,6_TanDelta
500000000000,2.73694255013505,0.0136765593106584,500000000000,2.73148573332067,0.0135129393407589,500000000000,2.73671663201309,0.0134040877935039,500000000000,2.71992436161541,0.0137508127993211,500000000000,2.72445329406359,0.0137091081504804,500000000000,2.72412062317518,0.013654570615361
500333333333.333,2.73776293281221,0.0136134824774769,500333333333.333,2.73207488370894,0.0136035356297557,500333333333.333,2.73773638496017,0.013358314205816,500333333333.333,2.72095492878542,0.0138367368928564,500333333333.333,2.72494266411774,0.0138808911713289,500333333333.333,2.72499789116493,0.0137377600154077
500666666666.667,2.7363055148871,0.0137090424005634,500666666666.667,2.73104856819059,0.0137884082666763,500666666666.667,2.73632472611164,0.0132845880352171,500666666666.667,2.72041823293866,0.0137971376881954,500666666666.667,2.72462101430229,0.0139921815965474,500666666666.667,2.72405138263821,0.0136082438219563
501000000000,2.73491221066241,0.013851965993664,501000000000,2.73043051943843,0.0137378257288579,501000000000,2.73518350645376,0.013452797557636,501000000000,2.71975199665307,0.0138521215304659,501000000000,2.72406055314518,0.0139146009320344,501000000000,2.72279897223469,0.0137618327072194
501333333333.333,2.73587967560818,0.013865412666889,501333333333.333,2.73126028227224,0.0136439034975387,501333333333.333,2.73666161847344,0.0135761546178844,501333333333.333,2.72088901799472,0.0139080849381598,501333333333.333,2.72503926014799,0.013798526292139,501333333333.333,2.72405082486361,0.0138599299315352
501666666666.667,2.73496234061852,0.0143922840817443,501666666666.667,2.730372413245,0.0141820838814607,501666666666.667,2.7360395622413,0.0140864800367297,501666666666.667,2.72053463810349,0.0142708203314152,501666666666.667,2.72439307901577,0.0142510926385563,501666666666.667,2.72365843712087,0.0142297761341669
502000000000,2.73409914485167,0.0144743831178345,502000000000,2.72931022694991,0.0141920813434226,502000000000,2.73476100578162,0.0142393791030957,502000000000,2.71940355938372,0.0143474280205245,502000000000,2.72330684196633,0.0142295413847421,502000000000,2.72250880239842,0.0142824277837784
502333333333.333,2.73444945599027,0.0137805048504757,502333333333.333,2.72911166061666,0.0135281333529102,502333333333.333,2.73510178034222,0.0136053225199185,502333333333.333,2.71957782090694,0.0138509434129639,502333333333.333,2.7232783679501,0.0136358342243032,502333333333.333,2.72282467055435,0.0137636990800233
502666666666.667,2.734938898156,0.0129554071323054,502666666666.667,2.72935334313695,0.0129252732976076,502666666666.667,2.73523381318984,0.0127398126233315,502666666666.667,2.72046894538187,0.0130707440665002,502666666666.667,2.72380921612356,0.0130064396571642,502666666666.667,2.72358052034894,0.0129006259226692
503000000000,2.73785968210948,0.0128423467637614,503000000000,2.73235990311914,0.0128453731925081,503000000000,2.73768446120141,0.0126056488315821,503000000000,2.72309690093901,0.0127921597891547,503000000000,2.7267748374838,0.0128801143790236,503000000000,2.72597279098143,0.0126628556804765
503333333333.333,2.73857277811594,0.0135283875537957,503333333333.333,2.73327821831808,0.0135266863925923,503333333333.333,2.73841884693263,0.0133589857601649,503333333333.333,2.72428548490982,0.0136467381612635,503333333333.333,2.72791942061368,0.0136740359136089,503333333333.333,2.7269852909251,0.0135620306206494
503666666666.667,2.73784090422311,0.0141439080571031,503666666666.667,2.73256281898579,0.0141504556646644,503666666666.667,2.73778301673147,0.0138445465940092,503666666666.667,2.7236185540142,0.0141769987384272,503666666666.667,2.72716522297079,0.0142749922286255,503666666666.667,2.72639087755063,0.0141509604778388
504000000000,2.73497639851655,0.0142185893348217,504000000000,2.73025541565515,0.0142479071129121,504000000000,2.73510319584599,0.0138723705076423,504000000000,2.72139572191832,0.0141821971504366,504000000000,2.72497658957597,0.014328014664441,504000000000,2.7238975955004,0.0141772666594681
504333333333.333,2.73423303292236,0.0136319437891799,504333333333.333,2.72967107358751,0.0135307438811927,504333333333.333,2.73455465853123,0.0133094608172459,504333333333.333,2.72049889177772,0.0136123780458034,504333333333.333,2.72439939572227,0.0136313166981607,504333333333.333,2.72321808259224,0.0136192778147758
504666666666.667,2.73549037850276,0.0134488296401631,504666666666.667,2.73091798398397,0.0132827628781555,504666666666.667,2.7360906318841,0.0131644107569687,504666666666.667,2.72237479240406,0.0133939954400688,504666666666.667,2.72578836205764,0.0133385868671246,504666666666.667,2.72506086882384,0.0133938343682165
505000000000,2.73521126789393,0.0140601581333568,505000000000,2.73049822739676,0.0139661634223095,505000000000,2.73597506526412,0.013807567507077,505000000000,2.72249081872489,0.0139267544819151,505000000000,2.72562295087898,0.0139049438103556,505000000000,2.72501038455524,0.0139007794440842
505333333333.333,2.73378481821278,0.0138513928781012,505333333333.333,2.72878932350055,0.0138337633438324,505333333333.333,2.73430852673975,0.0136258856719367,505333333333.333,2.72087932684026,0.0137760663813584,505333333333.333,2.72406916131906,0.01374597950906,505333333333.333,2.72352573700417,0.0137011477146179
505666666666.667,2.73342726979449,0.0132124542569587,505666666666.667,2.72839308195262,0.0132011141184124,505666666666.667,2.73380155625295,0.0130402863604365,505666666666.667,2.72028671968161,0.0131580865156774,505666666666.667,2.7237513832349,0.0131668341751122,505666666666.667,2.72292552914418,0.0130564796256507
506000000000,2.73402708910197,0.0126364787458458,506000000000,2.72885460513081,0.0126337304911472,506000000000,2.73414134125969,0.0125071398716191,506000000000,2.72076988025274,0.0125120501507325,506000000000,2.72429401835188,0.012563123174249,506000000000,2.72363833766359,0.0124625679396967
506333333333.333,2.73722716621513,0.0124683654620254,506333333333.333,2.73207368478182,0.0124670108988581,506333333333.333,2.73707560249801,0.0123170900998255,506333333333.333,2.72388031393675,0.0123058569866505,506333333333.333,2.72753119034444,0.0123804265668829,506333333333.333,2.72693630127079,0.0122646806602741
506666666666.667,2.73795208765324,0.0135440478972297,506666666666.667,2.73284686842528,0.0135391331247385,506666666666.667,2.73763043556057,0.0133325916099706,506666666666.667,2.72485308441069,0.0134128189422405,506666666666.667,2.728399895347,0.0135252502784403,506666666666.667,2.72771048368183,0.0134130625434126
507000000000,2.73592423839716,0.0144039670960195,507000000000,2.73111073050981,0.0143512150237242,507000000000,2.73583346540805,0.0140940758892029,507000000000,2.72296525701097,0.0142201817397984,507000000000,2.72654767843304,0.014357018967385,507000000000,2.72587564180106,0.0143010886301985
507333333333.333,2.73260087770222,0.0142563683515441,507333333333.333,2.72786946907492,0.0142239245675848,507333333333.333,2.73290943278361,0.0139531019286318,507333333333.333,2.71980359066783,0.0141240515098822,507333333333.333,2.72323179543346,0.0142147592112123,507333333333.333,2.72280369375996,0.0142065155653983
507666666666.667,2.73198191436781,0.0132852797892438,507666666666.667,2.72712025001754,0.0132319386190189,507666666666.667,2.73236032293705,0.0129893503750655,507666666666.667,2.71913962801853,0.0131040385190009,507666666666.667,2.72239539140008,0.0132117192742984,507666666666.667,2.72224407797343,0.0131439794681578
508000000000,2.73365603922525,0.0130582519868776,508000000000,2.72888407941139,0.0130114845651997,508000000000,2.73403843631976,0.0127834027517144,508000000000,2.72086155687397,0.0128031399667693,508000000000,2.72415257096974,0.0129126901822236,508000000000,2.72395971845231,0.0128904700356873
508333333333.333,2.7327982609525,0.0135177090292271,508333333333.333,2.7280689726077,0.0135432919960711,508333333333.333,2.73328323278319,0.01331095669451,508333333333.333,2.72001783248684,0.0132929363065778,508333333333.333,2.72343200825903,0.0134100873670258,508333333333.333,2.72335926107712,0.0133453232907074
508666666666.667,2.73131663165353,0.013142889486855,508666666666.667,2.72644738109214,0.013147929989405,508666666666.667,2.73165175748172,0.0129277786961215,508666666666.667,2.71850630231085,0.0129652058868119,508666666666.667,2.72207609448897,0.013069075454164,508666666666.667,2.72198012941504,0.0129361054366665
509000000000,2.731718509453,0.0127118947870543,509000000000,2.72689004925765,0.0126710242191068,509000000000,2.73189966784985,0.0125528379752457,509000000000,2.71850378637748,0.0125123444513228,509000000000,2.72241505022847,0.0125753523574151,509000000000,2.72194409648844,0.0124924931791266
509333333333.333,2.73226651870283,0.0124579577721218,509333333333.333,2.72735592226647,0.0123782725377666,509333333333.333,2.73235295786003,0.0123523082262132,509333333333.333,2.71926891471938,0.0122144372461841,509333333333.333,2.72306713284637,0.0122502730963194,509333333333.333,2.72276343237172,0.0122458500569163
509666666666.667,2.73442553720933,0.012272921470722,509666666666.667,2.72955630044752,0.0122486820096148,509666666666.667,2.73438823461955,0.0121467633963975,509666666666.667,2.72181389938928,0.0120853739677224,509666666666.667,2.72534614867994,0.0121721101731237,509666666666.667,2.7253511545552,0.0121085477967572
510000000000,2.73495903937719,0.0136287773117626,510000000000,2.73042944477221,0.0135714384945112,510000000000,2.73500890094987,0.0133780203402041,510000000000,2.72249155869639,0.0132991269767475,510000000000,2.72619196209826,0.0134742475277814,510000000000,2.72579046964121,0.0133616842357668
510333333333.333,2.73223867379997,0.014322854711551,510333333333.333,2.72797456847907,0.0142542359390669,510333333333.333,2.73248828189898,0.01400495736625,510333333333.333,2.7197878094176,0.0141035492608441,510333333333.333,2.72356699933278,0.0142601897971358,510333333333.333,2.72309501239016,0.0141528858090561
510666666666.667,2.72933008917794,0.0140087266820177,510666666666.667,2.72511068432751,0.0139919210371894,510666666666.667,2.73008798353058,0.0137328926945007,510666666666.667,2.71691001894971,0.0138400951798352,510666666666.667,2.72064631259957,0.0139451312667666,510666666666.667,2.72042385377303,0.0138465612927676
511000000000,2.72815340972334,0.0131538523363795,511000000000,2.72397239090702,0.013207931537599,511000000000,2.72883689054414,0.0128836603644941,511000000000,2.71571274848893,0.0128589324093942,511000000000,2.71951428538966,0.0130524233291693,511000000000,2.71920997831362,0.0128745169780078
511333333333.333,2.72959944363986,0.0126907818740366,511333333333.333,2.72573999516425,0.0127997589496333,511333333333.333,2.73016207014198,0.012480188397424,511333333333.333,2.71713030755439,0.0123443282507817,511333333333.333,2.72126727209672,0.0125837244494195,511333333333.333,2.7204850072421,0.0123867969307433
511666666666.667,2.72935846691001,0.0130645885476059,511666666666.667,2.72551033185143,0.0131463442547116,511666666666.667,2.72984757067213,0.0129096136333942,511666666666.667,2.71693079151515,0.012870038208073,511666666666.667,2.72129675645741,0.0130119721559298,511666666666.667,2.72032958793462,0.0128892211773774
512000000000,2.72866301306046,0.0130379218555426,512000000000,2.72464064122333,0.0130727608826873,512000000000,2.72916841205547,0.0129019425454817,512000000000,2.71624964948921,0.0128708275564559,512000000000,2.72038731470958,0.0129457883000749,512000000000,2.71976474655038,0.0128919710807717
512333333333.333,2.72861177664615,0.0127316818267251,512333333333.333,2.72437755302265,0.0127896754983644,512333333333.333,2.7288872226823,0.0126155496987655,512333333333.333,2.71605026512994,0.0125047184259065,512333333333.333,2.7201399792272,0.0126148361842266,512333333333.333,2.71953974777756,0.0125572863323615
512666666666.667,2.72907625276328,0.0124825046262685,512666666666.667,2.72504029090271,0.0124734295603013,512666666666.667,2.72942895499376,0.0123540669664693,512666666666.667,2.71655651293778,0.0122206420079601,512666666666.667,2.72077877711048,0.0123235640910215,512666666666.667,2.72020579137031,0.012313345856448
513000000000,2.73147965059648,0.012792386648404,513000000000,2.72742618598281,0.012698806319922,513000000000,2.73192710190858,0.012574422783095,513000000000,2.71903938939653,0.0123950138588742,513000000000,2.72315122131266,0.0125433524982623,513000000000,2.72294012467914,0.0125255513995492
513333333333.333,2.73083542668714,0.0139424111698148,513333333333.333,2.7270588607006,0.0138903343142205,513333333333.333,2.73143987794528,0.0135627923949889,513333333333.333,2.71861246249879,0.0135156371063121,513333333333.333,2.72278207333598,0.0137700102163802,513333333333.333,2.72256563663649,0.0135887119687835
513666666666.667,2.72717071629669,0.0141944664457952,513666666666.667,2.72378360141973,0.0142322987770151,513666666666.667,2.72813964442005,0.0138411727522981,513666666666.667,2.71467524819861,0.0138635505968215,513666666666.667,2.7190101591892,0.0141623029677999,513666666666.667,2.71885416383164,0.0139249649752564
514000000000,2.72549383888246,0.0136220369758358,514000000000,2.72202382749005,0.0136664717707935,514000000000,2.72657343653037,0.0134023809623767,514000000000,2.71244515843786,0.0132933261798223,514000000000,2.71712846629462,0.0135388632017756,514000000000,2.7169356531833,0.0133778254892526
514333333333.333,2.72541085225202,0.0129888033495931,514333333333.333,2.7219679324223,0.0130374248551247,514333333333.333,2.72648334470133,0.0128005332947848,514333333333.333,2.71227352367362,0.0125134304830424,514333333333.333,2.71700941512586,0.0128138100145451,514333333333.333,2.71688448456187,0.0126623089324141
514666666666.667,2.72712753596115,0.0126353871620808,514666666666.667,2.72381974704647,0.0127814175491748,514666666666.667,2.72812527423703,0.0125267424980461,514666666666.667,2.7141902313506,0.0121758941272618,514666666666.667,2.7188998764689,0.0124805790775192,514666666666.667,2.7185051453444,0.0123311397567765
515000000000,2.7273959510285,0.0130916762647598,515000000000,2.72397918900508,0.0131844020279635,515000000000,2.72828976410628,0.0130492231785996,515000000000,2.71431445253157,0.012819821184268,515000000000,2.71922299090344,0.0129999337788917,515000000000,2.71868274374242,0.0129680182672959
515333333333.333,2.7268827007559,0.0132538199509176,515333333333.333,2.72338226087887,0.013257010432059,515333333333.333,2.72788782801008,0.0131739303271158,515333333333.333,2.71404680988155,0.0130487043689629,515333333333.333,2.71890680093461,0.0131355331171259,515333333333.333,2.71848889258794,0.0131352723180832
515666666666.667,2.72651804095929,0.0132260448285801,515666666666.667,2.72311605707021,0.0132175746437766,515666666666.667,2.72729884910872,0.0130715075402797,515666666666.667,2.71345478416282,0.0129477978776415,515666666666.667,2.71824128956653,0.0130729110700635,515666666666.667,2.71793519223168,0.0130286543296185
516000000000,2.7260733601396,0.0129865504357101,516000000000,2.72282968658479,0.0129168974772654,516000000000,2.72685105407392,0.0127589380240772,516000000000,2.71293796754615,0.0126308202956027,516000000000,2.71803192110466,0.0127669228221224,516000000000,2.71750656947932,0.0127204279628614
516333333333.333,2.72780667538095,0.0133904497781223,516333333333.333,2.72493319595926,0.0132382011679317,516333333333.333,2.72906895497459,0.0130305599921943,516333333333.333,2.71500954367132,0.0129425005307222,516333333333.333,2.72002702833041,0.0131253045021028,516333333333.333,2.71990212960866,0.0130444432691845
516666666666.667,2.72645800781394,0.0142167184112003,516666666666.667,2.72385064546635,0.0141992754698444,516666666666.667,2.72809953959834,0.0138089722383495,516666666666.667,2.713814749948,0.013849805667077,516666666666.667,2.71888187992254,0.0141278688888907,516666666666.667,2.71868210978476,0.0138718415858316
517000000000,2.72402283792605,0.0141002267459007,517000000000,2.72172839644668,0.0141740558008159,517000000000,2.72582675680582,0.0138010727701743,517000000000,2.71076843668013,0.0136999164268807,517000000000,2.71627137792588,0.014031960784378,517000000000,2.71587184084312,0.0137715345107099
517333333333.333,2.72320479216737,0.013753318590075,517333333333.333,2.72083691366496,0.0137879046227754,517333333333.333,2.72496656833654,0.0135729484175251,517333333333.333,2.70952033496898,0.013310266238183,517333333333.333,2.71520366638786,0.0136107574182865,517333333333.333,2.71470030496527,0.0134793770672286
517666666666.667,2.72328587466371,0.0132664364754441,517666666666.667,2.72064634015403,0.0133043375368605,517666666666.667,2.72493959898364,0.0131327926903548,517666666666.667,2.7097350057429,0.0127717925247995,517666666666.667,2.71518073710991,0.013064197493901,517666666666.667,2.71484665838419,0.0129806260067604
518000000000,2.72462107029385,0.0130703220671233,518000000000,2.72185804027956,0.0131991682534443,518000000000,2.72609205570145,0.0130041385348828,518000000000,2.71130657231792,0.0126053122179561,518000000000,2.7165502659849,0.0128841075843192,518000000000,2.71610121570532,0.012825863584821
518333333333.333,2.72527240117348,0.0134153850966566,518333333333.333,2.72231589834499,0.0134776538323863,518333333333.333,2.72665260282481,0.0133677999922157,518333333333.333,2.71181492132753,0.0130673803443201,518333333333.333,2.7171367566723,0.013254775814062,518333333333.333,2.71665207719308,0.0132559042582852
518666666666.667,2.72502694582224,0.0137839304475237,518666666666.667,2.72203565029174,0.0137321173194946,518666666666.667,2.72622505562885,0.0136343238375915,518666666666.667,2.7113927170122,0.0134966661905507,518666666666.667,2.71680544418421,0.0136155419842495,518666666666.667,2.71639229659624,0.0135841396034818
519000000000,2.72478739945364,0.0138029198077071,519000000000,2.72173251205494,0.0137103139069851,519000000000,2.72582958316076,0.0135468640610951,519000000000,2.71074847981052,0.0133993375406166,519000000000,2.71634377403393,0.0135773481114913,519000000000,2.7158931983582,0.0134625669089836
519333333333.333,2.72411400778917,0.0136056224778524,519333333333.333,2.72134034307057,0.0134384201023078,519333333333.333,2.7253172396356,0.0132566133978555,519333333333.333,2.71017486699231,0.013066285863492,519333333333.333,2.71592517029991,0.0133114387926797,519333333333.333,2.71539389830216,0.0131711380791728
519666666666.667,2.72509747515162,0.0138833363601846,519666666666.667,2.72265605378141,0.0137293883894063,519666666666.667,2.72668060629996,0.0135081260241032,519666666666.667,2.7114929746585,0.0133888226112467,519666666666.667,2.71706346762902,0.0136319134027635,519666666666.667,2.71675165079104,0.0134648668520724
520000000000,2.72490773277681,0.0141590749998825,520000000000,2.7224232291337,0.014072934075312,520000000000,2.72655638405792,0.013818765678719,520000000000,2.71099571788602,0.0136985177619778,520000000000,2.71653580261558,0.01395703368797,520000000000,2.71632960947505,0.0137458326079259
520333333333.333,2.72427267514279,0.0143384643982584,520333333333.333,2.72179336316597,0.0142764099209985,520333333333.333,2.72594758586933,0.0140857933127596,520333333333.333,2.70973314646276,0.0138638150285827,520333333333.333,2.71581393264144,0.0141294409992003,520333333333.333,2.71543577893578,0.0139975866137251
520666666666.667,2.72362399944298,0.0142653874212901,520666666666.667,2.72109472981408,0.014175920530112,520666666666.667,2.72537369698655,0.0140910728393785,520666666666.667,2.70899650308475,0.0138096243930457,520666666666.667,2.71513738029647,0.014059932115745,520666666666.667,2.71476961828452,0.014014762612495
521000000000,2.72333067716094,0.0139258143651465,521000000000,2.72067483518579,0.0138816386588055,521000000000,2.72497727442594,0.0137539705582303,521000000000,2.70895163668006,0.0134879328007247,521000000000,2.71475952630461,0.0137243879416868,521000000000,2.71456986871411,0.0136916632656107
521333333333.333,2.72434597278277,0.0137116622587719,521333333333.333,2.72133765769064,0.013743682352766,521333333333.333,2.72579679894162,0.0135824598300092,521333333333.333,2.70992167964216,0.0133192831925419,521333333333.333,2.71571147780611,0.013559633785521,521333333333.333,2.71547468395654,0.013521595752277
521666666666.667,2.7249176659146,0.0138605248677856,521666666666.667,2.7218157838565,0.0138405061763506,521666666666.667,2.72618127513321,0.0137260529613367,521666666666.667,2.71022084377529,0.0134967580615658,521666666666.667,2.71606359179762,0.0136957726596632,521666666666.667,2.71585682708304,0.0136734160675527
522000000000,2.72558452436779,0.0142299235959369,522000000000,2.72234640234833,0.0140983564066297,522000000000,2.7267367896973,0.0139793163835845,522000000000,2.71060693970034,0.0138487082273613,522000000000,2.71645575504074,0.0140202974760938,522000000000,2.71619933448794,0.0139480789065343
522333333333.333,2.7251708215634,0.0144534629468422,522333333333.333,2.72196351511724,0.0142636918005375,522333333333.333,2.72633631695596,0.0141120965871477,522333333333.333,2.71002740438467,0.0139951366597633,522333333333.333,2.71599684192317,0.0141842863818142,522333333333.333,2.71564922998931,0.0140521889863854
522666666666.667,2.72459238042671,0.0142957695265572,522666666666.667,2.72159910388814,0.0140618143336367,522666666666.667,2.72603249380562,0.0139208066552083,522666666666.667,2.7096790405113,0.0138092691333714,522666666666.667,2.71558572496211,0.0139849203474142,522666666666.667,2.71519784870864,0.0138737896163566
523000000000,2.72525859112356,0.0143894727622958,523000000000,2.72228922908377,0.0141526444696698,523000000000,2.72685947673221,0.0140625850259519,523000000000,2.71031847579559,0.0139403843130276,523000000000,2.71632036758027,0.0140608979470141,523000000000,2.71602009059366,0.013994932388929
523333333333.333,2.7256459231752,0.0143613479723264,523333333333.333,2.72257474518034,0.0141512809327967,523333333333.333,2.72710766032525,0.0140676830027867,523333333333.333,2.71030191291004,0.0139829343445916,523333333333.333,2.71639079878009,0.0140603473714781,523333333333.333,2.71621813456043,0.0140085253201152
523666666666.667,2.72609106368953,0.014479836303858,523666666666.667,2.72318421321302,0.0142950177303866,523666666666.667,2.7275873894099,0.0142506718250662,523666666666.667,2.71076336182323,0.0141382669725784,523666666666.667,2.71695754941006,0.0142326168711264,523666666666.667,2.71660417027935,0.0142032267088959
524000000000,2.7257536278914,0.0147096917237347,524000000000,2.72277812584183,0.0145430723642376,524000000000,2.72726234136896,0.014504057128124,524000000000,2.71046081254498,0.0143312390400702,524000000000,2.71666947243414,0.0144801252651116,524000000000,2.7163237442898,0.0144580129385162
524333333333.333,2.72556657065446,0.0144289533043283,524333333333.333,2.7224561961789,0.0143297137048846,524333333333.333,2.72691876580639,0.0142325242348978,524333333333.333,2.71037807598024,0.0140826581917739,524333333333.333,2.71631891306029,0.0142692681740647,524333333333.333,2.71617344260332,0.014182409352785
524666666666.667,2.72649414598059,0.0144280189532934,524666666666.667,2.72321877696395,0.0143476119589238,524666666666.667,2.72761406599775,0.0142160679334372,524666666666.667,2.71121433842958,0.0140976106991158,524666666666.667,2.71715679661523,0.0143029680944776,524666666666.667,2.71678995334525,0.0141907160076465
525000000000,2.72683511548403,0.0144231598268505,525000000000,2.72329198025637,0.0142847617555635,525000000000,2.72773339417327,0.0141958242556909,525000000000,2.71139415312804,0.0140965452911135,525000000000,2.71736218505375,0.0142794613894984,525000000000,2.71672045496548,0.014181966024049
525333333333.333,2.72755627096433,0.0145623072072145,525333333333.333,2.72411116034823,0.0143389884824827,525333333333.333,2.72849569779858,0.0142385212005808,525333333333.333,2.71208021302663,0.0142132525712822,525333333333.333,2.71792432522886,0.0143745362119259,525333333333.333,2.71724006696129,0.0142705094123787
525666666666.667,2.72752613850158,0.0147226104190263,525666666666.667,2.72404891170456,0.0144482237514968,525666666666.667,2.72840189390133,0.0143327183611988,525666666666.667,2.71208156451346,0.0143621573266446,525666666666.667,2.71785996836577,0.0145022863941454,525666666666.667,2.71704315711017,0.0144006456867984
526000000000,2.72802083371829,0.0145586211992163,526000000000,2.72451119865805,0.0142565937862764,526000000000,2.72904444558129,0.0141944299080802,526000000000,2.71251816935809,0.0142592438490671,526000000000,2.71823034039734,0.014297183366981,526000000000,2.71737823384404,0.0142735717277278
526333333333.333,2.72881732086734,0.0148217778269082,526333333333.333,2.72527254959691,0.0145359108312975,526333333333.333,2.73001386116385,0.014497320225369,526333333333.333,2.71346762123234,0.01457296331195,526333333333.333,2.71912130327361,0.0145691337342191,526333333333.333,2.71843144274022,0.0145737273955304
526666666666.667,2.72844385898232,0.0147976329812748,526666666666.667,2.7249013840396,0.0145461812911545,526666666666.667,2.72970474565134,0.0144537124955404,526666666666.667,2.71326495484675,0.0145909618809189,526666666666.667,2.71886786895365,0.0145934602027301,526666666666.667,2.71823746964817,0.0145475091652186
527000000000,2.72893639429048,0.0148784359591595,527000000000,2.72523043972947,0.0146469010631245,527000000000,2.73003693181758,0.0145416059236348,527000000000,2.71351916293392,0.0146050884213275,527000000000,2.71926097000086,0.0146657796834187,527000000000,2.71866483127923,0.0145696066793601
527333333333.333,2.72857101502777,0.0150936421987205,527333333333.333,2.72494531762361,0.014868020506868,527333333333.333,2.72980039337388,0.0147565627320438,527333333333.333,2.71344458505657,0.0146946800554864,527333333333.333,2.71895914769474,0.0148331680498184,527333333333.333,2.71847986570995,0.0147121449211053
527666666666.667,2.7285722107403,0.0148140200928903,527666666666.667,2.72479933744279,0.0145896138684836,527666666666.667,2.72980406065577,0.0144393873633569,527666666666.667,2.71347017534643,0.0143479707807897,527666666666.667,2.71879575920758,0.0145179516400472,527666666666.667,2.71852691066262,0.0143186558014234
528000000000,2.73060112056838,0.0150043421327498,528000000000,2.72650113907094,0.014735793995581,528000000000,2.73141387110137,0.0145585914462966,528000000000,2.71509504799513,0.0145076143052023,528000000000,2.72064134760223,0.0146976598344005,528000000000,2.71999940747626,0.0144148514519704
528333333333.333,2.730502122011,0.0151229910060947,528333333333.333,2.72632099510939,0.0148349830904122,528333333333.333,2.73102314650381,0.0147336817168148,528333333333.333,2.71515719080431,0.0146735247542451,528333333333.333,2.72071103532147,0.0148038000258082,528333333333.333,2.71961209279191,0.0146089818382824
528666666666.667,2.73101140846611,0.015073779941504,528666666666.667,2.72675317804084,0.0147735872725571,528666666666.667,2.73158717262317,0.0147137178963285,528666666666.667,2.7155723273234,0.0147097104985665,528666666666.667,2.72093772222333,0.0147869636520337,528666666666.667,2.72008540111502,0.0147112448749945
529000000000,2.73159207158242,0.0147696269586263,529000000000,2.72683605957727,0.0144985912948857,529000000000,2.73197654859413,0.0144619549629627,529000000000,2.71598644123511,0.0146697345169322,529000000000,2.72112853595745,0.0146296947080462,529000000000,2.72043657168072,0.0146214273732348
529333333333.333,2.73247165843613,0.0143006271563727,529333333333.333,2.72752107414482,0.0141025371727646,529333333333.333,2.73262743507042,0.0140759828018337,529333333333.333,2.71668736595748,0.0144438426495206,529333333333.333,2.72172061912637,0.0143211890802966,529333333333.333,2.72090639797129,0.0143883372907228
529666666666.667,2.73316123961302,0.0144270403622341,529666666666.667,2.72840893963071,0.0142900679363277,529666666666.667,2.73351110036021,0.0142605076780009,529666666666.667,2.71783490904393,0.0146399396155103,529666666666.667,2.72285728028232,0.0144997750482269,529666666666.667,2.72213235788248,0.0146266461492259
530000000000,2.73279893588534,0.0146642031774013,530000000000,2.72812333144437,0.0145297070746696,530000000000,2.73327525985195,0.0144464190840884,530000000000,2.71762638321561,0.0148962487560973,530000000000,2.72259217523147,0.0147655156879266,530000000000,2.72224909838767,0.0148275549600932
530333333333.333,2.73213003856898,0.0148193380931386,530333333333.333,2.72762684537072,0.0146678000563302,530333333333.333,2.73278200073333,0.0144800229562339,530333333333.333,2.71747151166361,0.0149466239671309,530333333333.333,2.72239780846315,0.0148932010280691,530333333333.333,2.72192752719463,0.0148651216907706
530666666666.667,2.73088429935117,0.0148755848999237,530666666666.667,2.72649599156642,0.0147465635905697,530666666666.667,2.73171720528735,0.0145643258527829,530666666666.667,2.71685221019624,0.0149266646949972,530666666666.667,2.72141373029728,0.0149017374306565,530666666666.667,2.72099772107915,0.0148857278646389
531000000000,2.73046548507288,0.0144262448738451,531000000000,2.72604711517391,0.0142651904174151,531000000000,2.73144920594036,0.0141464295183144,531000000000,2.71650963119972,0.0144757271996324,531000000000,2.72097161252414,0.0143969831544157,531000000000,2.72061809402151,0.0144096752476603
531333333333.333,2.73268956261914,0.0141656678195578,531333333333.333,2.72791210898774,0.013952496298711,531333333333.333,2.73364349439794,0.0138365158792589,531333333333.333,2.71867000605545,0.0141706455145758,531333333333.333,2.72317356996436,0.0140973445121752,531333333333.333,2.72272394369192,0.0140565470362806
531666666666.667,2.73422681067585,0.0146473188001944,531666666666.667,2.72924240978206,0.0144191473183499,531666666666.667,2.73467569587102,0.0143267555996107,531666666666.667,2.7200434838985,0.0145459584530285,531666666666.667,2.7244846695037,0.0145217424757531,531666666666.667,2.72377569879576,0.0144680081568561
532000000000,2.73432151806562,0.0150429726354983,532000000000,2.72915136387915,0.0148214204043535,532000000000,2.73461180009378,0.0147626139099662,532000000000,2.71988338790799,0.0149489620374967,532000000000,2.7242955619371,0.0148962205626612,532000000000,2.72354467001607,0.0149065739853663
532333333333.333,2.73331680159942,0.0147305805623865,532333333333.333,2.72802755575871,0.0145420911374635,532333333333.333,2.73354359985203,0.0144711362372937,532333333333.333,2.71916778809407,0.0147903965879031,532333333333.333,2.72332854435817,0.0146719836078324,532333333333.333,2.72273927882543,0.0146675119901688
532666666666.667,2.73354318548135,0.0144358553031143,532666666666.667,2.72797415982813,0.0143119420129175,532666666666.667,2.73354883364864,0.0141732277659382,532666666666.667,2.71946653893617,0.0145612446011859,532666666666.667,2.72355560407469,0.0144521189667372,532666666666.667,2.72301606057558,0.0143763616726373
533000000000,2.73418300500391,0.0142951238439926,533000000000,2.72885814295127,0.0142080907721829,533000000000,2.73414630761469,0.0140504914725136,533000000000,2.72011224086155,0.0144548891404892,533000000000,2.72427760889934,0.0143427913277333,533000000000,2.72362715502247,0.0142932521940488
533333333333.333,2.73420837188673,0.0143747741536131,533333333333.333,2.72892316952872,0.0142439342133476,533333333333.333,2.73413148464842,0.0140991337666014,533333333333.333,2.72035295361744,0.0145115822833806,533333333333.333,2.72456150719146,0.0143883318176643,533333333333.333,2.72391141668125,0.014367784036892
533666666666.667,2.73380674406619,0.0146304188975392,533666666666.667,2.72854001339736,0.0144579830789843,533666666666.667,2.73379295025893,0.0142451307989594,533666666666.667,2.72044620124745,0.0146804017619127,533666666666.667,2.72445204601133,0.0145947195679058,533666666666.667,2.72390270300328,0.0145472505871826
534000000000,2.73308776966804,0.0144788605971103,534000000000,2.72799553170799,0.0143302415571163,534000000000,2.7333265647466,0.0140691610843443,534000000000,2.72007460253614,0.0145223544214736,534000000000,2.7239089653201,0.0144415124532406,534000000000,2.72339622249261,0.0144007208427368
534333333333.333,2.73372320042494,0.0142628663926776,534333333333.333,2.72848244532361,0.0140941016027536,534333333333.333,2.73396115779955,0.0139097956380846,534333333333.333,2.72048291894308,0.0143164136760944,534333333333.333,2.72434317197817,0.0141817966175258,534333333333.333,2.72382835335939,0.0142021174940646
534666666666.667,2.73454694128623,0.0141829985781745,534666666666.667,2.72913791241588,0.0139711634402312,534666666666.667,2.73485920861013,0.0138046801800548,534666666666.667,2.72140100819198,0.0141954729688019,534666666666.667,2.72520734426708,0.014061473881362,534666666666.667,2.72469583540499,0.0140864116750574
535000000000,2.73520965983428,0.0144140634582187,535000000000,2.72989270303966,0.0142114486832638,535000000000,2.73558886332039,0.0140297273912178,535000000000,2.72227301743594,0.01437497295216,535000000000,2.72598972056646,0.0143082545383901,535000000000,2.7252759556801,0.0142830605969502
535333333333.333,2.73440079823782,0.0146619164670144,535333333333.333,2.72905408367366,0.0145085411771289,535333333333.333,2.73483212502742,0.0143327657109556,535333333333.333,2.72167369287527,0.014638856847736,535333333333.333,2.72531599136789,0.0145906742062018,535333333333.333,2.72455718843578,0.0145317862241782
535666666666.667,2.7330219171143,0.0144976861549982,535666666666.667,2.7277820050299,0.014380655944962,535666666666.667,2.7333466944728,0.0142058284448783,535666666666.667,2.72039663684078,0.0145363630532413,535666666666.667,2.7240220208793,0.0144691584899342,535666666666.667,2.72320547258453,0.0143968282076986
536000000000,2.73315068647565,0.0140254197251221,536000000000,2.72785846460702,0.0139315096291202,536000000000,2.73345662820567,0.0137422557440815,536000000000,2.72041260610104,0.0140659502235363,536000000000,2.72402595726434,0.0140093308050768,536000000000,2.72326066505706,0.013900254892876
536333333333.333,2.73370765374844,0.0138343254610237,536333333333.333,2.72851641405115,0.0137571463619235,536333333333.333,2.73389658142433,0.0135871295163326,536333333333.333,2.72103345238359,0.0139074353253531,536333333333.333,2.72470503738867,0.0138309413882556,536333333333.333,2.72389960307103,0.013738152748557
536666666666.667,2.73439815481132,0.0139253219143588,536666666666.667,2.72918302037668,0.0138029890657084,536666666666.667,2.73435884236594,0.013658915843444,536666666666.667,2.72163836926643,0.0139688238363555,536666666666.667,2.72535495633528,0.0138722993377684,536666666666.667,2.72459113885387,0.0138465369579997
537000000000,2.73370521153862,0.0142362896924893,537000000000,2.7287481577732,0.0140954827766756,537000000000,2.73394539642648,0.0139238005458012,537000000000,2.72165597830086,0.0142358107801171,537000000000,2.72495357233336,0.0141576226168447,537000000000,2.7244387937479,0.0141480426612371
537333333333.333,2.7329134572129,0.0142724512993522,537333333333.333,2.72795736313584,0.0141746818260919,537333333333.333,2.73318398495168,0.0139774833137664,537333333333.333,2.72096172580875,0.0142857828374135,537333333333.333,2.72414534464028,0.0141948470876588,537333333333.333,2.72367174201051,0.0141920707469559
537666666666.667,2.73236595478406,0.0139511624992372,537666666666.667,2.72748323594205,0.0138313618410032,537666666666.667,2.73273899023077,0.0136469726166646,537666666666.667,2.72053418104873,0.0139579404733781,537666666666.667,2.72382932701494,0.0138581033223278,537666666666.667,2.72325639899167,0.0138791636715912
538000000000,2.73280890686256,0.0139638696435962,538000000000,2.72810113621041,0.0137745510829449,538000000000,2.73320875412964,0.013621717217946,538000000000,2.72095947269912,0.0139060916631144,538000000000,2.72433250454139,0.0138166204474968,538000000000,2.7238034769041,0.0138298575011308
538333333333.333,2.73249233598878,0.0141459550992166,538333333333.333,2.72800016467006,0.0139584835548721,538333333333.333,2.73301880716212,0.0137579831005908,538333333333.333,2.72100500811827,0.0140615242568139,538333333333.333,2.72419085688033,0.0140115962696328,538333333333.333,2.72364216697323,0.0139578466789946
538666666666.667,2.73171607964266,0.0142898034391254,538666666666.667,2.72737142943563,0.0141414063234123,538666666666.667,2.73235960802687,0.0139000757331586,538666666666.667,2.72025073661091,0.0141858044128965,538666666666.667,2.72357260973383,0.0141613106359158,538666666666.667,2.72278748075524,0.0140447150835883
539000000000,2.73093018814964,0.0142226180993081,539000000000,2.72668400170983,0.0141072178870327,539000000000,2.73151305978127,0.0138990165920829,539000000000,2.71929369223447,0.0141230825908134,539000000000,2.72271924154062,0.0140908656344771,539000000000,2.72178891832113,0.0139910628465474
539333333333.333,2.73044491135718,0.0137509767572518,539333333333.333,2.72613882128717,0.0136223498484617,539333333333.333,2.73103384748836,0.0134546657475911,539333333333.333,2.71870973370208,0.013654169946676,539333333333.333,2.72221118665448,0.0135968748947916,539333333333.333,2.72131068337479,0.0135410742128004
539666666666.667,2.73210236724722,0.0134939384792386,539666666666.667,2.72777083887964,0.0133692049137606,539666666666.667,2.73264894716859,0.0132000689993906,539666666666.667,2.72017238346462,0.0133969250379686,539666666666.667,2.7237900630714,0.0133298620079654,539666666666.667,2.72292098586455,0.0132985922084902
540000000000,2.73279147775164,0.0137637693536955,540000000000,2.7284688994377,0.0136655621723329,540000000000,2.7333397076518,0.0134732502475309,540000000000,2.72105364589803,0.0136611642965521,540000000000,2.72455436953808,0.0136075619037333,540000000000,2.72362480913577,0.0135798296372795
540333333333.333,2.73188108617973,0.0141503731311632,540333333333.333,2.7278001402899,0.0140690422360696,540333333333.333,2.73275420925512,0.0138812362789967,540333333333.333,2.72052277703477,0.0140586249316136,540333333333.333,2.7238066795139,0.0140002791255112,540333333333.333,2.72311558770248,0.0140195721736509
540666666666.667,2.73045390951131,0.0142083327954032,540666666666.667,2.72650202900407,0.0141500101801226,540666666666.667,2.73149973266252,0.0139764294403798,540666666666.667,2.71923823119697,0.0141674549084711,540666666666.667,2.72232733484564,0.0140676264674932,540666666666.667,2.72189046547427,0.0141141667284385
541000000000,2.72928999521719,0.0138456072384379,541000000000,2.7253341211262,0.0137861094807858,541000000000,2.7302441469619,0.0136269059433715,541000000000,2.71806303836036,0.0137969660229606,541000000000,2.721196873032,0.0137148827657533,541000000000,2.72084205500435,0.0137176033688373
541333333333.333,2.72964811870115,0.0138227921597298,541333333333.333,2.72573140192035,0.0137515394643879,541333333333.333,2.73046147080152,0.0135962803819096,541333333333.333,2.71822465617902,0.0136819068635622,541333333333.333,2.72157151085631,0.0136683328372589,541333333333.333,2.72099468481719,0.0136535151124776
541666666666.667,2.72896243243092,0.0139366914610266,541666666666.667,2.72519778687454,0.0138523527097955,541666666666.667,2.72980641733957,0.0136844665687905,541666666666.667,2.71747225684472,0.0137457084325939,541666666666.667,2.7208432704067,0.0137630294458202,541666666666.667,2.72034391664454,0.0136856197476042
542000000000,2.72869328273254,0.0139642965922402,542000000000,2.72479743215985,0.0138379368646335,542000000000,2.72935003167033,0.013645208189676,542000000000,2.71699265690903,0.0137113166257195,542000000000,2.72042765592935,0.0137412511873529,542000000000,2.71988877021337,0.0136049685846291
542333333333.333,2.72844687764269,0.0140189479382208,542333333333.333,2.72441182770737,0.0139053184274001,542333333333.333,2.7289520897116,0.013712543173873,542333333333.333,2.71630097686633,0.0137325090893468,542333333333.333,2.72000559207554,0.0137702245500046,542333333333.333,2.71925197158464,0.013648077775126
