Repository: alperensar/UoB_VNA_Extraction

# VNA Parameter Extraction Algorithm
MATLAB software for extracting permittivity and loss tangent from VNA measurements.

**Initialisation Correction.** Configuration discovery and the Optimization Toolbox check have been corrected. The extraction calculations are unchanged.

The software supports GRL and TRL workflows, CSV and Touchstone inputs, and interactive fit settings.

## Measurement data and configuration

The example [folder_struct](folder_struct) shows a material directory with measurement-system and frequency-band subdirectories. The material name must match an entry in `Materials` in [src/config_VNA.json](src/config_VNA.json).

File: folder_struct/RADIX_2.8_HT/Keysight_PNA_NPL/WR5/Merged_Filtered_Revision/RADIX_2.8_HT_Keysight_PNA_NPL_WR5_S2PAveraged_withoutRoughnessS2P.csv (part 1 of 2)
Frequency_Hz,EpsilonReal_mean,EpsilonReal_std,TanDelta_mean,TanDelta_std
140000000000,2.71190052177257,0.0081154333156962,0.00637681205174716,2.25653686705953e-05
140100000000,2.71189688932669,0.00811423023503096,0.00637692287945339,2.25534446905674e-05
140200000000,2.71189318442812,0.00811290510632445,0.00637703746354017,2.25411692460985e-05
140300000000,2.71188940850986,0.00811145826476006,0.0063771557902605,2.25285430054841e-05
140400000000,2.71188556328233,0.00810989012299188,0.00637727784660711,2.25155666340736e-05
140500000000,2.71188165073454,0.00810820117147896,0.00637740362031248,2.25022407950759e-05
140600000000,2.71187767313514,0.00810639197871348,0.00637753309984871,2.24885661502309e-05
140700000000,2.71187363303326,0.0081044631914777,0.0063776662744272,2.24745433606772e-05
140800000000,2.71186953325916,0.00810241553494554,0.00637780313399823,2.24601730876331e-05
140900000000,2.71186537692473,0.00810024981281472,0.00637794366925037,2.24454559932103e-05
141000000000,2.71186116742375,0.0080979669073004,0.00637808787160973,2.24303927411973e-05
141100000000,2.71185690843207,0.00809556777915045,0.00637823573323915,2.24149839977818e-05
141200000000,2.71185260390751,0.00809305346755007,0.00637838724703712,2.23992304323715e-05
141300000000,2.71184825808958,0.00809042508995412,0.0063785424066366,2.23831327183032e-05
141400000000,2.71184387549906,0.00808768384191234,0.00637870120640379,2.23666915336533e-05
141500000000,2.71183946093738,0.00808483099680613,0.00637886364143663,2.23499075619946e-05
141600000000,2.71183501948574,0.00808186790550657,0.0063790297075632,2.23327814931434e-05
141700000000,2.71183055650415,0.00807879599601768,0.00637919940133997,2.23153140239159e-05
141800000000,2.71182607763018,0.00807561677301677,0.00637937272004999,2.22975058589006e-05
141900000000,2.71182158877757,0.00807233181734169,0.00637954966170076,2.22793577112084e-05
142000000000,2.71181709613462,0.00806894278546356,0.00637973022502217,2.22608703031776e-05
142100000000,2.71181260616241,0.0080654514088266,0.00637991440946408,2.22420443671927e-05
142200000000,2.71180812559278,0.00806185949319484,0.00638010221519399,2.22228806463223e-05
142300000000,2.71180366142623,0.00805816891789307,0.00638029364309436,2.22033798951579e-05
142400000000,2.71179922092939,0.00805438163500909,0.0063804886947599,2.2183542880426e-05
142500000000,2.71179481163261,0.0080504996685428,0.00638068737249476,2.21633703818112e-05
142600000000,2.71179044132707,0.00804652511347253,0.00638088967930945,2.21428631925977e-05
142700000000,2.71178611806188,0.0080424601348174,0.00638109561891774,2.21220221203791e-05
142800000000,2.71178185014089,0.00803830696655482,0.00638130519573336,2.21008479877962e-05
142900000000,2.71177764611936,0.00803406791056664,0.00638151841486658,2.2079341633183e-05
143000000000,2.71177351480037,0.0080297453354845,0.00638173528212072,2.20575039112703e-05
143100000000,2.71176946523115,0.00802534167548283,0.00638195580398835,2.20353356938253e-05
143200000000,2.71176550669908,0.00802085942904598,0.0063821799876476,2.2012837870373e-05
143300000000,2.71176164872763,0.00801630115763191,0.0063824078409581,2.19900113487778e-05
143400000000,2.711757901072,0.0080116694843436,0.00638263937245699,2.19668570559274e-05
143500000000,2.71175427371465,0.00800696709249715,0.00638287459135462,2.19433759383856e-05
143600000000,2.71175077686063,0.00800219672416877,0.00638311350753028,2.19195689629397e-05
143700000000,2.71174742093267,0.00799736117866998,0.00638335613152771,2.18954371172941e-05
143800000000,2.71174421656618,0.00799246331101867,0.00638360247455049,2.18709814106335e-05
143900000000,2.71174117460398,0.00798750603030729,0.0063838525484573,2.18462028741989e-05
144000000000,2.71173830609089,0.00798249229806695,0.00638410636575713,2.18211025618913e-05
144100000000,2.71173562226818,0.00797742512654744,0.00638436393960427,2.17956815508289e-05
144200000000,2.71173313456776,0.00797230757702184,0.00638462528379322,2.17699409419094e-05
144300000000,2.71173085460629,0.00796714275796793,0.00638489041275347,2.17438818603193e-05
144400000000,2.71172879417905,0.007961933823256,0.00638515934154418,2.17175054561217e-05
144500000000,2.71172696525366,0.00795668397032157,0.00638543208584874,2.16908129047032e-05
144600000000,2.71172537996368,0.0079513964382144,0.00638570866196915,2.1663805407337e-05
144700000000,2.71172405060198,0.00794607450573231,0.00638598908682039,2.16364841916411e-05
144800000000,2.71172298961401,0.00794072148941351,0.00638627337792458,2.16088505120756e-05
144900000000,2.71172220959087,0.007935340741539,0.0063865615534051,2.15809056503672e-05
145000000000,2.71172172326226,0.00792993564814885,0.00638685363198051,2.15526509160252e-05
145100000000,2.71172154348929,0.00792450962695032,0.0063871496329585,2.15240876467178e-05
145200000000,2.71172168325708,0.00791906612523502,0.00638744957622957,2.14952172087099e-05
145300000000,2.7117221556673,0.00791360861782046,0.00638775348226069,2.14660409972872e-05
145400000000,2.71172297393052,0.00790814060486369,0.00638806137208887,2.1436560437145e-05
145500000000,2.71172415135847,0.00790266560975769,0.00638837326731461,2.14067769827428e-05
145600000000,2.7117257013561,0.00789718717694571,0.0063886891900952,2.1376692118715e-05
145700000000,2.71172763741359,0.00789170886973773,0.00638900916313793,2.13463073601588e-05
145800000000,2.7117299730982,0.00788623426810853,0.00638933320969331,2.13156242530277e-05
145900000000,2.71173272204602,0.00788076696651113,0.00638966135354806,2.12846443744083e-05
146000000000,2.71173589795357,0.00787531057160226,0.00638999361901801,2.12533693328409e-05
146100000000,2.71173951456935,0.00786986870008538,0.00639033003094102,2.12218007686308e-05
146200000000,2.71174358568524,0.00786444497640798,0.00639067061466972,2.11899403540791e-05
146300000000,2.71174812512782,0.00785904303054256,0.00639101539606413,2.115778979375e-05
146400000000,2.71175314674959,0.00785366649574949,0.00639136440148426,2.11253508247567e-05
146500000000,2.71175866442014,0.0078483190063064,0.00639171765778261,2.10926252169481e-05
146600000000,2.71176469201712,0.00784300419528661,0.00639207519229657,2.10596147730983e-05
146700000000,2.71177124341733,0.00783772569231288,0.0063924370328407,2.10263213291615e-05
146800000000,2.71177833248751,0.0078324871212978,0.00639280320769901,2.09927467544144e-05
146900000000,2.71178597307522,0.00782729209823209,0.00639317374561708,2.09588929516219e-05
147000000000,2.71179417899963,0.00782214422897471,0.00639354867579415,2.0924761857205e-05
147100000000,2.71180296404218,0.00781704710700818,0.0063939280278751,2.08903554413465e-05
147200000000,2.71181234193729,0.00781200431126282,0.00639431183194242,2.08556757081323e-05
147300000000,2.71182232636293,0.00780701940392689,0.00639470011850803,2.0820724695637e-05
147400000000,2.71183293093121,0.00780209592828503,0.00639509291850501,2.07855044760005e-05
147500000000,2.71184416917893,0.00779723740655055,0.00639549026327942,2.07500171555141e-05
147600000000,2.71185605455809,0.00779244733776584,0.00639589218458182,2.07142648746698e-05
147700000000,2.71186860042632,0.00778772919565777,0.00639629871455895,2.06782498082076e-05
147800000000,2.71188182003744,0.00778308642656649,0.00639670988574517,2.06419741650889e-05
147900000000,2.71189572653185,0.00777852244739928,0.00639712573105393,2.06054401885676e-05
148000000000,2.71191033292698,0.00777404064356943,0.0063975462837692,2.0568650156125e-05
148100000000,2.71192565210779,0.00776964436701324,0.00639797157753676,2.05316063794552e-05
148200000000,2.7119416968172,0.00776533693417317,0.00639840164635545,2.04943112044776e-05
148300000000,2.71195847964655,0.00776112162408239,0.0063988365245685,2.04567670111733e-05
148400000000,2.71197601302612,0.00775700167644507,0.00639927624685455,2.04189762136244e-05
148500000000,2.71199430921564,0.00775298028972623,0.00639972084821893,2.03809412598095e-05
148600000000,2.71201338029482,0.00774906061931054,0.00640017036398459,2.03426646316056e-05
148700000000,2.71203323815397,0.00774524577569704,0.00640062482978322,2.03041488446066e-05
148800000000,2.71205389448461,0.00774153882269043,0.00640108428154622,2.02653964479706e-05
148900000000,2.71207536077015,0.00773794277568593,0.00640154875549557,2.02264100243267e-05
149000000000,2.71209764827664,0.00773446059994057,0.00640201828813483,2.01871921895492e-05
149100000000,2.71212076804361,0.0077310952088995,0.00640249291623995,2.01477455926276e-05
149200000000,2.71214473087485,0.00772784946256994,0.00640297267685006,2.01080729154016e-05
149300000000,2.71216954732947,0.00772472616593198,0.00640345760725834,2.00681768724124e-05
149400000000,2.71219522771285,0.00772172806737858,0.00640394774500272,2.00280602106385e-05
149500000000,2.71222178206781,0.00771885785721344,0.00640444312785665,1.99877257092601e-05
149600000000,2.71224922016582,0.00771611816613741,0.00640494379381975,1.99471761794004e-05
149700000000,2.71227755149829,0.00771351156389499,0.00640544978110854,1.99064144638286e-05
149800000000,2.71230678526806,0.00771104055779948,0.00640596112814704,1.98654434367214e-05
149900000000,2.71233693038086,0.0077087075914215,0.00640647787355744,1.9824266003313e-05
150000000000,2.71236799543706,0.00770651504330651,0.00640700005615069,1.97828850996013e-05
150100000000,2.71239998872341,0.00770446522564685,0.00640752771491708,1.97413036920082e-05
150200000000,2.71243291845676,0.00770256044289941,0.00640806088901684,1.96995247770257e-05
150300000000,2.71246679255326,0.0077008029375101,0.00640859961777069,1.96575513808682e-05
150400000000,2.71250161862154,0.0076991948889496,0.00640914394065034,1.96153865590943e-05
150500000000,2.71253740395599,0.00769773841287382,0.00640969389726913,1.95730333962116e-05
150600000000,2.71257415553014,0.00769643556020319,0.00641024952737245,1.95304950052583e-05
150700000000,2.71261187999026,0.00769528831632827,0.00641081087082835,1.94877745274433e-05
150800000000,2.71265058364905,0.00769429860032737,0.006411377967618,1.94448751316418e-05
150900000000,2.71269027247953,0.00769346826421588,0.00641195085782623,1.94018000140299e-05
151000000000,2.71273095210902,0.00769279909219748,0.00641252958163208,1.93585523975218e-05
151100000000,2.71277262781335,0.0076922928000172,0.00641311417929923,1.931513553141e-05
151200000000,2.7128153045112,0.00769195103433009,0.00641370469116662,1.92715526908369e-05
151300000000,2.71285898675856,0.00769177537202061,0.00641430115763892,1.92278071762779e-05
151400000000,2.71290367874351,0.00769176731967572,0.00641490361917708,1.91839023130613e-05
151500000000,2.71294938428097,0.00769192831301701,0.0064155121162889,1.91398414508302e-05
151600000000,2.7129961068078,0.00769225971636722,0.00641612668951954,1.90956279630334e-05
151700000000,2.71304384937799,0.00769276282217983,0.0064167473794421,1.90512652463457e-05
151800000000,2.71309261465808,0.00769343885054991,0.00641737422664828,1.90067567201324e-05
151900000000,2.71314240492273,0.00769428894879364,0.00641800727173886,1.89621058258884e-05
152000000000,2.71319322205049,0.00769531419105061,0.00641864655531443,1.89173160266251e-05
152100000000,2.71324506751981,0.00769651557787472,0.00641929211796596,1.88723908062993e-05
152200000000,2.71329794240519,0.00769789403588974,0.00641994400026551,1.88273336692206e-05
152300000000,2.71335184737353,0.00769945041746714,0.00642060224275692,1.87821481394145e-05
152400000000,2.71340678268075,0.00770118550039531,0.00642126688594651,1.87368377599942e-05
152500000000,2.71346274816854,0.00770309998762754,0.0064219379702938,1.86914060925436e-05
152600000000,2.71351974326133,0.00770519450695441,0.00642261553620236,1.86458567164508e-05
152700000000,2.71357776696352,0.00770746961085376,0.00642329962401056,1.86001932282768e-05
152800000000,2.71363681785686,0.00770992577617206,0.00642399027398246,1.85544192410436e-05
152900000000,2.7136968940981,0.00771256340399817,0.00642468752629861,1.85085383836084e-05
153000000000,2.71375799341679,0.00771538281943331,0.00642539142104706,1.84625542999361e-05
153100000000,2.71382011311335,0.00771838427145705,0.00642610199821428,1.84164706484433e-05
153200000000,2.71388325005736,0.0077215679327631,0.0064268192976761,1.83702911012112e-05
153300000000,2.71394740068603,0.0077249338996371,0.00642754335918888,1.83240193433872e-05
153400000000,2.71401256100292,0.00772848219185691,0.00642827422238043,1.82776590723581e-05
153500000000,2.71407872657689,0.00773221275257885,0.00642901192674132,1.8231213997088e-05
153600000000,2.71414589254126,0.00773612544827601,0.0064297565116159,1.81846878373363e-05
153700000000,2.71421405359318,0.00774022006868894,0.00643050801619363,1.81380843229129e-05
153800000000,2.71428320399328,0.00774449632673696,0.00643126647950033,1.80914071929421e-05
153900000000,2.71435333756549,0.00774895385854536,0.0064320319403895,1.80446601950854e-05
154000000000,2.71442444769711,0.00775359222339417,0.00643280443753374,1.79978470847815e-05
154100000000,2.71449652733912,0.0077584109037387,0.00643358400941615,1.7950971624439e-05
154200000000,2.7145695690067,0.00776340930522062,0.0064343706943219,1.79040375826788e-05
154300000000,2.71464356478,0.0077685867567038,0.00643516453032971,1.7857048733538e-05
154400000000,2.71471850630509,0.00777394251031618,0.00643596555530355,1.78100088556825e-05
154500000000,2.7147943847952,0.00777947574154294,0.00643677380688428,1.7762921731541e-05
154600000000,2.71487119103218,0.00778518554926976,0.00643758932248142,1.77157911466012e-05
154700000000,2.71494891536813,0.00779107095592507,0.00643841213926496,1.7668620888505e-05
154800000000,2.71502754772734,0.0077971309075394,0.00643924229415723,1.76214147462695e-05
154900000000,2.71510707760836,0.00780336427392059,0.0064400798238249,1.75741765094717e-05
155000000000,2.71518749408642,0.00780976984881163,0.00644092476467093,1.75269099673563e-05
155100000000,2.71526878581595,0.00781634635000393,0.00644177715282674,1.74796189081162e-05
155200000000,2.71535094103343,0.00782309241957454,0.00644263702414432,1.74323071179263e-05
155300000000,2.71543394756035,0.00783000662406629,0.00644350441418851,1.73849783802014e-05
155400000000,2.71551779280655,0.0078370874547362,0.00644437935822928,1.73376364747112e-05
155500000000,2.71560246377359,0.00784433332775537,0.00644526189123417,1.72902851767423e-05
155600000000,2.71568794705852,0.00785174258450381,0.00644615204786073,1.72429282562354e-05
155700000000,2.71577422885773,0.0078593134918683,0.00644704986244908,1.71955694769699e-05
155800000000,2.71586129497109,0.00786704424252526,0.00644795536901454,1.71482125956615e-05
155900000000,2.71594913080629,0.00787493295528216,0.00644886860124039,1.71008613611624e-05
156000000000,2.71603772138336,0.00788297767542748,0.0064497895924706,1.705351951356e-05
156100000000,2.71612705133949,0.00789117637513239,0.00645071837570275,1.70061907833595e-05
156200000000,2.71621710493389,0.00789952695380824,0.00645165498358102,1.6958878890595e-05
156300000000,2.71630786605305,0.00790802723859755,0.00645259944838922,1.69115875440124e-05
156400000000,2.71639931821606,0.00791667498477059,0.00645355180204396,1.68643204401623e-05
156500000000,2.71649144458018,0.00792546787625557,0.00645451207608787,1.68170812625956e-05
156600000000,2.71658422794664,0.00793440352612909,0.00645548030168291,1.67698736809977e-05
156700000000,2.71667765076655,0.00794347947715584,0.00645645650960383,1.67227013503058e-05
156800000000,2.71677169514709,0.00795269320237734,0.00645744073023167,1.66755679099121e-05
156900000000,2.71686634285782,0.00796204210569177,0.00645843299354734,1.66284769827754e-05
157000000000,2.71696157533721,0.00797152352249634,0.00645943332912536,1.65814321745903e-05
157100000000,2.71705737369935,0.00798113472037127,0.00646044176612762,1.65344370729737e-05
157200000000,2.71715371874081,0.00799087289973759,0.0064614583332973,1.6487495246579e-05
157300000000,2.7172505909477,0.00800073519460798,0.00646248305895284,1.64406102443049e-05
157400000000,2.71734797050292,0.00801071867337833,0.00646351597098205,1.63937855944434e-05
157500000000,2.71744583729349,0.00802082033957571,0.00646455709683629,1.63470248038762e-05
157600000000,2.71754417091817,0.00803103713272342,0.00646560646352476,1.63003313572663e-05
157700000000,2.7176429506951,0.00804136592921756,0.00646666409760888,1.62537087162044e-05
157800000000,2.71774215566973,0.00805180354319329,0.00646773002519682,1.62071603184427e-05
157900000000,2.71784176462278,0.00806234672752083,0.00646880427193806,1.61606895771104e-05
158000000000,2.71794175607843,0.00807299217473412,0.00646988686301808,1.61142998798718e-05
158100000000,2.71804210831261,0.00808373651807976,0.00647097782315323,1.60679945881919e-05
158200000000,2.71814279936143,0.00809457633255757,0.00647207717658556,1.60217770365581e-05
158300000000,2.71824380702978,0.0081055081360005,0.00647318494707789,1.59756505316741e-05
158400000000,2.71834510889998,0.00811652839022922,0.00647430115790891,1.59296183517923e-05
158500000000,2.71844668234064,0.00812763350218978,0.0064754258318684,1.58836837458555e-05
158600000000,2.71854850451559,0.00813881982516772,0.0064765589912526,1.58378499328682e-05
158700000000,2.71865055239293,0.00815008366003422,0.00647770065785963,1.57921201010968e-05
158800000000,2.71875280275419,0.00816142125652422,0.00647885085298503,1.57464974073996e-05
158900000000,2.71885523220357,0.00817282881454297,0.00648000959741747,1.57009849765194e-05
159000000000,2.71895781717738,0.00818430248551984,0.00648117691143448,1.565558590038e-05
159100000000,2.71906053395341,0.00819583837381149,0.00648235281479834,1.56103032374481e-05
159200000000,2.71916335866052,0.00820743253811734,0.00648353732675209,1.55651400120029e-05
159300000000,2.71926626728827,0.00821908099294234,0.00648473046601564,1.55200992135708e-05
159400000000,2.71936923569661,0.00823077971010941,0.00648593225078196,1.54751837962303e-05
159500000000,2.71947223962568,0.00824252462025948,0.00648714269871344,1.54303966780339e-05
159600000000,2.71957525470567,0.00825431161446546,0.0064883618269383,1.53857407403557e-05
159700000000,2.71967825646667,0.00826613654579604,0.00648958965204716,1.53412188273637e-05
159800000000,2.71978122034869,0.00827799523096605,0.00649082619008973,1.52968337454154e-05
159900000000,2.7198841217117,0.0082898834520096,0.00649207145657153,1.52525882624985e-05
160000000000,2.71998693584562,0.00830179695796999,0.00649332546645087,1.52084851076877e-05
160100000000,2.7200896379805,0.00831373146662322,0.00649458823413575,1.51645269706803e-05
160200000000,2.72019220329661,0.00832568266625551,0.00649585977331545,1.51207165070201e-05
160300000000,2.72029460693689,0.00833764621797957,0.00649714009712291,1.50770563320575e-05
160400000000,2.72039682401754,0.00834961775764654,0.00649842921813212,1.50335490204934e-05
160500000000,2.72049882963856,0.00836159289780994,0.00649972714835564,1.49901971058914e-05
160600000000,2.72060059889447,0.00837356722962819,0.00650103389924222,1.49470030803061e-05
160700000000,2.72070210688492,0.00838553632496594,0.00650234948167449,1.49039693938401e-05
160800000000,2.72080332872543,0.00839749573834044,0.00650367390596683,1.48610984542836e-05
160900000000,2.72090423955807,0.00840944100899733,0.00650500718186332,1.48183926267456e-05
161000000000,2.72100481456225,0.00842136766303961,0.00650634931853584,1.47758542333055e-05
161100000000,2.72110502896541,0.00843327121547294,0.00650770032458221,1.47334855526987e-05
161200000000,2.72120485805381,0.0084451471723951,0.00650906020802454,1.4691288820065e-05
161300000000,2.72130427718322,0.0084569910331098,0.00651042897630761,1.46492662265805e-05
161400000000,2.72140326178973,0.00846879829232873,0.00651180663629745,1.46074199192841e-05
161500000000,2.72150178740046,0.00848056444235391,0.00651319319427994,1.45657520008493e-05
161600000000,2.72159982964426,0.00849228497531697,0.00651458865595962,1.45242645293368e-05
161700000000,2.72169736426239,0.00850395538537847,0.00651599302645852,1.44829595180363e-05
161800000000,2.72179436711925,0.00851557117099903,0.00651740631031519,1.44418389353499e-05
161900000000,2.72189081421296,0.00852712783719401,0.00651882851148379,1.44009047045941e-05
162000000000,2.72198668168599,0.0085386208978033,0.00652025963333333,1.43601587039527e-05
162100000000,2.72208194583567,0.00855004587777464,0.00652169967864695,1.43196027663706e-05
162200000000,2.72217658312478,0.00856139831546488,0.00652314864962144,1.42792386795127e-05
162300000000,2.72227057019196,0.00857267376494138,0.00652460654786673,1.42390681857271e-05
162400000000,2.72236388386211,0.00858386779825491,0.00652607337440562,1.41990929820398e-05
162500000000,2.72245650115673,0.00859497600780892,0.00652754912967349,1.41593147201942e-05
162600000000,2.72254839930422,0.00860599400861075,0.00652903381351832,1.4119735006703e-05
162700000000,2.72263955575006,0.0086169174406208,0.00653052742520053,1.40803554029112e-05
162800000000,2.72272994816693,0.00862774197105853,0.00653202996339324,1.4041177425129e-05
162900000000,2.72281955446477,0.00863846329670378,0.00653354142618242,1.40022025446977e-05
163000000000,2.72290835280071,0.00864907714619957,0.00653506181106724,1.39634321882496e-05
163100000000,2.72299632158896,0.00865957928236921,0.00653659111496053,1.39248677378159e-05
163200000000,2.72308343951055,0.00866996550446945,0.00653812933418932,1.38865105310714e-05
163300000000,2.72316968552303,0.00868023165052289,0.00653967646449551,1.38483618615661e-05
163400000000,2.72325503887,0.00869037359952981,0.00654123250103662,1.3810422978968e-05
163500000000,2.72333947909057,0.00870038727378219,0.0065427974383867,1.37726950894601e-05
163600000000,2.72342298602869,0.0087102686410632,0.00654437127053729,1.37351793559142e-05
163700000000,2.7235055398424,0.00872001371690526,0.00654595399089847,1.36978768983674e-05
163800000000,2.72358712101286,0.00872961856676315,0.00654754559230015,1.36607887943137e-05
163900000000,2.72366771035337,0.00873907930823782,0.00654914606699323,1.3623916079167e-05
164000000000,2.72374728901816,0.00874839211324522,0.00655075540665114,1.35872597466501e-05
164100000000,2.72382583851112,0.00875755321011155,0.00655237360237122,1.35508207493018e-05
164200000000,2.72390334069432,0.00876655888578226,0.00655400064467639,1.35145999988931e-05
164300000000,2.72397977779645,0.00877540548782474,0.00655563652351683,1.34785983670075e-05
164400000000,2.72405513242104,0.0087840894265752,0.00655728122827179,1.34428166855268e-05
164500000000,2.7241293875546,0.00879260717712453,0.00655893474775147,1.34072557472151e-05
164600000000,2.72420252657455,0.00880095528137417,0.00656059707019905,1.33719163063348e-05
164700000000,2.724274533257,0.00880913034998088,0.00656226818329275,1.33367990792081e-05
164800000000,2.72434539178442,0.00881712906431711,0.00656394807414806,1.33019047448938e-05
164900000000,2.724415086753,0.00882494817838443,0.00656563672932,1.32672339458398e-05
165000000000,2.72448360318004,0.00883258452068938,0.00656733413480548,1.32327872885856e-05
165100000000,2.72455092651099,0.00884003499608918,0.00656904027604585,1.31985653444467e-05
165200000000,2.72461704262636,0.0088472965875741,0.00657075513792937,1.31645686502714e-05
165300000000,2.72468193784854,0.00885436635805293,0.00657247870479396,1.31307977092154e-05
165400000000,2.7247455989483,0.00886124145206094,0.00657421096042986,1.30972529914945e-05
165500000000,2.72480801315116,0.00886791909743495,0.00657595188808254,1.306393493521e-05
165600000000,2.7248691681436,0.00887439660696865,0.00657770147045558,1.3030843947162e-05
165700000000,2.72492905207901,0.0088806713799946,0.00657945968971368,1.29979804037131e-05
165800000000,2.72498765358351,0.00888674090390294,0.00658122652748583,1.29653446516397e-05
165900000000,2.7250449617615,0.0088926027557084,0.00658300196486835,1.2932937009035e-05
166000000000,2.72510096620108,0.00889825460342639,0.00658478598242832,1.29007577662093e-05
166100000000,2.72515565697915,0.00890369420752751,0.00658657856020679,1.2868807186609e-05
166200000000,2.72520902466649,0.00890891942228716,0.0065883796777223,1.28370855077906e-05
166300000000,2.7252610603324,0.00891392819706764,0.00659018931397432,1.28055929423538e-05
166400000000,2.72531175554932,0.00891871857758525,0.00659200744744692,1.27743296789214e-05
166500000000,2.72536110239714,0.00892328870711565,0.00659383405611234,1.27432958831543e-05
166600000000,2.72540909346728,0.00892763682763571,0.00659566911743479,1.27124916987525e-05
166700000000,2.72545572186659,0.00893176128092309,0.00659751260837428,1.26819172484658e-05
166800000000,2.72550098122103,0.00893566050958305,0.00659936450539044,1.2651572635167e-05
166900000000,2.72554486567913,0.0089393330580406,0.00660122478444656,1.26214579428643e-05
167000000000,2.72558736991512,0.0089427775734843,0.00660309342101356,1.25915732377869e-05
167100000000,2.72562848913205,0.00894599280671856,0.00660497039007412,1.25619185694424e-05
167200000000,2.72566821906444,0.00894897761299172,0.00660685566612688,1.25324939717344e-05
167300000000,2.72570655598086,0.00895173095272419,0.00660874922319062,1.25032994640453e-05
167400000000,2.72574349668624,0.00895425189226795,0.00661065103480859,1.24743350523098e-05
167500000000,2.72577903852389,0.00895653960447449,0.00661256107405291,1.24456007301502e-05
167600000000,2.72581317937739,0.00895859336934305,0.00661447931352894,1.2417096480015e-05
167700000000,2.72584591767212,0.00896041257449356,0.00661640572537982,1.2388822274259e-05
167800000000,2.72587725237671,0.00896199671564506,0.00661834028129102,1.23607780763037e-05
167900000000,2.72590718300409,0.00896334539703803,0.0066202829524949,1.23329638417665e-05
168000000000,2.72593570961238,0.00896445833173833,0.00662223370977545,1.230537951958e-05
168100000000,2.7259628328056,0.00896533534193448,0.00662419252347299,1.22780250531423e-05
168200000000,2.725988553734,0.00896597635917936,0.00662615936348891,1.22509003814692e-05
168300000000,2.72601287409431,0.00896638142451178,0.00662813419929058,1.22240054403038e-05
168400000000,2.72603579612961,0.00896655068857926,0.00663011699991614,1.2197340163289e-05
168500000000,2.72605732262905,0.00896648441164135,0.00663210773397952,1.21709044830521e-05
168600000000,2.72607745692729,0.00896618296358675,0.00663410636967538,1.2144698332396e-05
168700000000,2.72609620290374,0.00896564682381066,0.00663611287478415,1.21187216454111e-05
168800000000,2.72611356498147,0.00896487658108582,0.0066381272166771,1.20929743585749e-05
168900000000,2.72612954812602,0.00896387293332643,0.00664014936232146,1.20674564118898e-05
169000000000,2.72614415784382,0.00896263668732845,0.00664217927828561,1.20421677500057e-05
169100000000,2.72615740018053,0.0089611687584575,0.00664421693074423,1.20171083232779e-05
169200000000,2.72616928171893,0.00895947017020396,0.00664626228548361,1.19922780889278e-05
169300000000,2.72617980957683,0.00895754205376161,0.00664831530790688,1.19676770120738e-05
169400000000,2.72618899140452,0.00895538564750237,0.00665037596303934,1.19433050668416e-05
169500000000,2.72619683538212,0.00895300229637436,0.00665244421553386,1.19191622373728e-05
169600000000,2.72620335021662,0.00895039345131125,0.0066545200296762,1.18952485189054e-05
169700000000,2.72620854513871,0.00894756066845869,0.00665660336939045,1.18715639188391e-05
169800000000,2.72621242989943,0.0089445056084871,0.00665869419824454,1.18481084576765e-05
169900000000,2.72621501476643,0.00894123003571519,0.00666079247945563,1.18248821700989e-05
170000000000,2.72621631052024,0.00893773581727614,0.00666289817589567,1.18018851058847e-05
170100000000,2.72621632845006,0.00893402492214353,0.00666501125009694,1.17791173309191e-05
170200000000,2.72621508034949,0.00893009942014891,0.00666713166425759,1.17565789281304e-05
170300000000,2.72621257851197,0.008925961480931,0.00666925938024719,1.17342699983926e-05
170400000000,2.72620883572603,0.00892161337282354,0.00667139435961241,1.17121906614638e-05
170500000000,2.72620386527028,0.0089170574616962,0.00667353656358257,1.16903410568252e-05
170600000000,2.72619768090826,0.00891229620974237,0.00667568595307533,1.16687213445883e-05
170700000000,2.726190296883,0.00890733217420482,0.00667784248870232,1.16473317062764e-05
170800000000,2.7261817279114,0.00890216800603199,0.00668000613077481,1.16261723456881e-05
170900000000,2.72617198917841,0.0088968064485506,0.00668217683930941,1.1605243489594e-05
171000000000,2.72616109633098,0.00889125033597763,0.00668435457403379,1.15845453886159e-05
171100000000,2.72614906547181,0.00888550259199483,0.00668653929439235,1.15640783178225e-05
171200000000,2.72613591315291,0.00887956622817925,0.00668873095955195,1.15438425775146e-05
171300000000,2.72612165636892,0.00887344434244746,0.00669092952840765,1.15238384938527e-05
171400000000,2.72610631255031,0.00886714011742498,0.00669313495958843,1.15040664195215e-05
171500000000,2.7260898995563,0.00886065681876336,0.00669534721146295,1.14845267342793e-05
171600000000,2.72607243566765,0.0088539977934549,0.00669756624214525,1.14652198456112e-05
171700000000,2.72605393957921,0.00884716646801652,0.00669979200950052,1.14461461891997e-05
171800000000,2.72603443039238,0.0088401663467297,0.00670202447115087,1.14273062294675e-05
171900000000,2.72601392760722,0.0088330010097709,0.00670426358448101,1.14087004600248e-05
172000000000,2.72599245111458,0.00882567411131754,0.00670650930664398,1.13903294041301e-05
172100000000,2.72597002118794,0.00881818937763455,0.00670876159456701,1.13721936150492e-05
172200000000,2.72594665847502,0.00881055060508359,0.0067110204049571,1.13542936764816e-05
172300000000,2.72592238398944,0.00880276165812389,0.00671328569430678,1.13366302028041e-05
172400000000,2.72589721910195,0.00879482646727819,0.0067155574188999,1.13192038394086e-05
172500000000,2.72587118553172,0.00878674902704924,0.00671783553481722,1.13020152629626e-05
172600000000,2.72584430533732,0.00877853339380479,0.00672011999794218,1.1285065181555e-05
172700000000,2.72581660090764,0.00877018368362991,0.00672241076396654,1.12683543349347e-05
172800000000,2.72578809495264,0.00876170407016941,0.00672470778839604,1.12518834945722e-05
172900000000,2.72575881049394,0.00875309878241436,0.00672701102655606,1.12356534637897e-05
173000000000,2.72572877085526,0.00874437210245926,0.00672932043359726,1.12196650778006e-05
173100000000,2.72569799965276,0.00873552836327148,0.00673163596450114,1.12039192036841e-05
173200000000,2.72566652078524,0.00872657194639946,0.00673395757408569,1.11884167403879e-05
173300000000,2.72563435842417,0.00871750727962821,0.00673628521701092,1.1173158618586e-05
173400000000,2.72560153700368,0.00870833883473601,0.00673861884778443,1.11581458006388e-05
173500000000,2.72556808121034,0.00869907112507418,0.00674095842076686,1.11433792803328e-05
173600000000,2.72553401597289,0.00868970870323924,0.0067433038901775,1.11288600827118e-05
173700000000,2.72549936645181,0.0086802561586887,0.00674565521009966,1.11145892638457e-05
173800000000,2.72546415802888,0.00867071811533092,0.00674801233448616,1.11005679104586e-05
173900000000,2.72542841629649,0.00866109922912218,0.00675037521716472,1.10867971396629e-05
174000000000,2.72539216704699,0.0086514041856729,0.00675274381184333,1.10732780985116e-05
174100000000,2.72535543626191,0.00864163769776627,0.0067551180721156,1.10600119636008e-05
174200000000,2.72531825010101,0.00863180450296929,0.00675749795146611,1.10469999405519e-05
174300000000,2.7252806348914,0.00862190936115926,0.00675988340327561,1.1034243263545e-05
174400000000,2.72524261711647,0.00861195705209422,0.00676227438082634,1.10217431946989e-05
174500000000,2.72520422340477,0.00860195237292836,0.00676467083730719,1.10095010234782e-05
174600000000,2.72516548051883,0.00859190013581039,0.00676707272581884,1.09975180660632e-05
174700000000,2.72512641534396,0.00858180516537955,0.00676947999937897,1.09857956646212e-05
174800000000,2.72508705487693,0.00857167229635904,0.00677189261092724,1.09743351865495e-05
174900000000,2.72504742621461,0.0085615063710526,0.00677431051333041,1.0963138023755e-05
175000000000,2.7250075565426,0.00855131223698782,0.00677673365938729,1.09522055917379e-05
175100000000,2.7249674731238,0.00854109474440813,0.00677916200183372,1.09415393288184e-05
175200000000,2.72492720328691,0.00853085874388814,0.00678159549334745,1.09311406951083e-05
175300000000,2.72488677441493,0.0085206090839112,0.00678403408655305,1.09210111716645e-05
175400000000,2.72484621393367,0.00851035060848074,0.00678647773402666,1.09111522594363e-05
175500000000,2.72480554930013,0.00850008815472674,0.00678892638830078,1.09015654782328e-05
175600000000,2.72476480799098,0.00848982655052565,0.00679138000186901,1.08922523656482e-05
175700000000,2.72472401749097,0.00847957061218597,0.00679383852719065,1.08832144759782e-05
175800000000,2.72468320528132,0.00846932514208058,0.00679630191669537,1.0874453379009e-05
175900000000,2.72464239882817,0.00845909492636102,0.00679877012278773,1.08659706588813e-05
176000000000,2.72460162557093,0.00844888473266161,0.00680124309785169,1.08577679128322e-05
176100000000,2.72456091291078,0.00843869930783634,0.00680372079425507,1.08498467499184e-05
176200000000,2.72452028819906,0.00842854337572962,0.0068062031643539,1.08422087897908e-05
176300000000,2.72447977872573,0.00841842163495203,0.00680869016049681,1.08348556612661e-05
176400000000,2.72443941170786,0.00840833875673763,0.00681118173502923,1.08277890010087e-05
176500000000,2.72439921427812,0.00839829938272946,0.0068136778402977,1.08210104521502e-05
176600000000,2.72435921347337,0.00838830812293203,0.00681617842865394,1.08145216628552e-05
176700000000,2.72431943622318,0.00837836955357355,0.00681868345245896,1.08083242848348e-05
176800000000,2.7242799093385,0.00836848821509716,0.00682119286408716,1.0802419971896e-05
176900000000,2.72424065950031,0.00835866861010359,0.00682370661593019,1.0796810378436e-05
177000000000,2.7242017132484,0.00834891520138842,0.00682622466040095,1.07914971578637e-05
177100000000,2.72416309697008,0.00833923241004304,0.0068287469499374,1.07864819611129e-05
177200000000,2.7241248368891,0.00832962461347605,0.0068312734370063,1.07817664349798e-05
177300000000,2.72408695905455,0.00832009614361385,0.00683380407410696,1.07773522206043e-05
177400000000,2.72404948932984,0.00831065128504466,0.00683633881377491,1.07732409517782e-05
177500000000,2.72401245338183,0.00830129427327538,0.00683887760858543,1.07694342533542e-05
177600000000,2.72397587666989,0.00829202929294665,0.00684142041115703,1.07659337395766e-05
177700000000,2.72393978443528,0.00828286047619128,0.006843967174155,1.07627410124099e-05
177800000000,2.72390420169036,0.00827379190094987,0.00684651785029468,1.07598576598621e-05
177900000000,2.72386915320814,0.00826482758938252,0.00684907239234479,1.07572852543003e-05
178000000000,2.72383466351174,0.00825597150631207,0.0068516307531307,1.07550253507488e-05
178100000000,2.72380075686406,0.00824722755770882,0.00685419288553751,1.07530794851592e-05
178200000000,2.7237674572576,0.00823859958923533,0.00685675874251324,1.07514491727399e-05
178300000000,2.72373478840422,0.00823009138480224,0.00685932827707173,1.07501359062051e-05
178400000000,2.72370277372526,0.00822170666523442,0.00686190144229569,1.07491411540741e-05
178500000000,2.72367143634157,0.00821344908691307,0.00686447819133951,1.07484663589574e-05
178600000000,2.72364079906381,0.00820532224053762,0.00686705847743206,1.07481129358227e-05
178700000000,2.72361088438282,0.00819732964985176,0.00686964225387941,1.07480822703013e-05
178800000000,2.72358171446014,0.00818947477050725,0.0068722294740675,1.07483757169997e-05
178900000000,2.7235533111187,0.00818176098890427,0.0068748200914647,1.07489945977449e-05
179000000000,2.7235256958336,0.00817419162110631,0.0068774140596243,1.07499401999796e-05
179100000000,2.72349888972307,0.00816676991183928,0.00688001133218693,1.07512137750176e-05
179200000000,2.72347291353963,0.0081594990334361,0.00688261186288288,1.07528165364107e-05
179300000000,2.72344778766132,0.00815238208496871,0.00688521560553445,1.07547496583228e-05
179400000000,2.72342353208315,0.0081454220912823,0.00688782251405803,1.0757014273885e-05
179500000000,2.7234001664087,0.00813862200219464,0.00689043254246629,1.07596114735658e-05
179600000000,2.72337770984192,0.00813198469167434,0.0068930456448702,1.07625423036429e-05
179700000000,2.72335618117902,0.00812551295706644,0.00689566177548094,1.07658077645836e-05
179800000000,2.72333559880065,0.00811920951840909,0.00689828088861187,1.07694088095476e-05
179900000000,2.72331598066414,0.00811307701771984,0.00690090293868024,1.0773346342879e-05
180000000000,2.72329734429606,0.00810711801840567,0.00690352788020898,1.07776212185768e-05
180100000000,2.72327970678481,0.00810133500466314,0.00690615566782828,1.07822342389144e-05
180200000000,2.72326308477355,0.00809573038090377,0.00690878625627779,1.07871861529993e-05
180300000000,2.72324749445321,0.00809030647131861,0.00691141960040723,1.07924776554352e-05
180400000000,2.72323295155575,0.00808506551931996,0.00691405565517784,1.07981093849768e-05
180500000000,2.72321947134764,0.00808000968721167,0.00691669437566363,1.08040819232532e-05
180600000000,2.72320706862345,0.00807514105572778,0.00691933571705259,1.08103957934378e-05
180700000000,2.72319575769978,0.00807046162369919,0.0069219796346479,1.08170514590466e-05
180800000000,2.72318555240926,0.00806597330776795,0.00692462608386887,1.08240493227658e-05
180900000000,2.72317646609486,0.00806167794205865,0.00692727502025201,1.083138972528e-05
181000000000,2.72316851160435,0.0080575772779642,0.0069299263994519,1.08390729441859e-05
181100000000,2.72316170128504,0.00805367298392188,0.00693258017724198,1.08470991929421e-05
181200000000,2.72315604697866,0.00804996664521023,0.00693523630951539,1.08554686198415e-05
181300000000,2.72315156001653,0.00804645976382014,0.00693789475228547,1.08641813070747e-05
181400000000,2.72314825121489,0.00804315375831796,0.00694055546168653,1.08732372698082e-05
181500000000,2.72314613087052,0.00804004996375424,0.00694321839397422,1.0882636455331e-05
181600000000,2.72314520875651,0.00803714963157787,0.00694588350552602,1.08923787422632e-05
181700000000,2.72314549411833,0.00803445392960922,0.00694855075284159,1.09024639397581e-05
181800000000,2.72314699567009,0.00803196394202995,0.00695122009254301,1.09128917868041e-05
181900000000,2.72314972159102,0.00802968066934077,0.00695389148137503,1.09236619516721e-05
182000000000,2.72315367952226,0.00802760502844826,0.00695656487620515,1.09347740311855e-05
182100000000,2.72315887656372,0.00802573785267347,0.00695924023402368,1.09462275502444e-05
182200000000,2.72316531927139,0.00802407989182451,0.0069619175119437,1.09580219613475e-05
182300000000,2.72317301365471,0.00802263181231763,0.00696459666720094,1.09701566441644e-05
182400000000,2.72318196517427,0.00802139419724529,0.00696727765715365,1.0982630905145e-05
182500000000,2.72319217873972,0.0080203675465174,0.00696996043928226,1.09954439771865e-05
182600000000,2.72320365870792,0.00801955227701158,0.00697264497118911,1.10085950194301e-05
182700000000,2.72321640888133,0.00801894872273264,0.006975331210598,1.10220831170015e-05
182800000000,2.72323043250666,0.00801855713496516,0.00697801911535375,1.10359072808874e-05
182900000000,2.72324573227373,0.00801837768250317,0.00698070864342161,1.10500664478359e-05
183000000000,2.72326231031461,0.00801841045179849,0.00698339975288663,1.10645594803228e-05
183100000000,2.72328016820294,0.00801865544724893,0.00698609240195299,1.10793851665948e-05
183200000000,2.72329930695358,0.00801911259134811,0.00698878654894318,1.10945422206749e-05
183300000000,2.72331972702243,0.0080197817249994,0.00699148215229722,1.11100292825831e-05
183400000000,2.72334142830653,0.00802066260772838,0.00699417917057167,1.11258449184599e-05
183500000000,2.72336441014439,0.00802175491796714,0.00699687756243873,1.11419876208243e-05
183600000000,2.72338867131657,0.00802305825332917,0.00699957728668507,1.11584558088423e-05
183700000000,2.72341421004648,0.00802457213088679,0.00700227830221082,1.11752478287084e-05
183800000000,2.72344102400146,0.00802629598749061,0.00700498056802834,1.11923619540304e-05
183900000000,2.72346911029408,0.00802822918007728,0.00700768404326092,1.12097963862434e-05
184000000000,2.72349846548366,0.00803037098596526,0.00701038868714152,1.12275492551643e-05
