Repository: alperensar/UoB_VNA_Extraction

# VNA Parameter Extraction Algorithm
MATLAB software for extracting permittivity and loss tangent from VNA measurements.

**Initialisation Correction.** Configuration discovery and the Optimization Toolbox check have been corrected. The extraction calculations are unchanged.

The software supports GRL and TRL workflows, CSV and Touchstone inputs, and interactive fit settings.

## Measurement data and configuration

The example [folder_struct](folder_struct) shows a material directory with measurement-system and frequency-band subdirectories. The material name must match an entry in `Materials` in [src/config_VNA.json](src/config_VNA.json).

File: folder_struct/RADIX_2.8_HT/Keysight_PNA_NPL/WR5/Merged_Filtered_Revision/RADIX_2.8_HT_Keysight_PNA_NPL_WR5_S2PMerged_withoutRoughnessS2P.csv (part 1 of 3)
1_Frequency_Hz,1_EpsilonReal,1_TanDelta,2_Frequency_Hz,2_EpsilonReal,2_TanDelta,3_Frequency_Hz,3_EpsilonReal,3_TanDelta
140000000000,2.70793793203133,0.0063651781297819,140000000000,2.72123597667738,0.00636243780776278,140000000000,2.706527656609,0.00640282021769679
140100000000,2.70793602615999,0.00636527902930385,140100000000,2.72123085098328,0.00636257122198361,140100000000,2.70652379083679,0.00640291838707271
140200000000,2.70793424902431,0.00636538408443846,140200000000,2.72122549866151,0.00636270842493214,140200000000,2.70651980559854,0.00640301988124992
140300000000,2.7079326017675,0.00636549328605822,140300000000,2.72121992147514,0.00636284939734668,140300000000,2.70651570228694,0.00640312468737661
140400000000,2.70793108571339,0.00636560662569035,140400000000,2.72121412155207,0.00636299412077953,140400000000,2.70651148258152,0.00640323279335145
140500000000,2.70792970236699,0.00636572409551641,140500000000,2.7212081013867,0.00636314257759721,140500000000,2.70650714844992,0.00640334418782382
140600000000,2.707928453415,0.00636584568837178,140600000000,2.72120186384136,0.00636329475098063,140600000000,2.70650270214906,0.00640345886019371
140700000000,2.70792734072616,0.00636597139774497,140700000000,2.72119541214759,0.00636345062492492,140700000000,2.70649814622604,0.0064035768006117
140800000000,2.70792636635149,0.0063661012177768,140800000000,2.72118874990707,0.00636361018423931,140800000000,2.70649348351893,0.00640369799997858
140900000000,2.70792553252439,0.00636623514325953,140900000000,2.72118188109244,0.00636377341454661,140900000000,2.70648871715735,0.00640382244994496
141000000000,2.70792484166065,0.00636637316963568,141000000000,2.72117481004775,0.00636394030228278,141000000000,2.70648385056284,0.00640395014291074
141100000000,2.70792429635832,0.00636651529299693,141100000000,2.72116754148882,0.00636411083469619,141100000000,2.70647888744907,0.00640408107202434
141200000000,2.70792389939743,0.00636666151008274,141200000000,2.72116008050325,0.00636428499984672,141200000000,2.70647383182185,0.00640421523118189
141300000000,2.70792365373959,0.00636681181827892,141300000000,2.72115243255018,0.00636446278660474,141300000000,2.70646868797896,0.00640435261502614
141400000000,2.70792356252752,0.00636696621561595,141400000000,2.7211446034599,0.00636464418465002,141400000000,2.70646346050976,0.0064044932189454
141500000000,2.70792362908438,0.00636712470076741,141500000000,2.72113659943314,0.00636482918447025,141500000000,2.70645815429461,0.00640463703907223
141600000000,2.70792385691297,0.00636728727304796,141600000000,2.72112842704011,0.00636501777735966,141600000000,2.70645277450415,0.00640478407228197
141700000000,2.70792424969486,0.00636745393241147,141700000000,2.72112009321933,0.00636520995541729,141700000000,2.70644732659827,0.00640493431619116
141800000000,2.70792481128935,0.00636762467944886,141800000000,2.72111160527619,0.00636540571154524,141800000000,2.70644181632501,0.00640508776915587
141900000000,2.70792554573229,0.00636779951538586,141900000000,2.72110297088123,0.00636560503944663,141900000000,2.70643624971919,0.00640524443026979
142000000000,2.7079264572348,0.00636797844208067,142000000000,2.72109419806824,0.0063658079336236,142000000000,2.70643063310081,0.00640540429936223
142100000000,2.70792755018182,0.0063681614620214,142100000000,2.72108529523203,0.00636601438937486,142100000000,2.70642497307337,0.00640556737699599
142200000000,2.70792882913055,0.00636834857832352,142200000000,2.72107627112598,0.00636622440279343,142200000000,2.70641927652182,0.00640573366446502
142300000000,2.70793029880879,0.00636853979472704,142300000000,2.72106713485938,0.00636643797076394,142300000000,2.70641355061051,0.00640590316379209
142400000000,2.70793196411305,0.00636873511559369,142400000000,2.72105789589439,0.00636665509095994,142400000000,2.70640780278073,0.00640607587772608
142500000000,2.70793383010668,0.00636893454590386,142500000000,2.72104856404292,0.00636687576184101,142500000000,2.70640204074822,0.00640625180973942
142600000000,2.70793590201771,0.00636913809125353,142600000000,2.7210391494631,0.00636709998264969,142600000000,2.7063962725004,0.00640643096402514
142700000000,2.70793818523663,0.00636934575785099,142700000000,2.72102966265562,0.00636732775340832,142700000000,2.7063905062934,0.0064066133454939
142800000000,2.7079406853141,0.00636955755251346,142800000000,2.72102011445969,0.00636755907491569,142800000000,2.70638475064889,0.00640679895977093
142900000000,2.7079434079584,0.00636977348266357,142900000000,2.72101051604889,0.00636779394874351,142900000000,2.70637901435079,0.00640698781319267
143000000000,2.70794635903286,0.00636999355632581,143000000000,2.72100087892664,0.00636803237723285,143000000000,2.70637330644162,0.00640717991280349
143100000000,2.7079495445531,0.00637021778212275,143100000000,2.72099121492151,0.00636827436349026,143100000000,2.70636763621884,0.00640737526635204
143200000000,2.70795297068416,0.00637044616927117,143200000000,2.72098153618225,0.0063685199113839,143200000000,2.70636201323084,0.00640757388228772
143300000000,2.70795664373752,0.00637067872757809,143300000000,2.72097185517254,0.00636876902553946,143300000000,2.70635644727282,0.00640777576975676
143400000000,2.70796057016792,0.00637091546743671,143400000000,2.72096218466558,0.00636902171133589,143400000000,2.70635094838249,0.00640798093859836
143500000000,2.70796475657019,0.00637115639982213,143500000000,2.72095253773832,0.00636927797490107,143500000000,2.70634552683544,0.00640818939934065
143600000000,2.7079692096758,0.0063714015362871,143600000000,2.72094292776556,0.00636953782310732,143600000000,2.70634019314053,0.00640840116319642
143700000000,2.70797393634939,0.00637165088895751,143700000000,2.72093336841371,0.00636980126356673,143700000000,2.70633495803492,0.0064086162420589
143800000000,2.70797894358514,0.00637190447052787,143800000000,2.72092387363442,0.00637006830462634,143800000000,2.70632983247898,0.00640883464849725
143900000000,2.70798423850305,0.00637216229425662,143900000000,2.72091445765788,0.00637033895536328,143900000000,2.70632482765101,0.00640905639575199
144000000000,2.707989828345,0.0063724243739614,144000000000,2.72090513498591,0.00637061322557965,144000000000,2.70631995494175,0.00640928149773034
144100000000,2.70799572047088,0.00637269072401408,144100000000,2.72089592038487,0.00637089112579737,144100000000,2.70631522594879,0.00640950996900137
144200000000,2.70800192235436,0.0063729613593358,144200000000,2.72088682887827,0.00637117266725279,144200000000,2.70631065247064,0.00640974182479106
144300000000,2.7080084415788,0.0063732362953919,144300000000,2.72087787573924,0.00637145786189128,144300000000,2.70630624650083,0.00640997708097722
144400000000,2.70801528583282,0.00637351554818661,144400000000,2.72086907648266,0.0063717467223616,144400000000,2.70630202022166,0.00641021575408434
144500000000,2.7080224629059,0.00637379913425783,144500000000,2.72086044685722,0.00637203926201017,144500000000,2.70629798599785,0.00641045786127821
144600000000,2.70802998068386,0.00637408707067163,144600000000,2.72085200283712,0.00637233549487525,144600000000,2.70629415637005,0.00641070342036058
144700000000,2.70803784714413,0.00637437937501675,144700000000,2.72084376061369,0.00637263543568088,144700000000,2.70629054404811,0.00641095244976353
144800000000,2.70804607035105,0.00637467606539898,144800000000,2.72083573658671,0.00637293909983086,144800000000,2.70628716190426,0.0064112049685439
144900000000,2.70805465845097,0.00637497716043542,144900000000,2.72082794735554,0.00637324650340246,144900000000,2.70628402296609,0.00641146099637741
145000000000,2.70806361966729,0.00637528267924863,145000000000,2.72082040971013,0.00637355766314004,145000000000,2.70628114040935,0.00641172055355287
145100000000,2.70807296229542,0.00637559264146073,145100000000,2.72081314062176,0.00637387259644865,145100000000,2.70627852755069,0.00641198366096613
145200000000,2.70808269469756,0.00637590706718737,145200000000,2.72080615723355,0.00637419132138737,145200000000,2.70627619784013,0.00641225034011396
145300000000,2.7080928252975,0.0063762259770316,145300000000,2.72079947685095,0.0063745138566626,145300000000,2.70627416485345,0.00641252061308786
145400000000,2.70810336257523,0.00637654939207765,145400000000,2.72079311693186,0.00637484022162124,145400000000,2.70627244228448,0.00641279450256773
145500000000,2.70811431506155,0.00637687733388468,145500000000,2.72078709507672,0.00637517043624374,145500000000,2.70627104393714,0.00641307203181542
145600000000,2.70812569133252,0.0063772098244803,145600000000,2.72078142901834,0.00637550452113705,145600000000,2.70626998371743,0.00641335322466824
145700000000,2.70813750000384,0.00637754688635416,145700000000,2.72077613661162,0.00637584249752741,145700000000,2.70626927562531,0.00641363810553223
145800000000,2.70814974972522,0.00637788854245132,145800000000,2.72077123582305,0.0063761843872531,145800000000,2.70626893374632,0.00641392669937551
145900000000,2.70816244917458,0.00637823481616568,145900000000,2.72076674472019,0.00637653021275707,145900000000,2.70626897224328,0.00641421903172142
146000000000,2.70817560705224,0.00637858573133312,146000000000,2.72076268146078,0.00637687999707938,146000000000,2.70626940534768,0.00641451512864152
146100000000,2.70818923207498,0.00637894131222476,146100000000,2.72075906428198,0.00637723376384965,146100000000,2.70627024735109,0.00641481501674866
146200000000,2.70820333297011,0.00637930158354005,146200000000,2.72075591148922,0.00637759153727935,146200000000,2.70627151259638,0.00641511872318977
146300000000,2.70821791846944,0.00637966657039973,146300000000,2.7207532414451,0.00637795334215401,146300000000,2.70627321546891,0.00641542627563864
146400000000,2.70823299730313,0.00638003629833883,146400000000,2.72075107255808,0.00637831920382528,146400000000,2.70627537038756,0.00641573770228868
146500000000,2.70824857819361,0.00638041079329947,146500000000,2.72074942327108,0.00637868914820293,146500000000,2.70627799179572,0.00641605303184543
146600000000,2.70826466984931,0.00638079008162374,146600000000,2.72074831204995,0.00637906320174686,146600000000,2.70628109415211,0.00641637229351912
146700000000,2.70828128095846,0.00638117419004629,146700000000,2.7207477573719,0.00637944139145876,146700000000,2.70628469192163,0.00641669551701706
146800000000,2.70829842018275,0.00638156314568708,146800000000,2.72074777771372,0.00637982374487394,146800000000,2.70628879956605,0.00641702273253602
146900000000,2.70831609615099,0.00638195697604387,146900000000,2.72074839154001,0.00638021029005293,146900000000,2.70629343153466,0.00641735397075443
147000000000,2.70833431745275,0.00638235570898478,147000000000,2.72074961729131,0.00638060105557304,147000000000,2.70629860225482,0.00641768926282462
147100000000,2.70835309263191,0.00638275937274069,147100000000,2.7207514733721,0.00638099607051977,147100000000,2.70630432612254,0.00641802864036483
147200000000,2.70837243018022,0.00638316799589766,147200000000,2.72075397813877,0.00638139536447828,147200000000,2.70631061749287,0.00641837213545133
147300000000,2.70839233853085,0.00638358160738918,147300000000,2.72075714988756,0.00638179896752462,147300000000,2.70631749067037,0.00641871978061028
147400000000,2.70841282605183,0.00638400023648847,147400000000,2.72076100684237,0.00638220691021696,147400000000,2.70632495989943,0.00641907160880961
147500000000,2.70843390103957,0.00638442391280065,147500000000,2.72076556714258,0.00638261922358676,147500000000,2.70633303935465,0.00641942765345085
147600000000,2.70845557171233,0.00638485266625487,147600000000,2.72077084883084,0.00638303593912978,147600000000,2.70634174313109,0.00641978794836082
147700000000,2.70847784620362,0.00638528652709639,147700000000,2.72077686984075,0.00638345708879713,147700000000,2.70635108523459,0.00642015252778334
147800000000,2.70850073255572,0.00638572552587861,147800000000,2.72078364798461,0.00638388270498617,147800000000,2.706361079572,0.00642052142637072
147900000000,2.70852423871302,0.00638616969345503,147900000000,2.7207912009411,0.00638431282053135,147900000000,2.70637173994142,0.0064208946791754
148000000000,2.70854837251556,0.0063866190609712,148000000000,2.72079954624295,0.00638474746869505,148000000000,2.70638308002242,0.00642127232164135
148100000000,2.70857314169241,0.00638707365985656,148100000000,2.72080870126466,0.00638518668315825,148100000000,2.7063951133663,0.00642165438959546
148200000000,2.70859855385515,0.00638753352181624,148200000000,2.72081868321013,0.00638563049801117,148200000000,2.70640785338632,0.00642204091923895
148300000000,2.70862461649133,0.00638799867882297,148300000000,2.7208295091004,0.00638607894774395,148300000000,2.70642131334791,0.00642243194713858
148400000000,2.70865133695795,0.00638846916310862,148400000000,2.72084119576141,0.0063865320672371,148400000000,2.706435506359,0.00642282751021794
148500000000,2.708678722475,0.00638894500715609,148500000000,2.72085375981169,0.00638698989175211,148500000000,2.70645044536024,0.00642322764574858
148600000000,2.70870678011892,0.00638942624369084,148600000000,2.72086721765018,0.00638745245692173,148600000000,2.70646614311537,0.00642363239134119
148700000000,2.70873551681626,0.00638991290567259,148700000000,2.72088158544411,0.00638791979874043,148700000000,2.70648261220154,0.00642404178493665
148800000000,2.70876493933722,0.00639040502628684,148800000000,2.72089687911686,0.00638839195355478,148800000000,2.70649986499975,0.00642445586479703
148900000000,2.70879505428928,0.00639090263893646,148900000000,2.72091311433593,0.00638886895805362,148900000000,2.70651791368523,0.00642487466949664
149000000000,2.70882586811091,0.00639140577723322,149000000000,2.720930306501,0.00638935084925837,149000000000,2.70653677021802,0.00642529823791291
149100000000,2.70885738706532,0.00639191447498927,149100000000,2.72094847073202,0.0063898376645132,149100000000,2.70655644633349,0.00642572660921737
149200000000,2.70888961723418,0.00639242876620857,149200000000,2.7209676218574,0.00639032944147521,149200000000,2.70657695353298,0.00642615982286639
149300000000,2.70892256451151,0.00639294868507836,149300000000,2.72098777440236,0.00639082621810452,149300000000,2.70659830307454,0.00642659791859213
149400000000,2.70895623459758,0.00639347426596059,149400000000,2.72100894257729,0.00639132803265432,149400000000,2.70662050596368,0.00642704093639325
149500000000,2.70899063299287,0.00639400554338328,149500000000,2.7210311402663,0.00639183492366097,149500000000,2.70664357294427,0.0064274889165257
149600000000,2.70902576499208,0.00639454255203186,149600000000,2.72105438101581,0.00639234692993398,149600000000,2.70666751448957,0.00642794189949342
149700000000,2.70906163567829,0.00639508532674061,149700000000,2.7210786780234,0.00639286409054598,149700000000,2.70669234079319,0.00642839992603902
149800000000,2.70909824991712,0.00639563390248389,149800000000,2.72110404412664,0.00639338644482271,149800000000,2.70671806176041,0.00642886303713451
149900000000,2.70913561235102,0.00639618831436755,149900000000,2.72113049179216,0.00639391403233289,149900000000,2.70674468699939,0.00642933127397187
150000000000,2.70917372739364,0.00639674859762017,150000000000,2.72115803310492,0.00639444689287818,150000000000,2.70677222581262,0.00642980467795371
150100000000,2.70921259922425,0.00639731478758438,150100000000,2.72118667975748,0.00639498506648302,150100000000,2.7068006871885,0.00643028329068384
150200000000,2.70925223194687,0.00639788691970818,150200000000,2.72121644337011,0.0063955285933845,150200000000,2.70683008005329,0.00643076715395785
150300000000,2.70929262943923,0.00639846502953615,150300000000,2.72124733518798,0.00639607751402223,150300000000,2.70686041303256,0.00643125630975368
150400000000,2.70933379534818,0.00639904915270076,150400000000,2.72127936607228,0.00639663186902813,150400000000,2.70689169444417,0.00643175080022214
150500000000,2.70937573308512,0.00639963932491366,150500000000,2.72131254649157,0.00639719169921627,150500000000,2.70692393229127,0.00643225066767746
150600000000,2.70941844582158,0.00640023558195692,150600000000,2.72134688651322,0.00639775704557268,150600000000,2.70695713425561,0.00643275595458776
150700000000,2.7094619364849,0.00640083795967428,150700000000,2.72138239579507,0.00639832794924513,150700000000,2.7069913076908,0.00643326670356564
150800000000,2.70950620775396,0.00640144649396248,150800000000,2.72141908357731,0.00639890445153293,150800000000,2.70702645961588,0.00643378295735858
150900000000,2.70955126205511,0.00640206122076246,150900000000,2.72145695867453,0.00639948659387671,150900000000,2.70706259670895,0.00643430475883953
151000000000,2.70959710155814,0.00640268217605072,151000000000,2.72149602946791,0.00640007441784824,151000000000,2.70709972530101,0.00643483215099727
151100000000,2.7096437281724,0.00640330939583053,151100000000,2.72153630389773,0.00640066796514014,151100000000,2.70713785136993,0.00643536517692701
151200000000,2.70969114354304,0.00640394291612327,151200000000,2.72157778945602,0.00640126727755573,151200000000,2.70717698053453,0.00643590387982085
151300000000,2.70973934904733,0.00640458277295972,151300000000,2.72162049317937,0.00640187239699881,151300000000,2.70721711804899,0.00643644830295822
151400000000,2.70978834579117,0.0064052290023714,151400000000,2.72166442164209,0.00640248336546343,151400000000,2.70725826879727,0.00643699848969641
151500000000,2.70983813460566,0.00640588164038191,151500000000,2.72170958094948,0.00640310022502373,151500000000,2.70730043728776,0.00643755448346106
151600000000,2.70988871604385,0.00640654072299823,151600000000,2.72175597673138,0.00640372301782372,151600000000,2.70734362764816,0.00643811632773666
151700000000,2.70994009037759,0.00640720628620213,151700000000,2.72180361413594,0.00640435178606714,151700000000,2.70738784362044,0.00643868406605704
151800000000,2.70999225759451,0.0064078783659416,151800000000,2.72185249782362,0.0064049865720073,151800000000,2.70743308855612,0.00643925774199595
151900000000,2.71004521739518,0.00640855699812215,151900000000,2.72190263196142,0.0064056274179369,151900000000,2.70747936541158,0.00643983739915754
152000000000,2.71009896919033,0.00640924221859837,152000000000,2.72195402021742,0.00640627436617797,152000000000,2.70752667674372,0.00644042308116694
152100000000,2.71015351209829,0.00640993406316533,152100000000,2.72200666575545,0.00640692745907172,152100000000,2.7075750247057,0.00644101483166082
152200000000,2.71020884494251,0.00641063256755006,152200000000,2.72206057123011,0.00640758673896848,152200000000,2.70762441104295,0.006441612694278
152300000000,2.71026496624929,0.00641133776740308,152300000000,2.72211573878201,0.00640825224821766,152300000000,2.7076748370893,0.00644221671265003
152400000000,2.71032187424555,0.00641204969828998,152400000000,2.72217217003326,0.00640892402915771,152400000000,2.70772630376345,0.00644282693039183
152500000000,2.71037956685688,0.00641276839568294,152500000000,2.72222986608326,0.00640960212410611,152500000000,2.70777881156548,0.00644344339109234
152600000000,2.71043804170563,0.00641349389495241,152600000000,2.72228882750464,0.00641028657534944,152600000000,2.70783236057372,0.00644406613830522
152700000000,2.71049729610918,0.00641422623135871,152700000000,2.72234905433967,0.00641097742513341,152700000000,2.7078869504417,0.00644469521553956
152800000000,2.71055732707842,0.00641496544004379,152800000000,2.72241054609671,0.00641167471565299,152800000000,2.70794258039545,0.00644533066625059
152900000000,2.71061813131631,0.00641571155602283,152900000000,2.72247330174712,0.00641237848904253,152900000000,2.70799924923087,0.00644597253383048
153000000000,2.71067970521661,0.00641646461417613,153000000000,2.72253731972231,0.00641308878736594,153000000000,2.70805695531144,0.00644662086159912
153100000000,2.7107420448628,0.0064172246492409,153100000000,2.72260259791117,0.00641380565260691,153100000000,2.70811569656608,0.00644727569279503
153200000000,2.71080514602712,0.00641799169580307,153200000000,2.7226691336577,0.00641452912665917,153200000000,2.70817547048726,0.00644793707056607
153300000000,2.7108690041698,0.00641876578828922,153300000000,2.72273692375897,0.00641525925131682,153300000000,2.70823627412933,0.00644860503796059
153400000000,2.7109336144384,0.00641954696095853,153400000000,2.72280596446333,0.00641599606826461,153400000000,2.70829810410703,0.00644927963791816
153500000000,2.71099897166741,0.0064203352478948,153500000000,2.72287625146894,0.00641673961906842,153500000000,2.70836095659432,0.00644996091326075
153600000000,2.71106507037787,0.0064211306829984,153600000000,2.72294777992255,0.00641748994516566,153600000000,2.70842482732335,0.00645064890668363
153700000000,2.71113190477725,0.00642193329997855,153700000000,2.7230205444186,0.0064182470878558,153700000000,2.70848971158368,0.00645134366074655
153800000000,2.71119946875953,0.00642274313234529,153800000000,2.72309453899855,0.00641901108829089,153800000000,2.70855560422176,0.00645204521786482
153900000000,2.71126775590526,0.0064235602134018,153900000000,2.72316975715059,0.00641978198746619,153900000000,2.70862249964061,0.00645275362030052
154000000000,2.71133675948205,0.00642438457623663,154000000000,2.72324619180956,0.00642055982621085,154000000000,2.70869039179972,0.00645346891015375
154100000000,2.71140647244496,0.00642521625371602,154100000000,2.72332383535719,0.0064213446451786,154100000000,2.70875927421522,0.00645419112935384
154200000000,2.71147688743724,0.00642605527847634,154200000000,2.72340267962263,0.00642213648483857,154200000000,2.70882913996024,0.00645492031965078
154300000000,2.71154799679115,0.00642690168291644,154300000000,2.72348271588329,0.00642293538546613,154300000000,2.70889998166556,0.00645565652260656
154400000000,2.71161979252897,0.00642775549919023,154400000000,2.7235639348659,0.00642374138713377,154400000000,2.70897179152039,0.00645639977958665
154500000000,2.71169226636415,0.00642861675919926,154500000000,2.72364632674797,0.00642455452970214,154500000000,2.70904456127347,0.00645715013175144
154600000000,2.71176540970268,0.00642948549458529,154600000000,2.72372988115945,0.00642537485281104,154600000000,2.70911828223441,0.00645790762004793
154700000000,2.71183921364453,0.00643036173672305,154700000000,2.72381458718472,0.00642620239587057,154700000000,2.70919294527515,0.00645867228520125
154800000000,2.71191366898537,0.00643124551671301,154800000000,2.72390043336484,0.00642703719805228,154800000000,2.70926854083181,0.0064594441677064
154900000000,2.71198876621835,0.0064321368653742,154900000000,2.72398740770012,0.00642787929828046,154900000000,2.70934505890661,0.00646022330782003
155000000000,2.7120644955361,0.00643303581323715,155000000000,2.72407549765302,0.00642872873522347,155000000000,2.70942248907015,0.00646100974555217
155100000000,2.71214084683289,0.00643394239053684,155100000000,2.72416469015116,0.0064295855472851,155100000000,2.70950082046381,0.00646180352065827
155200000000,2.71221780970693,0.00643485662720581,155200000000,2.72425497159086,0.00643044977259614,155200000000,2.70958004180249,0.00646260467263101
155300000000,2.71229537346283,0.00643577855286726,155300000000,2.72434632784076,0.00643132144900584,155300000000,2.70966014137746,0.00646341324069242
155400000000,2.71237352711424,0.00643670819682824,155400000000,2.72443874424587,0.00643220061407364,155400000000,2.70974110705953,0.00646422926378596
155500000000,2.71245225938666,0.006437645588073,155500000000,2.72453220563174,0.00643308730506083,155500000000,2.70982292630237,0.00646505278056869
155600000000,2.71253155872036,0.00643859075525631,155600000000,2.72462669630907,0.00643398155892238,155600000000,2.70990558614613,0.00646588382940349
155700000000,2.71261141327349,0.00643954372669694,155700000000,2.72472220007851,0.00643488341229883,155700000000,2.70998907322118,0.00646672244835146
155800000000,2.71269181092533,0.00644050453037113,155800000000,2.72481870023574,0.00643579290150828,155800000000,2.71007337375219,0.00646756867516422
155900000000,2.71277273927974,0.00644147319390625,155900000000,2.72491617957682,0.00643671006253844,155900000000,2.7101584735623,0.00646842254727649
156000000000,2.71285418566869,0.00644244974457452,156000000000,2.72501462040381,0.00643763493103872,156000000000,2.71024435807759,0.00646928410179855
156100000000,2.71293613715598,0.00644343420928669,156100000000,2.72511400453072,0.00643856754231259,156100000000,2.71033101233177,0.00647015337550897
156200000000,2.71301858054114,0.00644442661458598,156200000000,2.72521431328955,0.00643950793130983,156200000000,2.71041842097098,0.00647103040484726
156300000000,2.71310150236339,0.00644542698664202,156300000000,2.72531552753683,0.00644045613261893,156300000000,2.71050656825893,0.00647191522590672
156400000000,2.71318488890584,0.00644643535124488,156400000000,2.72541762766018,0.00644141218045971,156400000000,2.71059543808216,0.0064728078744273
156500000000,2.71326872619978,0.0064474517337992,156500000000,2.72552059358528,0.00644237610867582,156500000000,2.71068501395548,0.00647370838578859
156600000000,2.71335300002914,0.00644847615931836,156600000000,2.72562440478305,0.00644334795072749,156600000000,2.71077527902773,0.00647461679500287
156700000000,2.71343769593504,0.00644950865241886,156700000000,2.72572904027701,0.00644432773968437,156700000000,2.7108662160876,0.00647553313670825
156800000000,2.71352279922056,0.00645054923731467,156800000000,2.72583447865099,0.00644531550821838,156800000000,2.71095780756972,0.00647645744516195
156900000000,2.71360829495556,0.00645159793781175,156900000000,2.72594069805697,0.00644631128859671,156900000000,2.71105003556093,0.00647738975423356
157000000000,2.71369416798169,0.0064526547773026,157000000000,2.72604767622322,0.00644731511267497,157000000000,2.71114288180672,0.0064783300973985
157100000000,2.7137804029175,0.00645371977876094,157100000000,2.72615539046268,0.00644832701189036,157100000000,2.71123632771787,0.00647927850773155
157200000000,2.71386698416371,0.00645479296473652,157200000000,2.72626381768146,0.00644934701725498,157200000000,2.71133035437725,0.00648023501790039
157300000000,2.71395389590857,0.00645587435734997,157300000000,2.72637293438769,0.00645037515934922,157300000000,2.71142494254685,0.00648119966015934
157400000000,2.71404112213336,0.00645696397828774,157400000000,2.72648271670052,0.00645141146831529,157400000000,2.71152007267487,0.00648217246634311
157500000000,2.71412864661802,0.00645806184879721,157500000000,2.72659314035931,0.00645245597385089,157500000000,2.71161572490314,0.00648315346786077
157600000000,2.71421645294688,0.00645916798968181,157600000000,2.72670418073306,0.00645350870520281,157600000000,2.71171187907456,0.00648414269568965
157700000000,2.71430452451451,0.00646028242129631,157700000000,2.72681581283004,0.0064545696911609,157700000000,2.71180851474076,0.00648514018036944
157800000000,2.71439284453169,0.00646140516354217,157800000000,2.72692801130756,0.00645563896005192,157800000000,2.71190561116995,0.00648614595199638
157900000000,2.71448139603145,0.006462536235863,157900000000,2.72704075048203,0.00645671653973361,157900000000,2.71200314735486,0.00648716004021756
158000000000,2.71457016187532,0.00646367565724013,158000000000,2.7271540043391,0.00645780245758888,158000000000,2.71210110202088,0.00648818247422524
158100000000,2.71465912475953,0.00646482344618825,158100000000,2.72726774654402,0.00645889674052006,158100000000,2.71219945363428,0.00648921328275138
158200000000,2.71474826722144,0.00646597962075122,158200000000,2.7273819504522,0.00645999941494325,158200000000,2.71229818041066,0.00649025249406221
158300000000,2.71483757164599,0.00646714419849792,158300000000,2.72749658911987,0.00646111050678288,158300000000,2.71239726032347,0.00649130013595287
158400000000,2.71492702027229,0.00646831719651819,158400000000,2.72761163531498,0.00646223004146624,158400000000,2.71249667111266,0.00649235623574229
158500000000,2.71501659520025,0.00646949863141897,158500000000,2.72772706152817,0.00646335804391828,158500000000,2.7125963902935,0.00649342082026795
158600000000,2.71510627839735,0.00647068851932043,158600000000,2.72784283998394,0.00646449453855638,158600000000,2.71269639516547,0.006494493915881
158700000000,2.71519605170547,0.00647188687585231,158700000000,2.72795894265199,0.00646563954928533,158700000000,2.71279666282133,0.00649557554844126
158800000000,2.71528589684776,0.00647309371615024,158800000000,2.7280753412586,0.00646679309949239,158800000000,2.7128971701562,0.00649666574331247
158900000000,2.71537579543564,0.00647430905485232,158900000000,2.72819200729822,0.00646795521204248,158900000000,2.71299789387686,0.00649776452535762
159000000000,2.71546572897588,0.00647553290609568,159000000000,2.72830891204517,0.00646912590927346,159000000000,2.7130988105111,0.00649887191893431
159100000000,2.71555567887767,0.00647676528351318,159100000000,2.72842602656543,0.00647030521299152,159100000000,2.71319989641714,0.00649998794789032
159200000000,2.71564562645983,0.00647800620023028,159200000000,2.72854332172855,0.0064714931444668,159200000000,2.71330112779317,0.00650111263555919
159300000000,2.71573555295809,0.00647925566886193,159300000000,2.7286607682197,0.00647268972442895,159300000000,2.71340248068701,0.00650224600475604
159400000000,2.71582543953231,0.0064805137015096,159400000000,2.72877833655175,0.00647389497306295,159400000000,2.71350393100577,0.00650338807777333
159500000000,2.71591526727392,0.00648178030975849,159500000000,2.72889599707747,0.00647510891000494,159500000000,2.71360545452566,0.00650453887637688
159600000000,2.71600501721329,0.00648305550467468,159600000000,2.72901372000188,0.00647633155433833,159600000000,2.71370702690184,0.00650569842180188
159700000000,2.71609467032715,0.00648433929680255,159700000000,2.72913147539453,0.00647756292458982,159700000000,2.71380862367832,0.00650686673474912
159800000000,2.71618420754615,0.00648563169616227,159800000000,2.72924923320199,0.00647880303872567,159800000000,2.71391022029794,0.00650804383538124
159900000000,2.71627360976233,0.00648693271224733,159900000000,2.72936696326035,0.00648005191414813,159900000000,2.71401179211243,0.00650922974331914
160000000000,2.71636285783671,0.00648824235402226,160000000000,2.72948463530773,0.00648130956769188,160000000000,2.71411331439242,0.00651042447763846
160100000000,2.71645193260689,0.00648956062992039,160100000000,2.72960221899694,0.00648257601562061,160100000000,2.71421476233767,0.00651162805686626
160200000000,2.71654081489465,0.0064908875476951,160200000000,2.72971968390807,0.00648385127343777,160200000000,2.7143161110871,0.00651284049881348
160300000000,2.71662948551507,0.00649222311456412,160300000000,2.72983699956417,0.00648513535606899,160300000000,2.71441733573143,0.00651406182073562
160400000000,2.71671792528447,0.00649356733720771,160400000000,2.72995413544443,0.00648642827785898,160400000000,2.71451841132372,0.00651529203932967
160500000000,2.71680611502825,0.00649492022176695,160500000000,2.73007106099743,0.00648773005256876,160500000000,2.71461931289001,0.0065165311707312
160600000000,2.71689403558897,0.00649628177384212,160600000000,2.73018774565439,0.00648904069337289,160600000000,2.71472001544006,0.00651777923051165
160700000000,2.71698166783419,0.00649765199849115,160700000000,2.73030415884258,0.00649036021285679,160700000000,2.714820493978,0.00651903623367553
160800000000,2.71706899266456,0.00649903090022821,160800000000,2.7304202699986,0.00649168862301432,160800000000,2.71492072351313,0.00652030219465795
160900000000,2.7171559910218,0.0065004184830225,160900000000,2.73053604858176,0.00649302593524533,160900000000,2.71502067907065,0.00652157712732213
161000000000,2.71724264389666,0.00650181475029697,161000000000,2.73065146408758,0.00649437216035348,161000000000,2.71512033570252,0.00652286104495707
161100000000,2.71732893233701,0.0065032197049273,161100000000,2.73076648606106,0.00649572730854404,161100000000,2.71521966849817,0.0065241539602753
161200000000,2.71741483745583,0.00650463334924091,161200000000,2.73088108411022,0.00649709138942187,161200000000,2.71531865259537,0.00652545588541083
161300000000,2.7175003404392,0.00650605568501613,161300000000,2.73099522791942,0.00649846441198963,161300000000,2.71541726319103,0.00652676683191706
161400000000,2.71758542255433,0.00650748671348146,161400000000,2.73110888726283,0.00649984638464592,161400000000,2.71551547555203,0.00652808681076496
161500000000,2.71767006515761,0.00650892643531491,161500000000,2.73122203201779,0.00650123731518363,161500000000,2.71561326502598,0.00652941583234128
161600000000,2.71775424970251,0.00651037485064349,161600000000,2.73133463217821,0.00650263721078849,161600000000,2.71571060705205,0.00653075390644687
161700000000,2.7178379577476,0.00651183195904279,161700000000,2.73144665786786,0.00650404607803763,161700000000,2.71580747717171,0.00653210104229513
161800000000,2.71792117096448,0.00651329775953668,161800000000,2.73155807935374,0.00650546392289826,161800000000,2.71590385103953,0.00653345724851062
161900000000,2.71800387114572,0.00651477225059711,161900000000,2.73166886705932,0.0065068907507266,161900000000,2.71599970443385,0.00653482253312767
162000000000,2.71808604021272,0.006516255430144,162000000000,2.73177899157775,0.00650832656626677,162000000000,2.71609501326749,0.00653619690358921
162100000000,2.71816766022359,0.00651774729554528,162100000000,2.73188842368503,0.00650977137364991,162100000000,2.71618975359838,0.00653758036674566
162200000000,2.71824871338098,0.00651924784361702,162200000000,2.73199713435316,0.00651122517639336,162200000000,2.71628390164021,0.00653897292885394
162300000000,2.71832918203981,0.00652075707062361,162300000000,2.73210509476314,0.00651268797740001,162300000000,2.71637743377294,0.00654037459557658
162400000000,2.71840904871508,0.00652227497227815,162400000000,2.73221227631792,0.00651415977895774,162400000000,2.71647032655332,0.00654178537198096
162500000000,2.71848829608949,0.00652380154374288,162500000000,2.73231865065537,0.00651564058273895,162500000000,2.71656255672533,0.00654320526253865
162600000000,2.71856690702111,0.00652533677962972,162600000000,2.73242418966099,0.00651713038980032,162600000000,2.71665410123056,0.00654463427112492
162700000000,2.71864486455096,0.00652688067400091,162700000000,2.7325288654807,0.00651862920058249,162700000000,2.71674493721853,0.00654607240101818
162800000000,2.7187221519105,0.00652843322036979,162800000000,2.73263265053341,0.00652013701491012,162800000000,2.71683504205689,0.00654751965489982
162900000000,2.71879875252912,0.00652999441170168,162900000000,2.73273551752357,0.0065216538319918,162900000000,2.71692439334163,0.00654897603485378
163000000000,2.71887465004151,0.00653156424041476,163000000000,2.73283743945353,0.00652317965042029,163000000000,2.7170129689071,0.00655044154236667
163100000000,2.71894982829497,0.00653314269838123,163100000000,2.73293838963588,0.00652471446817274,163100000000,2.71710074683603,0.00655191617832761
163200000000,2.71902427135669,0.00653472977692846,163200000000,2.73303834170556,0.0065262582826111,163200000000,2.71718770546941,0.00655339994302841
163300000000,2.71909796352086,0.00653632546684018,163300000000,2.73313726963196,0.00652781109048261,163300000000,2.71727382341627,0.00655489283616374
163400000000,2.71917088931582,0.00653792975835798,163400000000,2.73323514773077,0.00652937288792043,163400000000,2.7173590795634,0.00655639485683145
163500000000,2.71924303351101,0.00653954264118267,163500000000,2.7333319506758,0.00653094367044432,163500000000,2.71744345308489,0.00655790600353311
163600000000,2.7193143811239,0.00654116410447593,163600000000,2.73342765351055,0.00653252343296157,163600000000,2.71752692345162,0.00655942627417437
163700000000,2.71938491742682,0.00654279413686189,163700000000,2.73352223165975,0.00653411216976783,163700000000,2.71760947044063,0.0065609556660657
163800000000,2.71945462795367,0.006544432726429,163800000000,2.73361566094059,0.00653570987454832,163800000000,2.71769107414432,0.00656249417592312
163900000000,2.71952349850655,0.0065460798607318,163900000000,2.73370791757396,0.00653731654037887,163900000000,2.71777171497959,0.00656404179986902
164000000000,2.71959151516229,0.00654773552679294,164000000000,2.73379897819541,0.00653893215972733,164000000000,2.71785137369677,0.00656559853343314
164100000000,2.71965866427891,0.00654939971110521,164100000000,2.73388881986593,0.00654055672445484,164100000000,2.71793003138851,0.00656716437155361
164200000000,2.71972493250184,0.0065510723996337,164200000000,2.73397742008268,0.00654219022581742,164200000000,2.71800766949845,0.00656873930857804
164300000000,2.71979030677022,0.00655275357781799,164300000000,2.73406475678934,0.00654383265446759,164300000000,2.7180842698298,0.0065703233382649
164400000000,2.71985477432292,0.0065544432305746,164400000000,2.73415080838647,0.00654548400045602,164400000000,2.71815981455372,0.00657191645378474
164500000000,2.71991832270458,0.00655614134229928,164500000000,2.73423555374156,0.00654714425323342,164500000000,2.71823428621765,0.00657351864772171
164600000000,2.71998093977137,0.00655784789686964,164600000000,2.73431897219892,0.00654881340165239,164600000000,2.71830766775335,0.00657512991207511
164700000000,2.72004261369681,0.00655956287764767,164700000000,2.73440104358934,0.00655049143396957,164700000000,2.71837994248486,0.00657675023826102
164800000000,2.72010333297732,0.00656128626748249,164800000000,2.7344817482396,0.00655217833784766,164800000000,2.71845109413633,0.00657837961711403
164900000000,2.72016308643769,0.00656301804871315,164900000000,2.73456106698171,0.00655387410035773,164900000000,2.7185211068396,0.00658001803888911
165000000000,2.72022186323648,0.00656475820317142,165000000000,2.73463898116199,0.00655557870798151,165000000000,2.71858996514166,0.00658166549326352
165100000000,2.72027965287114,0.00656650671218482,165100000000,2.73471547264988,0.00655729214661388,165100000000,2.71865765401194,0.00658332196933884
165200000000,2.72033644518317,0.00656826355657963,165200000000,2.73479052384654,0.00655901440156539,165200000000,2.71872415884938,0.0065849874556431
165300000000,2.72039223036298,0.00657002871668405,165300000000,2.73486411769326,0.00656074545756484,165300000000,2.71878946548939,0.00658666194013299
165400000000,2.72044699895475,0.00657180217233133,165400000000,2.7349362376796,0.00656248529876209,165400000000,2.71885356021056,0.00658834541019615
165500000000,2.72050074186101,0.00657358390286315,165500000000,2.73500686785127,0.00656423390873086,165500000000,2.71891642974121,0.0065900378526536
165600000000,2.72055345034718,0.00657537388713292,165600000000,2.73507599281786,0.00656599127047164,165600000000,2.71897806126576,0.00659173925376217
165700000000,2.72060511604591,0.00657717210350926,165700000000,2.73514359776024,0.00656775736641469,165700000000,2.71903844243088,0.0065934495992171
165800000000,2.72065573096131,0.00657897852987957,165800000000,2.73520966843773,0.0065695321784232,165800000000,2.7190975613515,0.00659516887415471
165900000000,2.72070528747292,0.0065807931436535,165900000000,2.73527419119508,0.00657131568779644,165900000000,2.71915540661651,0.00659689706315511
166000000000,2.72075377833971,0.0065826159217668,166000000000,2.73533715296911,0.00657310787527308,166000000000,2.71921196729441,0.00659863415024507
166100000000,2.7208011967037,0.00658444684068493,166100000000,2.73539854129514,0.00657490872103455,166100000000,2.71926723293862,0.00660038011890088
166200000000,2.72084753609363,0.00658628587640699,166200000000,2.73545834431319,0.0065767182047085,166200000000,2.71932119359264,0.00660213495205141
166300000000,2.72089279042831,0.00658813300446952,166300000000,2.73551655077384,0.00657853630537234,166300000000,2.71937383979504,0.00660389863208111
166400000000,2.72093695401993,0.00658998819995057,166400000000,2.73557315004389,0.00658036300155694,166400000000,2.71942516258415,0.00660567114083324
166500000000,2.72098002157708,0.00659185143747371,166500000000,2.73562813211173,0.00658219827125025,166500000000,2.71947515350262,0.00660745245961305
