Repository: alperensar/UoB_VNA_Extraction

# VNA Parameter Extraction Algorithm
MATLAB software for extracting permittivity and loss tangent from VNA measurements.

**Initialisation Correction.** Configuration discovery and the Optimization Toolbox check have been corrected. The extraction calculations are unchanged.

The software supports GRL and TRL workflows, CSV and Touchstone inputs, and interactive fit settings.

## Download and start

Download this repository using **Code → Download ZIP** and extract it, or clone `https://github.com/alperensar/UoB_VNA_Extraction.git`. Open the extracted repository folder in MATLAB. Keep `src/runAllMaterials.m` and `src/config_VNA.json` together.

In the MATLAB Command Window, run:

```matlab
addpath(fullfile(pwd, 'src'));
runAllMaterials
```

Use this same command on Windows, macOS, or Linux after opening the repository folder in MATLAB. No permanent MATLAB path change is needed. If you prefer to start from another folder, replace `pwd` with the absolute path to the extracted repository. For example:

```matlab
addpath(fullfile('C:', 'Users', 'YourName', 'Documents', 'UoB_VNA_Extraction', 'src'));
runAllMaterials
```

The second example shows the Windows path form; replace every example directory with the one on your computer. On macOS or Linux, use the same command with a path under your home directory.

When prompted, select the measurement root directory. The default `FilePatterns.rootDir` in `src/config_VNA.json` is empty so the software asks you to select your own data. If you set it to an existing directory, that directory is used directly. Select CSV or S2P input, then use the interactive controls to review and export the fit. You may also call `runAllMaterials('path/to/config_VNA.json')` to select a separate configuration.

## Measurement data and configuration

The example [folder_struct](folder_struct) shows a material directory with measurement-system and frequency-band subdirectories. The material name must match an entry in `Materials` in [src/config_VNA.json](src/config_VNA.json). The configuration defines material thickness and surface roughness, input patterns, GRL/TRL selection, frequency bands, and output settings. Edit these values for your own measurements before extraction. Keep the supplied configuration structure intact.

If the program reports `VNA:ConfigurationNotFound`, check that `src/config_VNA.json` exists or provide its path explicitly. If it reports `VNA:MissingOptimizationToolbox`, install or license Optimization Toolbox. If no files are found, check the selected root directory, the material names, and the CSV/S2P format selected in the first dialog.

## Citation

If you use this software in research, please cite:

A. Sari et al., “Interlaboratory mmWave and THz Quasi-Optical Characterization of Commercial Conventional and 3-D Printable Substrates,” *IEEE Transactions on Terahertz Science and Technology*, vol. 16, no. 6, pp. 737–749, 2026. [DOI: 10.1109/TTHZ.2026.3674230](https://doi.org/10.1109/TTHZ.2026.3674230).

File: folder_struct/RADIX_2.8_HT/Keysight_PNA_NPL/WR5/Merged/RADIX_2.8_HT_Keysight_PNA_NPL_WR5_S2PAveraged_RoughnessS2P.csv (part 1 of 2)
Frequency_Hz,EpsilonReal_mean,EpsilonReal_std,TanDelta_mean,TanDelta_std
140000000000,2.71687547778437,0.00853689695574227,0.0075000199916128,1.78865814621509e-05
140100000000,2.71510506277508,0.00856426714528095,0.00757422711031364,1.94216881089626e-05
140200000000,2.71396349805213,0.0084884224694589,0.00783181269705069,1.86328928899609e-05
140300000000,2.71179158780631,0.0084851374398717,0.00772474997965443,4.94618876925221e-05
140400000000,2.71096871957114,0.00873370660712983,0.00655773050444706,6.17656703436555e-05
140500000000,2.70976669873189,0.00863829520201879,0.00639589747353347,5.27539745044192e-05
140600000000,2.71412064673155,0.00881869160571156,0.00528990190401293,3.7135437684854e-05
140700000000,2.71531628520704,0.00866991686504142,0.00657770351900333,5.24363802097232e-05
140800000000,2.71561565593458,0.00861663659240544,0.00739600793956826,2.69083556738742e-05
140900000000,2.71360229161119,0.0085597960859761,0.00806374075801913,6.59660387714309e-05
141000000000,2.71112139761297,0.00870092307575425,0.00790198142276579,8.9843806475212e-05
141100000000,2.71019493088645,0.00874783235507863,0.00706088731967057,7.54138007283e-05
141200000000,2.71072996426735,0.00872850193221151,0.00630686718820649,3.01145760855752e-05
141300000000,2.71136983100866,0.008658693501292,0.00595813407441506,4.47627656793539e-05
141400000000,2.71163789609343,0.00879002552710842,0.00543790033865395,1.1741034438144e-05
141500000000,2.71433800381619,0.00873272925695129,0.00539023525736629,8.86996721913372e-05
141600000000,2.7139492384771,0.00855826534244346,0.00453112143854676,5.70279688752718e-05
141700000000,2.71829577561912,0.0086210411465777,0.0050287951810934,6.42951800038937e-05
141800000000,2.71957313058848,0.00851928408599738,0.00607033360544335,7.97154941644101e-05
141900000000,2.71837805120983,0.00827668619556574,0.00735529582168259,7.41487127786508e-05
142000000000,2.71613463284838,0.00828790318028148,0.00764889600932312,6.65800706745103e-05
142100000000,2.71403550586001,0.00829268256713562,0.00769255704481568,4.13793604607468e-05
142200000000,2.71196669226643,0.0084190597758811,0.00755629108246382,5.12351295565082e-05
142300000000,2.711427302017,0.00840803385047841,0.00695961356333791,4.25079680007823e-05
142400000000,2.71122510625318,0.00847594829106835,0.00675448710546581,2.7437795091297e-05
142500000000,2.71258096365734,0.00832671165050084,0.00579080415714322,5.87015687302111e-06
142600000000,2.71255775710915,0.00835809436077511,0.00633108254061362,2.10962835930212e-05
142700000000,2.71560601403246,0.00821552950363495,0.00581984070192488,2.4010821315436e-05
142800000000,2.71479857722514,0.00807101889261414,0.00708045324030596,3.12051852440584e-05
142900000000,2.71356579541689,0.00821942435542973,0.00739101658806094,7.761484673677e-05
143000000000,2.71158054745679,0.00842220989907862,0.00715165970804748,7.70279209797381e-05
143100000000,2.71088007234732,0.0084532924791535,0.00679555090244018,6.61466787845956e-05
143200000000,2.71094027383294,0.00827695282815659,0.00648426107233989,4.35877982341063e-05
143300000000,2.71134673812848,0.00818985610195348,0.00634398373471051,4.84293893487988e-05
143400000000,2.71198069031259,0.00831144245467098,0.00584925431181292,5.51337644124674e-05
143500000000,2.71257819986316,0.00834144583689423,0.00564530280396249,3.55012774217223e-05
143600000000,2.71514673827915,0.00827321594899013,0.0058882161455205,4.98812877784241e-05
143700000000,2.714459661098,0.00812891115682166,0.00612916905738683,6.58556316301793e-05
143800000000,2.71633702736575,0.00806611393057754,0.00649186523122428,8.96005682670556e-05
143900000000,2.71595158933526,0.00809056677169063,0.00729269187870434,7.69962103208869e-05
144000000000,2.71296305583133,0.00792351518685349,0.00789925919677148,3.68095076414221e-05
144100000000,2.71147440208453,0.00807393270484931,0.00719138725292455,2.83955977685483e-05
144200000000,2.71165384245985,0.00813364070810861,0.00656457208157277,1.52540127712566e-05
144300000000,2.71243003726114,0.00820981095774286,0.00621768326699265,1.03922932198035e-05
144400000000,2.71306763962918,0.00823292583519326,0.00618440778981204,1.65386912662418e-05
144500000000,2.71409223982636,0.0082537026684657,0.00648963824721109,2.30264212068549e-05
144600000000,2.71478197145974,0.00817974565338637,0.00663219372623768,3.44102593872696e-05
144700000000,2.7137171745303,0.00807701718479889,0.00783634534890669,7.93615176321695e-05
144800000000,2.71074654239925,0.0079052611271511,0.00736613875864124,6.23198927596919e-05
144900000000,2.71050807192517,0.00812780000015899,0.00704797615302723,6.55869120656621e-05
145000000000,2.71006982201621,0.00812013440062052,0.00658197206807086,3.17057578049091e-05
145100000000,2.70999125943348,0.00808122674373238,0.00596477780107355,1.83706237235053e-05
145200000000,2.71082678472417,0.00813370726862668,0.00552823681250369,3.77851573437715e-05
145300000000,2.71241033153335,0.00817027714012059,0.00572044926638695,6.36409627897097e-05
145400000000,2.71246944712917,0.00817775362647961,0.00633259951743244,8.9777600823628e-05
145500000000,2.71180076956243,0.00793668945104377,0.00655298112031448,6.17252845507995e-05
145600000000,2.71178693070212,0.00790624994144345,0.0063144212472897,4.58045842345959e-05
145700000000,2.71208538192284,0.00792368840417986,0.0066365906735395,2.78558194790896e-05
145800000000,2.71043787435259,0.00794288969966662,0.00647303791556388,2.11098121070306e-05
145900000000,2.71145536870313,0.00814467686757176,0.00604255446061215,2.95157058406672e-05
146000000000,2.71180986918534,0.0080825103564498,0.0060963277957171,3.80315639075708e-05
146100000000,2.71135199359602,0.00798782289689401,0.00605959691307991,5.6212114502615e-05
146200000000,2.71215571412983,0.00811285396260819,0.00567715035445209,6.21886225253638e-05
146300000000,2.71331661763909,0.00797460853427351,0.00582995262857046,6.21121242731761e-05
146400000000,2.71390722400081,0.00791006661635662,0.00640004642185148,7.10612854974574e-05
146500000000,2.71368757790573,0.00780336204391209,0.00701184052687798,8.14692338676338e-05
146600000000,2.71214789602232,0.00801956935794179,0.00728712082838528,9.25009956292988e-05
146700000000,2.71243182354509,0.00791540774062293,0.00738014955413845,9.53465078703542e-05
146800000000,2.70962841106987,0.0076098542821108,0.00766271933257584,9.01164228964513e-05
146900000000,2.70811794361625,0.00793188585394888,0.00689992237216081,0.000109339178051998
147000000000,2.70879971701476,0.00788822372020601,0.00603860640349002,7.5019301793749e-05
147100000000,2.70967858208603,0.00787938165009173,0.00578798377111264,4.87704486984155e-05
147200000000,2.71128905693058,0.00773743990241846,0.00540721232740841,3.85988280432332e-05
147300000000,2.71172791986187,0.00774663792233984,0.00572261163995473,2.15290243611248e-05
147400000000,2.71238178871421,0.0077418124720213,0.006007541614532,1.39106671673049e-05
147500000000,2.71220321495489,0.00770327645561717,0.00636193146460097,1.66937889556603e-05
147600000000,2.71183633831476,0.00785760961417171,0.00657452996350208,1.40662300591057e-05
147700000000,2.7108542477636,0.00781322756472308,0.00630543969200092,8.95408790140354e-06
147800000000,2.71055023850527,0.00786474578196522,0.00663664447445234,3.74121995975435e-06
147900000000,2.70976926148178,0.00793860522445394,0.00641116304820585,1.77311983248016e-05
148000000000,2.71046382711609,0.00779040943077584,0.00586393500058222,2.49026513243658e-05
148100000000,2.71050640637273,0.00774099605151448,0.00579971771531582,2.17600183813929e-05
148200000000,2.71200779987633,0.00766723826215693,0.00553898676206794,6.40641395864742e-05
148300000000,2.71349373852425,0.00737105694516248,0.00603171093658527,9.23601624325984e-05
148400000000,2.71345395207598,0.00755314107010188,0.00652547110299335,5.36096955020179e-05
148500000000,2.71280473937459,0.00754832420870453,0.00693991969724011,5.76286916704277e-05
148600000000,2.71161268293752,0.00751524413989766,0.00692879434543074,5.19794009218266e-05
148700000000,2.71093948806462,0.00755067167018916,0.00675631199709739,4.77483832497977e-05
148800000000,2.71195563534769,0.00741200370035851,0.00680753138986397,4.92776125270614e-05
148900000000,2.71044042128159,0.00749835202676683,0.00654965996915813,5.04287391651008e-06
149000000000,2.71053271241822,0.00742768027438524,0.00621821419870209,1.13721860954905e-05
149100000000,2.71155833915703,0.00735599077668844,0.00624834225811768,2.90804028693841e-05
149200000000,2.71149686675799,0.00753423474000473,0.00648581524954696,5.44485520178412e-05
149300000000,2.7113600991428,0.00756919772720373,0.00671221536558509,6.15954378822493e-05
149400000000,2.71016975979622,0.00757379187419911,0.00684808289910507,5.69572479625691e-05
149500000000,2.70940513956568,0.0076438455795937,0.00676371172130946,6.15158065301587e-05
149600000000,2.70859956295622,0.00754336679661458,0.00661047888979562,5.69545343448252e-05
149700000000,2.70802364699994,0.007571930038919,0.00630900531693823,5.34509845935129e-05
149800000000,2.70859896138106,0.00764787405821406,0.00504043567682543,5.36172305006003e-05
149900000000,2.70998102223426,0.00755046911081483,0.00525667320804079,5.48369266845176e-05
150000000000,2.71168053551887,0.00745217273024951,0.00517264296351724,1.45568798757568e-05
150100000000,2.71291028221294,0.00757587863314386,0.00524875512422218,8.56795481937066e-05
150200000000,2.71437487724171,0.00737710699562663,0.00588761876931421,0.000113909632005775
150300000000,2.71435468370025,0.00738926326587292,0.00658192456618948,0.000111869983950376
150400000000,2.71257900581246,0.00737659327039565,0.00701726115367192,9.72462741552305e-05
150500000000,2.71127493506531,0.00733024806959186,0.0070823720879663,7.32257653214936e-05
150600000000,2.71039760481518,0.0075054288523107,0.00680977946130875,4.43919156975876e-05
150700000000,2.70996192049901,0.00744009313568317,0.00651595660606724,2.43469135055831e-05
150800000000,2.7094948088818,0.00737777018119891,0.00614529615527171,3.41781243022848e-05
150900000000,2.71079325765348,0.00724186098620986,0.00621753707287624,1.35948014841536e-05
151000000000,2.71112624162612,0.00734671891152064,0.00591537743157663,4.21774627863989e-05
151100000000,2.71267879386674,0.00743855820712021,0.00610851717599038,5.68600278532204e-05
151200000000,2.71315580604591,0.00725262137171462,0.00666283612972789,6.44971056707743e-05
151300000000,2.71211772698929,0.00726443611403132,0.00704807904261671,7.08794006954332e-05
151400000000,2.71079333936459,0.00724878378458745,0.0072187795631135,6.3833106533556e-05
151500000000,2.70927464446862,0.00735406842660407,0.00700741117754176,6.00829281718827e-05
151600000000,2.7094646628938,0.00738596551238772,0.00648525966446525,4.97900181913914e-05
151700000000,2.70935992335573,0.00732742591432803,0.00623622603197689,3.21828172855424e-05
151800000000,2.70957693687505,0.00732867904786753,0.00586865991593166,2.88909220973576e-05
151900000000,2.7113299553265,0.00733188946919277,0.00526655240500903,2.97271764298304e-05
152000000000,2.71243929987019,0.0072269190849797,0.00558766261736341,3.70946958308075e-05
152100000000,2.71336038776059,0.0073523264074802,0.00579145621169181,2.47943798334042e-05
152200000000,2.71374664820986,0.00723971136406582,0.00633397721136734,4.42470471375014e-05
152300000000,2.7130626427901,0.00732019619331923,0.0067305545686982,4.62646795845477e-05
152400000000,2.71214418620134,0.00732117924261321,0.00685509684293708,3.66025556242647e-05
152500000000,2.7115869683454,0.00737805763153205,0.00673047304542055,3.15169531345856e-05
152600000000,2.71132572564427,0.00743042221838662,0.00662883887364305,2.50756616976336e-05
152700000000,2.71145901212406,0.00735575005411234,0.00648199847986693,2.42141094919966e-05
152800000000,2.7113965875722,0.00737614717947625,0.0063818408546589,3.72842580130948e-05
152900000000,2.71165740722227,0.00731496057991503,0.00634274181392819,6.2296598094546e-05
153000000000,2.71233098057682,0.00724245684296473,0.00649492558426291,6.75679266426398e-05
153100000000,2.71210654951541,0.00717033738189432,0.00669391634639277,8.79177825773243e-05
153200000000,2.71208226874578,0.00715980048208012,0.00674576026542655,8.74793281018072e-05
153300000000,2.71170025910473,0.00713895435488201,0.00674125793440794,6.18741425850136e-05
153400000000,2.71109260056356,0.00715316919873309,0.00665110385548775,3.7393685149787e-05
153500000000,2.71092690755936,0.00730317684442218,0.00653241102164416,3.35043811785397e-05
153600000000,2.71065114008126,0.00716484392233749,0.00628197203182359,4.58753440692209e-05
153700000000,2.71107325110036,0.00725864649977328,0.00603719331506832,5.56819713659158e-05
153800000000,2.71134145473635,0.00733634163138626,0.00569457697459042,6.04256672574458e-05
153900000000,2.7127993164383,0.0072385453730792,0.00570431700855537,5.81983046719042e-05
154000000000,2.71395445889283,0.00723419835153746,0.005971068286001,9.54100995527367e-05
154100000000,2.71367197890166,0.00738600233018045,0.0063571311919277,7.44432925049665e-05
154200000000,2.71321238634466,0.0073467072791308,0.00647928307801259,5.97107919517563e-05
154300000000,2.71270708097336,0.00729760823371415,0.00641467872915738,5.20783971046884e-05
154400000000,2.71258766324432,0.00735475075382176,0.00650014335550546,5.40351099029503e-05
154500000000,2.71226944303101,0.00753448460007043,0.00650120670842734,5.07658922650574e-05
154600000000,2.71215842318443,0.00751836308272325,0.00642161980337293,1.80113523182925e-05
154700000000,2.71233424516957,0.00744947339475554,0.00631633038301338,3.57208310705515e-05
154800000000,2.71246794782652,0.00730895047517266,0.0062258430315218,6.16490035324472e-05
154900000000,2.71313368850457,0.0072793116979336,0.00624329261850477,9.41535273070806e-05
155000000000,2.71302693559007,0.00741611242988658,0.00636094172442942,9.25786499198447e-05
155100000000,2.71333723734946,0.0074121938168382,0.00648224094162237,8.06369898393022e-05
155200000000,2.71337749044086,0.00748989734684524,0.00644882888193848,5.51588579741601e-05
155300000000,2.71325250840419,0.00749403712142431,0.00647091081452775,3.50598265246337e-05
155400000000,2.71321323134158,0.00746876323456713,0.00627379250376261,2.66368959942372e-05
155500000000,2.71309966468015,0.00740536707403115,0.0062274306154339,8.61304760438345e-06
155600000000,2.71303937912702,0.00745690972765952,0.0061123361229436,8.83032930682385e-06
155700000000,2.71352798426129,0.00736076308504872,0.00595716770157271,2.03250845179547e-05
155800000000,2.71423267807844,0.00728504973724689,0.00596880956179523,3.33941217066033e-05
155900000000,2.71546605907246,0.00735672610443458,0.00607841278142682,6.44774791383859e-05
156000000000,2.71534991792239,0.0074594984083737,0.0063473125110613,0.000101492145141844
156100000000,2.71547719129569,0.00748650563021992,0.00643423207165292,8.66603889933442e-05
156200000000,2.71493360041119,0.00746599700942786,0.00650563367087937,7.11360535385182e-05
156300000000,2.71476191134455,0.00753795105018503,0.00646984639138986,5.33134377910213e-05
156400000000,2.71507967497346,0.00758527725447078,0.00657324320017886,3.66886080599375e-05
156500000000,2.71455282879945,0.00755349978372226,0.00668380492125472,3.55769906184722e-05
156600000000,2.71419315747887,0.00758088147809185,0.00654436352546164,2.45161542996806e-05
156700000000,2.71386101434705,0.00754918009392629,0.00645416489466188,8.03744079205454e-05
156800000000,2.71387648627633,0.00745703132771824,0.00611382020992439,9.70825077941611e-05
156900000000,2.71500523129828,0.00752548195387702,0.00591524803998245,8.8397823811544e-05
157000000000,2.71545236619658,0.00757295758863137,0.00609966763044261,7.3176230775449e-05
157100000000,2.71550770071598,0.00760899799418706,0.00596043671724492,6.70119978878332e-05
157200000000,2.71619506995264,0.00764750897971458,0.00617250198118011,5.55268363729712e-05
157300000000,2.71636164909902,0.00758498280635557,0.00620324865727905,3.92147250421386e-05
157400000000,2.71628693502806,0.00761669856395606,0.00635237741355814,2.34669389156751e-05
157500000000,2.7158677032605,0.00762559756949845,0.00638275795991471,2.04659018222216e-05
157600000000,2.71597482746561,0.00761455536943047,0.00627623422171145,2.26990550001692e-05
157700000000,2.71601978198264,0.00746056847184641,0.0061731862286045,3.87487748446873e-05
157800000000,2.71626990815624,0.00763186468343916,0.00611722608085999,7.00389577689246e-05
157900000000,2.717434838787,0.00776051610188428,0.00615550094996139,9.1838742554325e-05
158000000000,2.71716301392789,0.00785306388088249,0.00646260035437722,0.000106759622556237
158100000000,2.71668905917486,0.00785143651333652,0.00645073762936709,8.9605383264821e-05
158200000000,2.71706603096336,0.00787078750757079,0.006433842485107,9.21574239797324e-05
158300000000,2.71694042812702,0.00797815951149967,0.00645852481210066,9.00769383463505e-05
158400000000,2.71755757852717,0.0080514467640548,0.00643856842334078,6.92601433049916e-05
158500000000,2.71712538639443,0.00793139553457375,0.00675369261575363,3.40717842894481e-05
158600000000,2.71534380352233,0.00781465968007885,0.00650313696052548,2.26715968073602e-05
158700000000,2.71582118572786,0.00785468621317301,0.00586056441919405,6.11560849882486e-05
158800000000,2.7180255777651,0.00803294518421305,0.00555545981895356,7.59202509743315e-05
158900000000,2.71882907604578,0.00807398610508869,0.00588080489300271,5.67655155333029e-05
159000000000,2.71987406697229,0.0080281194988179,0.00616350162862075,4.76397205594875e-05
159100000000,2.71815126116663,0.00805169281157636,0.00638933943968307,8.95416370358369e-05
159200000000,2.71958175730236,0.00800611688140365,0.00578451003206299,4.83234668497137e-05
159300000000,2.71978216137544,0.00820558378583552,0.00629020794621348,3.46551587277301e-05
159400000000,2.71972464722697,0.00816615124384534,0.00639253408785999,2.90315386377104e-05
159500000000,2.71952782018631,0.00814271689974015,0.00687607320450005,3.62324339180547e-05
159600000000,2.71719860662572,0.00799741283553715,0.00663732554020398,6.52185943763281e-05
159700000000,2.71862390171033,0.00809990295191512,0.00576550913649759,9.13473904341242e-05
159800000000,2.72066309365296,0.0082659610938115,0.00586549761844842,0.000103246875477333
159900000000,2.72085842477182,0.00824830687932357,0.00645518047347377,0.000113869984634796
160000000000,2.71981220249787,0.00830260173838845,0.00656799333417646,9.94733850804297e-05
160100000000,2.71997973501012,0.00833946955863368,0.00658387524359082,0.000107893454731204
160200000000,2.71970146287252,0.00839676265683624,0.00637051652800623,0.000113954747686573
160300000000,2.71990445527776,0.00835608830667795,0.00677826783887461,0.000126647149606963
160400000000,2.71858290918473,0.00848824619474884,0.00640681707504844,0.000135541484760347
160500000000,2.71985642826087,0.00848606791195102,0.00622108477744607,6.44984377195877e-05
160600000000,2.7181407434566,0.00829684485567385,0.00657401340061116,5.15452552175919e-05
160700000000,2.71849533511301,0.0083680334105888,0.00525382431886999,9.65103759537377e-05
160800000000,2.72118178167836,0.00852306813513147,0.00532967707151937,8.21003122318603e-05
160900000000,2.72232099981871,0.00853614227729468,0.00563612844231432,5.77141114805313e-05
161000000000,2.72297684698019,0.00866614938500357,0.00602444558852324,3.66812944983326e-05
161100000000,2.7223182526818,0.0085574322251386,0.00653980170867531,7.57005604487463e-05
161200000000,2.72215327199765,0.00858299475389727,0.00650495895666756,2.78844203295785e-05
161300000000,2.72252304353007,0.00858650470223274,0.00667104117939881,1.72337212710155e-05
161400000000,2.72153900085989,0.0084580852185827,0.00692000404447769,1.82847846532264e-05
161500000000,2.72069111347458,0.00837707653527048,0.00652361753447928,5.73672477356277e-05
161600000000,2.72070416403565,0.00850593678802661,0.00646353249275595,8.35603977746677e-05
161700000000,2.72091468278177,0.00853269945434286,0.00578787214661519,8.4255606518324e-05
161800000000,2.72354854318099,0.00852222207303693,0.00577538244372538,8.98172600601251e-05
161900000000,2.72336593401098,0.00847039612053013,0.0065072613130094,0.000115901082294754
162000000000,2.72297371874074,0.00864122054557565,0.00670370015738269,0.000114292239764903
162100000000,2.72226959946192,0.00872338617374971,0.00684909038554284,0.000121639752337718
162200000000,2.72143434610459,0.00869976101758761,0.00669707544204143,0.000130925438749151
162300000000,2.72154763179042,0.00876501480025463,0.00613630003277517,0.00011922244834194
162400000000,2.72122646778979,0.00899980604251496,0.00580319376634974,0.000116733615495904
162500000000,2.72288954902593,0.00898028843574722,0.00535472428998667,7.54168286472807e-05
162600000000,2.72347101066454,0.00897950033706045,0.00572945721808831,8.36614312847047e-05
162700000000,2.72361226409288,0.00906586123211958,0.005296220313062,7.43706414381385e-05
162800000000,2.72545523301681,0.00913966342017987,0.00540617342472345,5.83564388903453e-05
162900000000,2.7266731670906,0.0090867520987591,0.00613722412683551,4.28162612638299e-05
163000000000,2.72699412092553,0.00902687160834482,0.00671139979448429,2.71205611293635e-05
163100000000,2.72520436172505,0.00891363199839671,0.00734753075745504,2.14826310645013e-05
163200000000,2.72326656394795,0.00905746704137842,0.00708660139681806,4.58019995585485e-05
163300000000,2.72272378938424,0.009046902769879,0.00654462061099718,2.47341237660384e-05
163400000000,2.72399534007178,0.0089638252677323,0.00629702953678016,3.63596914717987e-05
163500000000,2.72428549911395,0.00914366009072726,0.00610408006383063,4.43905148185528e-05
163600000000,2.72507662530805,0.0090103237055251,0.00637150023147175,3.90339309223821e-05
163700000000,2.72399636861535,0.0090555041687353,0.0065413465174076,3.84816996595754e-05
163800000000,2.72409901162253,0.00904756743853798,0.00604598768210665,3.3107792956767e-05
163900000000,2.72538089192132,0.00914278812900585,0.00603392177771061,4.48082981229257e-05
164000000000,2.7260885215983,0.009148759709342,0.00623438742272392,3.35523902412179e-05
164100000000,2.72537049812353,0.00901208553655728,0.00656398936099493,2.04108307990399e-05
164200000000,2.72432480427608,0.00908055647186386,0.00662456667422197,3.38083900362189e-05
164300000000,2.72328760680883,0.00910810718679647,0.00609125071306405,6.21195135248102e-05
164400000000,2.72491605400112,0.00920976759792842,0.00555299345253595,7.60179711200518e-05
164500000000,2.72662100851053,0.00938412100266226,0.00557162584449538,5.91224255242577e-05
164600000000,2.72681254917122,0.00926454031144971,0.00610756038803655,4.77292044509825e-05
164700000000,2.72613781266885,0.0092503522144606,0.00629611714958737,2.60982139975798e-05
164800000000,2.72655694400324,0.00938751230377128,0.00606205916543367,9.48500461468409e-06
164900000000,2.72759354443819,0.00936320466836341,0.00638857630199294,9.74665206121928e-06
165000000000,2.7272335520835,0.00932732872650155,0.00687495894568394,7.15726828009771e-06
165100000000,2.72595765035036,0.00928256314489015,0.00692734791385935,1.36305178433216e-05
165200000000,2.72471050632444,0.00934510385256981,0.00634082330746749,2.90447441264783e-05
165300000000,2.72559935140611,0.00934347674368475,0.00563335503491216,6.03105217711014e-06
165400000000,2.72802377184255,0.00939111548808418,0.00545327916743132,1.68656050962082e-05
165500000000,2.72961372430831,0.00930708883849379,0.00610867668194943,2.41468084399581e-05
165600000000,2.72944946106879,0.00924140481495967,0.00661823091853789,3.4392043718117e-05
165700000000,2.72836003283341,0.00928438915854643,0.0068735359802987,5.76694745513107e-05
165800000000,2.72755065615503,0.00924204903475324,0.00694266855444598,7.66034682774341e-05
165900000000,2.72737916822222,0.00912879144979109,0.00688223577684537,7.21402496447176e-05
166000000000,2.72685950309805,0.00912222323488926,0.00702283003887842,3.53517797785203e-05
166100000000,2.72504665706743,0.00916378185911511,0.00694536705462991,3.46270825435592e-05
166200000000,2.72330380516905,0.0092164633280675,0.00607459373160086,6.70411776934406e-05
166300000000,2.72451266155418,0.00932630998774447,0.00484036312184627,7.01925153873451e-05
166400000000,2.72831963793475,0.0094868084339049,0.00453945383163026,3.39921304917264e-05
166500000000,2.73089676169581,0.0094620097281434,0.0053267050837479,8.28293388529985e-06
166600000000,2.73117990838204,0.00947145808181596,0.00607872860014114,1.40329896643261e-06
166700000000,2.73152495223082,0.00937783017490139,0.00683817976110762,1.76189845525235e-05
166800000000,2.72999533180904,0.00933300929867994,0.0075276287800612,1.53879234713352e-05
166900000000,2.72764565875861,0.009399458400837,0.00767820917907033,2.70583609348601e-05
167000000000,2.72525339226471,0.00941811125307753,0.00721123907544778,3.86447375469267e-05
167100000000,2.72495267900369,0.00949005735541673,0.00649094144250382,3.72160446434957e-05
167200000000,2.72527930007841,0.00937813447384617,0.00586758344220389,5.67787389392293e-05
167300000000,2.72754418703256,0.00934847505541069,0.00527105046218077,3.91029618829357e-05
167400000000,2.73004124511401,0.00930686189149449,0.00553430176283009,4.50849258127313e-05
167500000000,2.73163311070644,0.00932440598436904,0.00597504254814917,5.14837191161557e-05
167600000000,2.73107031682414,0.00929913964003283,0.0067298853832407,3.79482801197952e-05
167700000000,2.7300861421791,0.00930512479003726,0.00714048944799905,1.87424918364699e-05
167800000000,2.72890070871294,0.00939917491923366,0.00741684283807957,3.15635533882813e-05
167900000000,2.72692958485689,0.00915676908531319,0.00745592741575202,4.06777868486426e-05
168000000000,2.72548617973791,0.00922562687037587,0.00707686594439128,3.97564642709427e-05
168100000000,2.72412196554067,0.00921328537951097,0.00642230155713414,6.42098561991767e-05
168200000000,2.7247553980816,0.00941123887520722,0.00528592934586737,5.46164225435282e-05
168300000000,2.72738151547165,0.00949011420043003,0.00466853811276786,4.80293208317808e-05
168400000000,2.73064965670711,0.0094970640601147,0.00457130556373857,2.15652847348004e-05
168500000000,2.73317821244813,0.00950269455849665,0.00522082678610678,1.60833794841588e-05
168600000000,2.73428114456964,0.00944021383382419,0.00670100772817228,2.48039229561028e-05
168700000000,2.73249929679696,0.00945048618061759,0.00760890040757947,1.04350373500664e-05
168800000000,2.73006501871004,0.00938200895750965,0.00787259171634247,5.95325238943891e-06
168900000000,2.72870392601304,0.00945418271307481,0.00782164258810753,3.22331159703218e-05
169000000000,2.72676433544867,0.00941118169487093,0.00751425493142618,3.63039546532884e-05
169100000000,2.7262918582159,0.00938901010484697,0.00674145887059185,4.59357480118532e-05
169200000000,2.72699101532446,0.00914965657722317,0.00633214121300715,8.09944334567044e-05
169300000000,2.72847750736297,0.0091864672586798,0.00605923626879622,1.49786516679136e-05
169400000000,2.7291542671811,0.00923682197634398,0.00643008395568329,9.75382302308578e-06
169500000000,2.72878997399194,0.00924118550109584,0.00664332803504733,1.63143519055349e-05
169600000000,2.72954307491359,0.00919627869789938,0.00670182947556342,2.00190514462419e-05
169700000000,2.72917514200875,0.00928136263052238,0.00696776972312296,4.38515221666802e-06
169800000000,2.72852134571158,0.00916367440425605,0.00731553184393315,5.78303574065072e-05
169900000000,2.72624845341498,0.00906589550811876,0.00743230686930621,3.8002948030829e-05
170000000000,2.72424594438246,0.00906010624968783,0.00680654759183666,6.44186984860249e-05
170100000000,2.72439011343049,0.00925023768484175,0.00537920214148361,5.92045669669345e-05
170200000000,2.72856800627327,0.00925658145107512,0.00459166620339608,3.34635713362314e-05
170300000000,2.73230102390986,0.00924645281880889,0.00523789814929929,2.96068699178645e-05
170400000000,2.73319213184438,0.00923308238281323,0.00650129851176603,3.47107925250802e-05
170500000000,2.73180068386167,0.00910599232216465,0.00749280356285138,2.16273764106053e-05
170600000000,2.7304747459784,0.00915160903452787,0.00763129817684934,2.34491111837072e-05
170700000000,2.72955629583072,0.00919729430787696,0.00776446281367696,9.45862256681907e-06
170800000000,2.72863889612239,0.00918756251555545,0.00796559986443503,1.7515165263601e-05
170900000000,2.72678127423303,0.00915032471838532,0.00809474557859593,1.472839651304e-05
171000000000,2.72486562207023,0.00906717322600061,0.00772715627427944,4.87185368140959e-05
171100000000,2.72366533872983,0.00909197172788553,0.00696107382279072,6.88122458914336e-05
171200000000,2.72467650279994,0.0091536696875518,0.00613725999200795,7.21081227525893e-05
171300000000,2.72651734350471,0.00927577926331179,0.0060978503958188,7.2604468282127e-05
171400000000,2.72658783573558,0.00931203538121185,0.00624958386877414,6.8412678110779e-05
171500000000,2.72691921073052,0.00943828464011274,0.00599965983664754,2.6379508563389e-05
171600000000,2.72787703800295,0.00945662439457982,0.0060208833887735,4.03862988020786e-05
171700000000,2.72856530074885,0.00926053330055428,0.00644209261462978,5.6718664439956e-05
171800000000,2.7278823522162,0.00917423057539168,0.00679336772118316,3.62232093300978e-05
171900000000,2.72653409003171,0.0091283802331571,0.00656674392677971,2.77988781930855e-05
172000000000,2.72619237590218,0.00920346062805076,0.00587172145781154,1.24874347728922e-05
172100000000,2.72858811580863,0.00917240941216387,0.00513132799602919,2.80858863627273e-05
172200000000,2.73124791519861,0.00907066775335705,0.0058316107667292,3.54592795726788e-05
172300000000,2.73258680234648,0.00898452829027194,0.00698022237445677,3.73089054218697e-05
172400000000,2.73080703888342,0.00895943996850274,0.00787669148465828,2.66298493237335e-05
172500000000,2.7285138534913,0.00897112060096955,0.0080631506867845,1.98816797128878e-05
172600000000,2.72735202895855,0.00901889677364671,0.00776521559645564,1.93718023357909e-05
172700000000,2.72665794358205,0.0089830049339686,0.00782202267115008,2.59430337865072e-05
172800000000,2.72528367382094,0.0088267697319343,0.00791786470816712,2.51203521633836e-05
172900000000,2.72327097800211,0.00891433640961781,0.00735628490814815,1.03508685139946e-05
173000000000,2.7233034630253,0.0089985839511702,0.00650482388446731,5.62568682948978e-06
173100000000,2.72447523083491,0.00895409395190562,0.0058280250324605,3.99782143273373e-06
173200000000,2.72729774609784,0.00894587697777787,0.00577054368298161,8.46457664987864e-06
173300000000,2.72806979163095,0.00894875765733701,0.00624866174234783,8.69563053819655e-06
173400000000,2.72838206490652,0.0089686090780812,0.00676718235181466,2.51050485881183e-05
173500000000,2.72770285561195,0.00893540583432492,0.00727830185539743,2.53200396188231e-05
173600000000,2.72631769486909,0.00888777585026978,0.00751542000912582,2.01135004115177e-05
173700000000,2.7245716627717,0.0088637130791303,0.00753991839308141,1.7396532298578e-05
173800000000,2.72296642656999,0.00899223693271035,0.00699630996123643,3.00073472761134e-05
173900000000,2.72244459765477,0.00903282867911277,0.00600666084924203,3.13889326133718e-05
174000000000,2.72494652864252,0.00907532830494216,0.00504886602844246,6.76909358560291e-05
174100000000,2.72911491675378,0.00898016674388124,0.0051884005747455,0.000107714519706365
174200000000,2.73122248575886,0.00886148358917398,0.0064402951117008,0.000117177465232014
174300000000,2.7308117763755,0.00863612587801684,0.00775993649540383,0.000106964600788704
174400000000,2.7273004165944,0.00873145271898535,0.00833787689767091,8.57901346623485e-05
174500000000,2.72539887346458,0.00889053401292868,0.00812140787515247,8.38409602429426e-05
174600000000,2.72401328441734,0.00883094822636785,0.00785336282402444,9.93619942330924e-05
174700000000,2.72303646126204,0.00875036800809429,0.00752378314193734,9.55856396483165e-05
174800000000,2.72240641807432,0.0087936286696137,0.00701369465905873,9.65747815102798e-05
174900000000,2.72225530070049,0.00872208959563085,0.00629185013733888,9.58402828381765e-05
175000000000,2.72373257052515,0.00869516338375539,0.00556473599349952,7.23946183296306e-05
175100000000,2.72664990078016,0.00868444312075134,0.00557947448371533,8.2906381642267e-05
175200000000,2.72850667023667,0.00866361031042076,0.00651922159251218,0.000116544592299674
175300000000,2.72814409834202,0.00863365855118855,0.00722840829933758,0.00013713894584931
175400000000,2.7275714159524,0.00850179486188487,0.00792647593515251,0.000150806287622631
175500000000,2.72466343404442,0.00830720371190722,0.00832970724070061,0.000117687197034158
175600000000,2.72231657901636,0.00838095215828796,0.00791103950262327,7.42519952445182e-05
175700000000,2.7210945927315,0.00851695888560568,0.00704223841205442,5.89447587123314e-05
175800000000,2.72224003632685,0.00855801631839084,0.00615669897615163,8.46308700621231e-05
175900000000,2.7245697064246,0.00840302400718183,0.00593529292105868,0.000125649493384735
176000000000,2.72658222894072,0.00835887265388038,0.00634645940136139,0.000110799364560986
176100000000,2.72671374023808,0.00834490740741153,0.00731678969396981,8.7607167587084e-05
176200000000,2.72469381835331,0.00829740583937648,0.00805667974860708,6.13969244797895e-05
176300000000,2.7217875043027,0.00830097157369912,0.00779778313963514,4.69132783646312e-05
176400000000,2.72050854082647,0.00855715411600857,0.00701153249169724,2.97810623697656e-05
176500000000,2.72129943889479,0.00850470387410094,0.00642124873849104,5.31777253097936e-05
176600000000,2.72141252888793,0.00852599579590456,0.00583964483584501,7.85289490567358e-05
176700000000,2.72312270407611,0.00846082567458643,0.00530572176576037,0.000110895099388607
176800000000,2.72602445502557,0.00838631120707355,0.00529839965148525,0.000135988989540122
176900000000,2.72810864436499,0.00835934200967143,0.00604951652809743,0.000145001047329417
177000000000,2.72852997266297,0.00827841925232265,0.00724323147108204,0.00014199922277332
177100000000,2.72674987026364,0.00827300184255982,0.00805380075256512,0.000116758691828776
177200000000,2.72492066521541,0.00822321817440032,0.00832331795200123,0.000142161863528776
177300000000,2.72321041710268,0.00807930640558194,0.00837283684556192,0.000135688854685966
177400000000,2.72097310112982,0.00805840132851179,0.00796243935181661,0.000124045048999336
177500000000,2.72091660688656,0.00801042557903789,0.00693333308601008,0.00012641818347187
177600000000,2.72299070217922,0.00786817055301364,0.00704493287652555,0.00010173354924552
177700000000,2.72242843920791,0.00788922965674741,0.00747277839024249,3.32700730912517e-05
177800000000,2.72121644452618,0.00797003923905399,0.00698183462249794,1.09078716571557e-05
177900000000,2.72307639877285,0.00798067095792685,0.00690315159054529,6.51910422473822e-05
178000000000,2.72280207484608,0.00795466639212663,0.00731066605323184,3.60226882178105e-05
178100000000,2.72184141629506,0.00786430430613774,0.00759936964565277,1.97970601187518e-05
178200000000,2.72061475563309,0.00789507492969553,0.00747533010032563,2.53795013470811e-05
178300000000,2.7195894647287,0.00805663569219125,0.00683082685021839,2.28347076371669e-05
178400000000,2.72048719455782,0.00806748931627862,0.0061188445773769,2.64731497283947e-05
178500000000,2.72277426980819,0.00806834317643934,0.00603414461213926,6.80192600595582e-05
178600000000,2.72407460526408,0.00800263522767455,0.00653823012986596,9.81462996310064e-05
178700000000,2.72336250012242,0.00790100921079656,0.00709118996055162,0.000113733987095913
178800000000,2.72240145233744,0.0077829632303289,0.00696350744684397,7.8423683615226e-05
178900000000,2.72347635759688,0.00780126525682496,0.00670576065074873,6.36735673500955e-05
179000000000,2.72429549116863,0.00778497222694424,0.00711789114619133,4.70957996629007e-05
179100000000,2.72409948413599,0.00779109781327924,0.00765073051073971,4.90128442741613e-05
179200000000,2.72268872432779,0.00775687720148097,0.00797717502622788,2.20449872257596e-05
179300000000,2.7214264755252,0.00764456745645786,0.00795438874013598,3.32089300860213e-06
179400000000,2.72078154440548,0.00771119469541443,0.00763655425123991,5.14668189392746e-06
179500000000,2.72035228707616,0.00775539618053428,0.00730549128957118,4.56946354667632e-06
179600000000,2.72036895773468,0.00776364014084111,0.0069492199197924,9.46406703879517e-06
179700000000,2.72165668324372,0.00779719054834774,0.00689756344900305,3.80692104732869e-05
179800000000,2.72188898456644,0.0076576800391903,0.00713572828000658,4.01992974821608e-05
179900000000,2.72201797773303,0.00765181416221166,0.00730236015218359,2.06123073239715e-05
180000000000,2.72114640625697,0.00761383568530729,0.00760592689320923,3.3801131470976e-05
180100000000,2.72028148473743,0.00768222992073692,0.00745897106819666,3.51140190699056e-05
180200000000,2.72028042574696,0.0076795952569599,0.00711732505359287,3.45292156427904e-05
180300000000,2.72049069072153,0.0077293544087608,0.00714132741194253,2.49418766312888e-05
180400000000,2.72013738523436,0.00771490394445511,0.00718308240582621,2.41173882143249e-05
180500000000,2.71970078442141,0.00770203902930605,0.00699547051564411,1.7697019885063e-05
180600000000,2.71946275149361,0.00770923883652713,0.00668291243872908,3.66383495802807e-05
180700000000,2.72050460789615,0.0077531665244652,0.00625009338700066,3.10886019105893e-05
180800000000,2.7221965809747,0.00770505101331162,0.00613874583819623,2.85186125330907e-05
180900000000,2.7236477144543,0.00754812703716652,0.00668429114349106,3.04733953101762e-05
181000000000,2.72357200891557,0.00751579255011251,0.00757216987247536,4.55229509121957e-05
181100000000,2.72198273029133,0.00766043070970271,0.00784137786038341,0.000107650485443139
181200000000,2.72086584674974,0.00774930029915863,0.00768998558848647,4.87899770308855e-05
181300000000,2.72007754632086,0.00772980359098534,0.00756270567117221,4.55192928863853e-05
181400000000,2.719993945982,0.00771901863823628,0.00725892635266756,2.32965996697122e-05
181500000000,2.720335190385,0.00766501167534383,0.0071371104921955,1.14167259972851e-05
181600000000,2.72052493673961,0.0076514854314688,0.0070307194639946,1.43792786956343e-05
181700000000,2.72119240715966,0.00761152760533137,0.00701474868646622,3.90882343193226e-05
181800000000,2.72167853236094,0.00753008895936935,0.00733122202051496,2.65582101352391e-05
181900000000,2.72120598492998,0.00751399587106602,0.00756562319249294,6.16692754901213e-05
182000000000,2.72046048360818,0.00766945850088602,0.00756674192184573,9.1720340755292e-05
182100000000,2.71984270794092,0.00772816518281218,0.00754784858598588,5.32325935968757e-05
182200000000,2.7192394107735,0.00772507582420201,0.00733662673763173,3.16930533887503e-05
182300000000,2.7193868179479,0.00769627206375204,0.00711551259287651,1.79643394351542e-05
182400000000,2.71936959544466,0.0075975483958158,0.00702013228467048,1.00981850045108e-05
182500000000,2.71918800679949,0.00756165353598702,0.00678115843208045,1.3462089299835e-05
182600000000,2.71958133857172,0.00755138542576616,0.00637971192736464,1.48110738942872e-05
182700000000,2.72120453064036,0.0076171478166157,0.00610551528286413,2.17888287566589e-05
182800000000,2.72337517192914,0.00751794494843595,0.0064307575461652,2.65235065590406e-05
182900000000,2.72344545620838,0.00750963880285018,0.007235308270238,5.2529068187294e-05
183000000000,2.72206473258246,0.00755804138429912,0.00773217166109567,0.000106003240035386
183100000000,2.720781802033,0.00775186662522572,0.00769581278354066,0.000121760150616371
183200000000,2.72036486193408,0.00779418026175059,0.0073862279840696,9.37754777195354e-05
183300000000,2.72030480651628,0.00778382314327427,0.00726534981729509,9.77397856942227e-05
183400000000,2.72032921325324,0.00780638476908076,0.0070068896582342,8.73215349473253e-05
183500000000,2.72082639515723,0.00770946535618502,0.00706341267503142,5.56102558355121e-05
183600000000,2.72074986885114,0.00775889663682101,0.0069660821994724,3.09601384440317e-05
183700000000,2.72149685728082,0.00771370349074437,0.00685990462277916,2.18851913338463e-05
183800000000,2.72250255256669,0.00759069451165424,0.00720592408800937,1.35855884878712e-05
183900000000,2.7217724971693,0.00767177872693528,0.00762049261088661,4.90602842613472e-05
184000000000,2.72070205152777,0.00773837342107196,0.00756672689204947,9.00706211547189e-05
