Repository: alperensar/UoB_VNA_Extraction

# VNA Parameter Extraction Algorithm
MATLAB software for extracting permittivity and loss tangent from VNA measurements.

**Initialisation Correction.** Configuration discovery and the Optimization Toolbox check have been corrected. The extraction calculations are unchanged.

The software supports GRL and TRL workflows, CSV and Touchstone inputs, and interactive fit settings.

## Measurement data and configuration

The example [folder_struct](folder_struct) shows a material directory with measurement-system and frequency-band subdirectories. The material name must match an entry in `Materials` in [src/config_VNA.json](src/config_VNA.json).

File: folder_struct/RADIX_2.8_HT/Keysight_PNA_NPL/WR5/Merged/RADIX_2.8_HT_Keysight_PNA_NPL_WR5_S2PMerged_RoughnessS2P.csv (part 1 of 3)
1_Frequency_Hz,1_EpsilonReal,1_TanDelta,2_Frequency_Hz,2_EpsilonReal,2_TanDelta,3_Frequency_Hz,3_EpsilonReal,3_TanDelta
140000000000,2.71230876105666,0.00748717568828465,140000000000,2.72672437865221,0.00752044920222631,140000000000,2.71159329364424,0.00749243508432743
140100000000,2.71041383486867,0.0075518009281368,140100000000,2.72498997094481,0.00758548183948677,140100000000,2.70991138251176,0.00758539856331736
140200000000,2.7093062410153,0.0078280219564897,140200000000,2.72376111470079,0.00781536665484609,140200000000,2.70882313844031,0.00785204947981627
140300000000,2.70729050575081,0.0077521295415369,140300000000,2.72157888892184,0.00766765227285339,140300000000,2.70650536874628,0.00775446812457301
140400000000,2.70627816907334,0.0065961253291388,140400000000,2.72104553303181,0.00648648142439814,140400000000,2.70558245660826,0.00659058475980425
140500000000,2.70520775716718,0.00643877966266062,140500000000,2.71972940990189,0.00633698879007282,140500000000,2.70436292912659,0.00641192396786698
140600000000,2.70940963368679,0.00533171704240877,140600000000,2.72429434285931,0.00526076868087454,140600000000,2.70865796364854,0.00527721998875549
140700000000,2.71074285182858,0.00663590817881624,140700000000,2.72531534517159,0.00653415345046599,140700000000,2.70989065862096,0.00656304892772777
140800000000,2.71099695917351,0.00742706940889357,140800000000,2.72555698677956,0.00738114686719849,140800000000,2.71029302185068,0.00737980754261273
140900000000,2.70916390687773,0.00812004764249562,140900000000,2.72346972983902,0.00799116131729343,140900000000,2.70817323811682,0.00808001331426834
141000000000,2.70654800731056,0.00797175255229294,141000000000,2.72115529472531,0.00780060599655451,141000000000,2.70566089080305,0.00793358571944991
141100000000,2.70545397859988,0.00711840144672804,141100000000,2.7202898551961,0.00697550574526624,141100000000,2.70484095886336,0.00708875476701744
141200000000,2.70606301828963,0.00633754082638824,141200000000,2.72079980962389,0.00627734468501737,141200000000,2.70532706488853,0.00630571605321385
141300000000,2.70678820355246,0.00598016549481984,141300000000,2.72135671454795,0.00590662555525261,141300000000,2.70596457492556,0.00598761117317272
141400000000,2.70698373457472,0.0054267094656906,141400000000,2.72177641936909,0.00543686816912619,141400000000,2.70615353433648,0.00545012338114506
141500000000,2.7097661372156,0.00533143927200285,141500000000,2.72440751515714,0.00549226179764265,141500000000,2.70884035907582,0.00534700470245336
141600000000,2.7094583038659,0.00446736906665835,141600000000,2.72381819156088,0.00454871772452665,141600000000,2.70857122000452,0.00457727752445527
141700000000,2.71370597470288,0.00495642113272203,141700000000,2.7282406856271,0.00507931287216821,141700000000,2.71294066652738,0.00505065153838996
141800000000,2.71500881392554,0.00598830581904454,141800000000,2.729402040631,0.0061475157402887,141800000000,2.7143085372089,0.00607517925699681
141900000000,2.71395744450189,0.00727199838220029,141900000000,2.72792642049633,0.00741409633545527,141900000000,2.71325028863127,0.00737979274739222
142000000000,2.71176683502695,0.00757352690269289,142000000000,2.72569288568124,0.00769971559729155,142000000000,2.71094417783695,0.00767344552798491
142100000000,2.70984509236094,0.00764492444563295,142100000000,2.72358718028462,0.00771962958356645,142100000000,2.70867424493448,0.00771311710524765
142200000000,2.70763279860118,0.00750063736739313,142200000000,2.72166979141861,0.00756673874267033,142200000000,2.70659748677949,0.00760149713732801
142300000000,2.70710578495022,0.00692655338425831,142300000000,2.72111723055192,0.00694472398128532,142300000000,2.70605889054886,0.00700756332447011
142400000000,2.70685376814574,0.00673743739645697,142400000000,2.72099432670421,0.00673988593206859,142400000000,2.70582722390958,0.00678613798787187
142500000000,2.70831542762889,0.00578443312582602,142500000000,2.72217617287422,0.00579599372162366,142500000000,2.70725129046891,0.00579198562397998
142600000000,2.70832167366352,0.00634877011716356,142600000000,2.72218575483216,0.00630773304972624,142600000000,2.70716584283177,0.00633674445495106
142700000000,2.71133415135325,0.00582267538528,142700000000,2.72507736062702,0.0058423083548663,142700000000,2.71040653011712,0.00579453836562833
142800000000,2.71050450332867,0.00711494169821349,142800000000,2.72410885666499,0.00705417168378889,142800000000,2.70978237168176,0.00707224633891551
142900000000,2.70921852245641,0.00739465992569996,142900000000,2.72304592559041,0.0073116442325771,142900000000,2.70843293820385,0.00746674560590575
143000000000,2.70714681860665,0.00714353228550846,143000000000,2.72129342121661,0.0070790177522342,143000000000,2.7063014025471,0.00723242908639977
143100000000,2.70652321439694,0.00678179462405997,143100000000,2.72062299042213,0.00673736402247193,143100000000,2.70549401222289,0.00686749406078864
143200000000,2.70661627108545,0.00645281640829125,143200000000,2.72048368417106,0.00646594928939044,143200000000,2.70572086624232,0.00653401751933799
143300000000,2.70715032779615,0.00631942152958687,143300000000,2.72078431303685,0.00631275702978567,143300000000,2.70610557355245,0.00639977264475898
143400000000,2.70770540840914,0.00582682161471675,143400000000,2.72155953742742,0.00580887305814896,143400000000,2.70667712510121,0.00591206826257306
143500000000,2.70826184298912,0.0056044656181938,143500000000,2.72219335598231,0.0056626256106068,143500000000,2.70727940061805,0.00566881718308688
143600000000,2.71090801884447,0.00583353563092081,143600000000,2.7246803441014,0.00593123038963828,143600000000,2.70985185189158,0.00589988241600241
143700000000,2.7103932951533,0.0060594088146776,143700000000,2.72381935057743,0.0061902616875926,143700000000,2.70916633756326,0.00613783666989029
143800000000,2.71229762634631,0.00641274852653453,143800000000,2.72562478287624,0.00658916154433203,143800000000,2.71108867287471,0.00647368562280627
143900000000,2.7120954861383,0.00721802082641629,143900000000,2.72524884182583,0.0073718196513353,143900000000,2.71051044004165,0.00728823515836143
144000000000,2.7091548203656,0.00785957281372979,144000000000,2.72207169297179,0.00790592349973506,144000000000,2.70766265415659,0.0079322812768496
144100000000,2.70769116227889,0.00717864622866472,144100000000,2.72074529781579,0.0071715936732827,144100000000,2.70598674615891,0.00722392185682622
144200000000,2.70774835025432,0.00656096809595841,144200000000,2.72100364602778,0.00655144278604323,144200000000,2.70620953109744,0.00658130536271667
144300000000,2.70857236580444,0.00620621444061715,144300000000,2.7218581912359,0.00622036002183736,144300000000,2.70685955474307,0.00622647533852345
144400000000,2.70907035423131,0.00616835342033721,144400000000,2.72253604470009,0.00620139160474023,144400000000,2.70759651995614,0.00618347834435868
144500000000,2.71023256005503,0.00647269666832716,144500000000,2.72356865256243,0.00651585595898582,144500000000,2.70847550686161,0.00648036211432029
144600000000,2.71090754377381,0.00662048890553658,144600000000,2.72417906777725,0.00667092947325539,144600000000,2.70925930282817,0.00660516279992108
144700000000,2.70978950304242,0.00785336807023107,144700000000,2.72300687227922,0.00790581424664312,144700000000,2.70835514826926,0.00774985372984588
144800000000,2.70672572888986,0.00740282785955934,144800000000,2.71985398709456,0.00729418262884577,144800000000,2.70565991121334,0.00740140578751862
144900000000,2.70650132995512,0.00706875054494059,144900000000,2.71986131685004,0.00697451787403893,144900000000,2.70516156897034,0.00710066004010217
145000000000,2.70613992985474,0.00659371498376503,145000000000,2.71940725366041,0.00654607007532622,145000000000,2.70466228253347,0.00660613114512133
145100000000,2.706074924156,0.00595119588236502,145100000000,2.71928447745919,0.0059574574731323,145100000000,2.70461437668525,0.00598568004772334
145200000000,2.70687984075581,0.00548540881729451,145200000000,2.72018086772064,0.00555686470193347,145200000000,2.70541964569607,0.00554243691828308
145300000000,2.70850058086668,0.00565424247962067,145300000000,2.72180085181785,0.00578116910748453,145300000000,2.70692956191553,0.00572593621205566
145400000000,2.70848147087837,0.00623944685811655,145400000000,2.72187610605818,0.00641857069645461,145400000000,2.70705076445096,0.00633978099772616
145500000000,2.70788451476799,0.0064817862039896,145500000000,2.7209344283498,0.00659148953536384,145500000000,2.70658336556949,0.00658566762158999
145600000000,2.70802558058634,0.0062618342937346,145600000000,2.72087163047655,0.00634561566007476,145600000000,2.70646358104348,0.00633581378805973
145700000000,2.70844499335596,0.00660443416777107,145700000000,2.72117506836448,0.00665202392144287,145700000000,2.70663608404808,0.00665331393140456
145800000000,2.70684600648559,0.00644871966197148,145800000000,2.71954225276495,0.00648375098777741,145800000000,2.70492536380723,0.00648664309694274
145900000000,2.70771405254747,0.00601060384956545,145900000000,2.72079848797823,0.00606880331136486,145900000000,2.70585356558369,0.00604825622090613
146000000000,2.7081166147891,0.00605911526807717,146000000000,2.72107922348579,0.00613512863042236,146000000000,2.70623376928114,0.00609473948865176
146100000000,2.70755281116472,0.00599632247399926,146100000000,2.72053031919839,0.00610376652409701,146100000000,2.70597285042495,0.00607870174114345
146200000000,2.70847115051938,0.00561141169749167,146200000000,2.72145697660731,0.00568499476520253,146200000000,2.70653901526281,0.00573504460066208
146300000000,2.70960095752042,0.00577087930004656,146300000000,2.72247100741426,0.00582426611332576,146300000000,2.70787788798258,0.00589471247233905
146400000000,2.71032715852575,0.00633436821350236,146400000000,2.72297437857811,0.0063902887420208,146400000000,2.70842013489856,0.00647548231003127
146500000000,2.7102017014458,0.00693647835301532,146500000000,2.72262627587098,0.00700076053168433,146500000000,2.70823475640041,0.0070982826959343
146600000000,2.70847516413911,0.00719470381075191,146600000000,2.72134610772925,0.00728695310049365,146600000000,2.70662241619861,0.00737970557391029
146700000000,2.7088922676824,0.00727027358230278,146700000000,2.72149936400487,0.00742905349722028,146700000000,2.70690383894799,0.00744112158289229
146800000000,2.70606663025931,0.00762176109097808,146800000000,2.71836596520772,0.00760035651647338,146800000000,2.70445263774257,0.00776604039027607
146900000000,2.70449870466062,0.00680324253649999,146900000000,2.71721389586416,0.00687794292644508,146900000000,2.70264123032396,0.00701858165353736
147000000000,2.7054181905953,0.00596263848975978,147000000000,2.71781496196492,0.00604054105101046,147000000000,2.70316599848406,0.00611263966969981
147100000000,2.70626503369566,0.00573168903776696,147100000000,2.71868915123506,0.00581744791961977,147100000000,2.70408156132738,0.00581481435595118
147200000000,2.70802128579128,0.00536389685019403,147200000000,2.72012427779859,0.00543796383319862,147200000000,2.70572160720187,0.00541977629883258
147300000000,2.7084772068795,0.0057011891920335,147300000000,2.72057027350766,0.00574424568103084,147300000000,2.70613627919846,0.00572240004679984
147400000000,2.7092508544232,0.00602348692575594,147400000000,2.72119871076208,0.00599789058216905,147400000000,2.70669580095736,0.006001247335671
147500000000,2.70888045699314,0.00638096664222261,147500000000,2.72101021691752,0.00634978155753799,147500000000,2.70671897095401,0.00635504619404232
147600000000,2.70852544205033,0.00658853323147345,147600000000,2.72080755730816,0.00657465505335469,147600000000,2.70617601558579,0.00656040160567811
147700000000,2.70754221397718,0.00631203905660172,147700000000,2.71977795680263,0.00630903290316375,147700000000,2.705242572511,0.0062952471162373
147800000000,2.70711074490785,0.00663278778150726,147800000000,2.71954883404948,0.00664025839691925,147800000000,2.70499113655847,0.0066368872449305
147900000000,2.70633071118147,0.00639708908058043,147900000000,2.71884745854917,0.00643107784124577,147900000000,2.70412961471471,0.00640532222279135
148000000000,2.70716570854282,0.00587151031002622,148000000000,2.71936080262096,0.00588417031524586,148000000000,2.70486497018448,0.00583612437647457
148100000000,2.70706454303829,0.00582432701887357,148100000000,2.71937144067498,0.00578302159069058,148100000000,2.70508323540492,0.0057918045363833
148200000000,2.70857031521717,0.00547796883303767,148200000000,2.72079225639361,0.00560571482698049,148200000000,2.70666082801822,0.00553327662618567
148300000000,2.71033279430557,0.00593621977317329,148300000000,2.72191809872616,0.00612058409890629,148300000000,2.70823032254102,0.00603832893767623
148400000000,2.71039019020778,0.00646479133970012,148400000000,2.72205760523747,0.00654520559936515,148400000000,2.70791406078269,0.00656641636991478
148500000000,2.70984017457335,0.00687427502301576,148500000000,2.72138531135892,0.00696330017737765,148500000000,2.70718873219151,0.00698218389132692
148600000000,2.7086255024463,0.00687109055695441,148600000000,2.72016222521081,0.0069433436973494,148600000000,2.70605032115545,0.00697194878198841
148700000000,2.70802372197707,0.00670145818802702,148700000000,2.71951329506548,0.00678855583279493,148700000000,2.70528144715131,0.00677892197047023
148800000000,2.70904859906877,0.00676252034855557,148800000000,2.72038049868796,0.00686018301667829,148800000000,2.70643780828633,0.00679989080435804
148900000000,2.70756423976278,0.00654510638703211,148900000000,2.7189510623604,0.00654879363364016,148900000000,2.7048059617216,0.00655507988680211
149000000000,2.70759518919563,0.00620555760833957,149000000000,2.7189799159936,0.00622757311376829,149000000000,2.70502303206544,0.00622151187399841
149100000000,2.70854836781538,0.00623694212045575,149100000000,2.71994196238907,0.0062266891282872,149100000000,2.70618468726664,0.00628139552561009
149200000000,2.70837444795893,0.00645826654053692,149200000000,2.72009032819723,0.00645064630736336,149200000000,2.70602582411782,0.00654853290074059
149300000000,2.7082752925683,0.00667559453355217,149300000000,2.71998457349238,0.00667772252446889,149300000000,2.70582043136771,0.00678332903873422
149400000000,2.70698992811095,0.00680814741350411,149400000000,2.71881508676746,0.00682279585389553,149400000000,2.70470426451024,0.00691330542991556
149500000000,2.70643567103153,0.00671119946593883,149500000000,2.71808814221572,0.00674854271495789,149500000000,2.70369160544979,0.00683139298303165
149600000000,2.70563957910874,0.00656879506888321,149600000000,2.71717400724397,0.00658726784021458,149600000000,2.70298510251594,0.00667537376028906
149700000000,2.70516150229199,0.00628065337496801,149700000000,2.71660945346968,0.00627570357426837,149700000000,2.70229998523814,0.00637065900157832
149800000000,2.70565337553803,0.0050003230868414,149800000000,2.71728165171109,0.00501965029579731,149800000000,2.70286185689406,0.00510133364783759
149900000000,2.70721932405257,0.00521787501785072,149900000000,2.71852352973348,0.00523273509214244,149900000000,2.70420021291672,0.0053194095141292
150000000000,2.7088993468341,0.00516298181130479,150000000000,2.72012333664539,0.00516556138804773,150000000000,2.70601892307711,0.00518938569119919
150100000000,2.70970133700096,0.0051843994967811,150100000000,2.72156251616804,0.00521585798199823,150100000000,2.70746699346982,0.0053460078938872
150200000000,2.71139696219513,0.00575779150239508,150200000000,2.72277547162659,0.00593425496211809,150200000000,2.70895219790342,0.00597080984342947
150300000000,2.71152006438561,0.00645416090211735,150300000000,2.7227415637617,0.00662930706744499,150300000000,2.70880242295343,0.00666230572900609
150400000000,2.70978931343272,0.00690779904580492,150400000000,2.72094359666025,0.00705030412232665,150400000000,2.7070041073444,0.00709368029288419
150500000000,2.70852439366642,0.0070034082499793,150500000000,2.7195826244099,0.00709567105592881,150500000000,2.70571778711962,0.00714803695799078
150600000000,2.70767861418794,0.00677043948387631,150600000000,2.7188835845169,0.0068009904126025,150600000000,2.7046306157407,0.00685790848744743
150700000000,2.70729100080642,0.00648789057107871,150700000000,2.71836877531832,0.00652857701701149,150700000000,2.70422598537228,0.00653140223011153
150800000000,2.70671475887315,0.00611214509945186,150800000000,2.71785871259948,0.00618041621888206,150800000000,2.70391095517276,0.00614332714748122
150900000000,2.70821940419155,0.0062108198054667,150900000000,2.71897046807316,0.00623318299132196,150900000000,2.70518990069573,0.00620860842184007
151000000000,2.70840884841771,0.00587878804438855,151000000000,2.71944454377792,0.00596150826940795,151000000000,2.70552533268274,0.00590583598093339
151100000000,2.70974359132085,0.00604862786670936,151100000000,2.7211371452934,0.0061617645288191,151100000000,2.70715564498597,0.00611515913244267
151200000000,2.71055726831289,0.00658836592736252,151200000000,2.7213497263176,0.00670079120289105,151200000000,2.70756042350723,0.0066993512589301
151300000000,2.70950356417941,0.00696731671690891,151300000000,2.7203274634383,0.00707697218986113,151300000000,2.70652215335016,0.0070999482210801
151400000000,2.70825657939218,0.00715650979454113,151400000000,2.71896957741155,0.00721576005630305,151400000000,2.70515386129005,0.00728406883849632
151500000000,2.70667744091837,0.00696814274735372,151500000000,2.71757490481241,0.00697751306934449,151500000000,2.70357158767509,0.00707657771592707
151600000000,2.70695532417889,0.00644712647082467,151600000000,2.71777836199766,0.00646706447699417,151600000000,2.70366030250486,0.00654158804557691
151700000000,2.70677180244087,0.00620273694439492,151700000000,2.71763018572591,0.00623902086293462,151700000000,2.7036777819004,0.00626692028860112
151800000000,2.70705536803661,0.00583531209256532,151800000000,2.71783349176874,0.00588454174985279,151800000000,2.70384195081981,0.00588612590537687
151900000000,2.70892516713874,0.00523600222076657,151900000000,2.71956223907225,0.00529538182118401,151900000000,2.70550245976851,0.00526827317307652
152000000000,2.71010806114267,0.00561588254047281,152000000000,2.72054410895303,0.00560145863032233,152000000000,2.70666572951488,0.00554564668129509
152100000000,2.71079788499714,0.00576810887642729,152100000000,2.72165105340405,0.0057887793489033,152100000000,2.70763222488058,0.00581748040974485
152200000000,2.71124290689074,0.00628587865881412,152200000000,2.72190589754662,0.00634310341449859,152200000000,2.70809114019223,0.00637294956078932
152300000000,2.71057878222274,0.00669428914906383,152300000000,2.72130157956371,0.00671471618667072,152300000000,2.70730756658385,0.00678265837036004
152400000000,2.70973656326252,0.00684075208053631,152400000000,2.72036598736445,0.006827839325474,152400000000,2.70633000797706,0.00689669912280093
152500000000,2.70909232203279,0.0067276052602776,152500000000,2.71988895586264,0.00670048799161936,152500000000,2.70577962714077,0.00676332588436468
152600000000,2.70878817387034,0.00661449652202987,152600000000,2.71969251516812,0.0066142267640632,152600000000,2.70549648789434,0.00665779333483608
152700000000,2.70887583239654,0.00645868846084745,152700000000,2.71975791571921,0.00648028167729026,152700000000,2.70574328825644,0.00650702530146307
152800000000,2.70869644860105,0.0063388103319194,152800000000,2.71974233317704,0.00640217438841163,152800000000,2.70575098093851,0.00640453784364568
152900000000,2.7091129894782,0.00627196705134511,152900000000,2.71990479365788,0.00638926768120909,152900000000,2.70595443853072,0.00636699070923036
153000000000,2.70988682485028,0.00641885047090669,153000000000,2.72047929538453,0.00651796788980393,153000000000,2.70662682149565,0.0065479583920781
153100000000,2.70976566913145,0.00659328693999878,153100000000,2.72015477622932,0.00673261948553021,153100000000,2.70639920318547,0.00675584261364931
153200000000,2.70988731567358,0.0066463976232436,153200000000,2.72008259822116,0.00677969573471631,153200000000,2.7062768923426,0.00681118743831973
153300000000,2.70947813368188,0.00667887505127315,153300000000,2.71968600640782,0.00674228828449187,153300000000,2.70593663722448,0.0068026104674588
153400000000,2.70894117443955,0.00662678793808772,153400000000,2.71907456831319,0.00663236133183186,153400000000,2.70526205893793,0.00669416229654367
153500000000,2.70876230203718,0.00653679918834568,153500000000,2.71906769841783,0.00649692877894347,153500000000,2.70495072222306,0.00656350509764334
153600000000,2.70845104799285,0.00632023471010565,153600000000,2.71865804391561,0.0062311149494843,153600000000,2.70484432833531,0.00629456643588083
153700000000,2.70871935114386,0.00608797370736973,153700000000,2.71921671493094,0.00597764911836891,153700000000,2.70528368722627,0.00604595711946631
153800000000,2.70899025979407,0.00575666032625034,153800000000,2.71956515977548,0.0056359580554517,153800000000,2.7054689446395,0.00569111254206922
153900000000,2.7105957412349,0.00576647564143168,153900000000,2.72088356287342,0.0056511182225057,153900000000,2.70691864520659,0.00569535716172872
154000000000,2.71133942096613,0.00607885097690841,154000000000,2.72213255339763,0.00589742204869157,154000000000,2.70839140231472,0.00593693183240302
154100000000,2.71101115696908,0.00641691364496463,154100000000,2.72201972913606,0.00627374840036721,154100000000,2.70798505059984,0.00638073153045127
154200000000,2.71065164848167,0.00652246799833723,154200000000,2.72149675941972,0.00641114305434882,154200000000,2.7074887511326,0.00650423818135173
154300000000,2.71018822894888,0.00645601404063945,154300000000,2.72093045875825,0.00635618643245964,154300000000,2.70700255521294,0.00643183571437306
154400000000,2.70997260589458,0.00655360313982162,154400000000,2.72089258178571,0.00644555073379918,154400000000,2.70689780205268,0.00650127619289558
154500000000,2.70953982841517,0.00655376365603824,154500000000,2.72078829543422,0.00645244487942663,154500000000,2.70648020524364,0.00649741158981714
154600000000,2.70917448115465,0.00642537836316665,154600000000,2.72071069524926,0.00640202573492127,154600000000,2.70659009314937,0.00643745531203088
154700000000,2.70940819448405,0.00627538365555888,154700000000,2.72080250601148,0.00633250236260921,154700000000,2.70679203501319,0.00634110513087205
154800000000,2.70965287493887,0.00615470340750996,154800000000,2.7207658602054,0.00626364108456814,154800000000,2.70698510833528,0.0062591846024873
154900000000,2.71042246855753,0.00613578256179955,154900000000,2.7213795338583,0.00628304487981668,154900000000,2.70759906309787,0.00631105041389807
155000000000,2.71042421739791,0.00628148611041851,155000000000,2.7213935701289,0.00633873480391798,155000000000,2.70726301924341,0.00646260425895178
155100000000,2.71095333646618,0.00641765872706358,155100000000,2.72164806267498,0.00645644437979416,155100000000,2.70741031290721,0.00657261971800938
155200000000,2.71094912458565,0.00640963546808025,155200000000,2.72178026444887,0.00642494677971167,155200000000,2.70740308228807,0.00651190439802351
155300000000,2.71085648605586,0.00644952351884443,155300000000,2.7216515542302,0.00645183654132254,155300000000,2.70724948492652,0.00651137238341629
155400000000,2.71085914631466,0.00626706903759038,155400000000,2.72157540691007,0.00625116153633144,155400000000,2.7072051408,0.006303146937366
155500000000,2.71067367696201,0.00622812986350835,155500000000,2.72141374290675,0.00621848925826923,155500000000,2.7072115741717,0.00623567272452411
155600000000,2.71057248955191,0.00611848233752693,155600000000,2.72141714645451,0.00611630877681655,155600000000,2.70712850137464,0.00610221725448733
155700000000,2.7110487281751,0.00597454883236373,155700000000,2.72180826569299,0.0059621347816544,155700000000,2.70772695891577,0.00593481949069999
155800000000,2.71188319093303,0.00600537031403364,155800000000,2.72240255440824,0.00596114289904019,155800000000,2.70841228889406,0.00593991547231186
155900000000,2.71310771573624,0.00614977629068086,155900000000,2.7237127679005,0.0060243521673071,155900000000,2.70957769358063,0.0060611098862925
156000000000,2.71270574110492,0.00644824215428674,156000000000,2.72377132765242,0.00624526706455626,156000000000,2.70957268500983,0.00634842831434089
156100000000,2.71272997242357,0.00651638085867934,156100000000,2.72394920603878,0.00634367328046687,156100000000,2.70975239542473,0.00644264207581254
156200000000,2.71218255766139,0.00657064828160756,156200000000,2.72338477964853,0.00642965035595907,156200000000,2.70923346392364,0.00651660237507149
156300000000,2.71190504355301,0.00652448924910893,156300000000,2.72331069887278,0.00641797010100929,156300000000,2.70906999160787,0.00646707982405137
156400000000,2.71217042064022,0.00661524670782892,156400000000,2.7236889237545,0.00654746306062283,156400000000,2.70937968052565,0.00655701983208483
156500000000,2.71149675169649,0.00672476522459303,156500000000,2.72315551600215,0.00666060219281124,156500000000,2.7090062186997,0.00666604734635989
156600000000,2.71104639730007,0.00651814608135653,156600000000,2.72284065866334,0.00656672027649838,156600000000,2.7086924164732,0.00654822421853001
156700000000,2.71091532647648,0.00636136808965916,156700000000,2.72243894887412,0.00650183222763576,156700000000,2.70822876769056,0.00649929436669071
156800000000,2.7110623419791,0.00601145608955804,156800000000,2.72233109417358,0.00612542698153222,156800000000,2.7082360226763,0.0062045775586829
156900000000,2.71235443289471,0.00584765363972636,156900000000,2.72349741705373,0.00588280761451046,156900000000,2.70916384394639,0.00601528286571054
157000000000,2.71285626337395,0.00605745642135487,157000000000,2.7239819371052,0.00605738221731824,157000000000,2.70951889811058,0.00618416425265472
157100000000,2.71283171021151,0.00593907935546715,157100000000,2.72409318909277,0.00590670650756473,157100000000,2.70959820284365,0.00603552428870288
157200000000,2.71352837825811,0.00615140549051949,157200000000,2.72481888630252,0.00613061518937926,157200000000,2.71023794529728,0.00623548526364157
157300000000,2.7136833688492,0.0061939703222023,157300000000,2.724922428605,0.00616950515901913,157300000000,2.71047914984285,0.00624627049061571
157400000000,2.71353115587169,0.0063589551487783,157400000000,2.72489796762606,0.00632632350099748,157400000000,2.71043168158642,0.00637185359089865
157500000000,2.71317288337728,0.00640294594692971,157500000000,2.72447481000292,0.00636202502742776,157500000000,2.7099554164013,0.00638330290538665
157600000000,2.71325827302974,0.00630184104897051,157600000000,2.72457511424387,0.00625858675025876,157600000000,2.71009109512322,0.00626827486590507
157700000000,2.71326205682411,0.00620594023594995,157700000000,2.72446662135061,0.00613041133099921,157700000000,2.71033066777321,0.00618320711886434
157800000000,2.71335575580547,0.00617449239881007,157800000000,2.7249294940056,0.00603913706048625,157800000000,2.71052447465765,0.00613804878328365
157900000000,2.71452869234748,0.00625112933981296,157900000000,2.72622898446395,0.0060679908745849,157900000000,2.71154683954958,0.00614738263548631
158000000000,2.71412474098053,0.00655594624981379,158000000000,2.72608129125982,0.00634619559998358,158000000000,2.71128300954332,0.00648565921333428
158100000000,2.71380410988472,0.0065255825407411,158100000000,2.72557484330012,0.00635144592331209,158100000000,2.71068822433973,0.00647518442404809
158200000000,2.71400934767369,0.00651748330280573,158200000000,2.72600664698515,0.00633504707291761,158200000000,2.71118209823123,0.00644899707959767
158300000000,2.71384739087704,0.00654378734396038,158300000000,2.72600198964068,0.00636430304009163,158300000000,2.71097190386333,0.00646748405224997
158400000000,2.7143085895944,0.006507507458522,158400000000,2.72672586833678,0.00636899157714431,158400000000,2.71163827765033,0.00643920623435604
158500000000,2.71391007621801,0.00679221170931628,158500000000,2.7261595730067,0.0067274979368178,158500000000,2.71130650995857,0.0067413682011268
158600000000,2.71216208013569,0.00650201565231124,158600000000,2.72424742004086,0.00648104682429954,158600000000,2.70962191039044,0.00652634840496565
158700000000,2.71267070291608,0.00585820511285141,158700000000,2.72476201869498,0.00580062212879126,158700000000,2.71003083557251,0.00592286601593947
158800000000,2.7148640726347,0.00556061479009608,158800000000,2.72715827526624,0.00547709345416908,158800000000,2.71205438539437,0.00562867121259551
158900000000,2.71564411025214,0.00590104440679159,158900000000,2.72800978971763,0.00581669351347148,158900000000,2.71283332816756,0.00592467675874507
159000000000,2.71657553529167,0.00619059446887058,159000000000,2.7290260302776,0.00610849406427159,159000000000,2.71402063534761,0.00619141635272009
159100000000,2.71490294894546,0.00644486587069027,159100000000,2.7273196937778,0.00628604267959324,159100000000,2.71223114077662,0.00643710976876569
159200000000,2.71644768623866,0.00581110520516859,159200000000,2.72868079830715,0.00572873091983152,159200000000,2.71361678736126,0.00581369397118887
159300000000,2.71640419384641,0.00629905883257443,159300000000,2.72913753978124,0.00625198566317462,159300000000,2.71380475049866,0.00631957934289139
159400000000,2.71642773281293,0.0064249205861485,159400000000,2.72902384247991,0.00636884642198532,159400000000,2.71372236638808,0.00638383525544615
159500000000,2.71617653399617,0.00691240153355509,159500000000,2.72881138672757,0.00683993743323641,159500000000,2.71359553983518,0.00687588064670864
159600000000,2.71396860679365,0.00667784259905292,159600000000,2.72630586507144,0.00656209209823663,159600000000,2.71132134801207,0.0066720419233224
159700000000,2.71535192512632,0.0058299939919917,159700000000,2.72784797637215,0.00566097823596232,159700000000,2.71267180363253,0.00580555518153874
159800000000,2.71733916850594,0.00595835221371285,159800000000,2.73007358860474,0.00575431358063002,159800000000,2.71457652384819,0.0058838270610024
159900000000,2.71748655802205,0.00658424544122538,159900000000,2.73025846550542,0.00636889830051545,159900000000,2.71483025078798,0.00641239767868049
160000000000,2.71633996795806,0.00666876982114623,160000000000,2.72928723998326,0.00646987638764107,160000000000,2.71380939955228,0.00656533379374208
160100000000,2.71652263109712,0.00669986696899722,160100000000,2.72949180011432,0.0064865037881712,160100000000,2.71392477381892,0.00656525497360405
160200000000,2.71617760462236,0.00649372388200589,160200000000,2.72928595170589,0.00626890478356229,160200000000,2.7136408322893,0.00634892091845051
160300000000,2.71631122591435,0.00691536074083542,160300000000,2.72945611598418,0.00666563451141672,160300000000,2.71394602393475,0.00675380826437168
160400000000,2.71472626133555,0.00654628827280482,160400000000,2.72831475949091,0.0062755808026915,160400000000,2.71270770672772,0.006398582149649
160500000000,2.71590160891812,0.00629455754074026,160500000000,2.72959804436825,0.00617379551663238,160500000000,2.71406963149624,0.00619490127496558
160600000000,2.71427127420041,0.00661679546913022,160600000000,2.72766547415292,0.00651678684911845,160600000000,2.71248548201647,0.00658845788358481
160700000000,2.71475921924362,0.00530559937653362,160700000000,2.72808058566022,0.00514247475039672,160700000000,2.7126462004352,0.00531339882967963
160800000000,2.71742768211742,0.00538214682815211,160800000000,2.73093745715123,0.00523506343372504,160800000000,2.71518020576642,0.00537182095268096
160900000000,2.71854234390341,0.00567925694347325,160900000000,2.73209430168446,0.00557056569227379,160900000000,2.71632635386827,0.00565856269119592
161000000000,2.71917111976701,0.0060649087190755,161000000000,2.73289466382728,0.00599337111471174,161000000000,2.71686475734629,0.00601505693178247
161100000000,2.71845980329318,0.00661579235812828,161100000000,2.73212554328878,0.00646439461108197,161100000000,2.71636941146343,0.00653921815681569
161200000000,2.71814924509392,0.00653630283212582,161200000000,2.73200663089861,0.00649566761456577,161200000000,2.71630394000041,0.0064829064233111
161300000000,2.71858018403778,0.0066852122309011,161300000000,2.7323728269919,0.00667605470829406,161300000000,2.71661611956052,0.00665185659900126
161400000000,2.71767835739686,0.006938941919349,161400000000,2.73123854260395,0.0069186191048979,161400000000,2.71570010257886,0.00690245110918616
161500000000,2.71693169499277,0.00655440502457656,161500000000,2.73028933881554,0.00645742911497659,161500000000,2.71485230661544,0.0065590184638847
161600000000,2.71683940955486,0.00652112312450175,161600000000,2.73045630567431,0.00636769368780618,161600000000,2.71481677687779,0.00650178066595992
161700000000,2.71711584454835,0.00585948074576664,161700000000,2.73068706709816,0.0056950313357029,161700000000,2.7149411366988,0.00580910435837602
161800000000,2.71975628812469,0.00586782435799969,161800000000,2.73330866271404,0.00568844282294753,161800000000,2.71758067870424,0.00576988015022893
161900000000,2.71954848247611,0.00662749686910472,161900000000,2.73307324351348,0.006396245409604,161900000000,2.71747607604334,0.00649804166031947
162000000000,2.7190478150223,0.00682684815404818,162000000000,2.73288092339758,0.00660103304212709,162000000000,2.71699241780235,0.0066832192759728
162100000000,2.7181735586917,0.00698440222117344,162100000000,2.73228720602467,0.0067488114742645,162100000000,2.71634803366938,0.00681405746119058
162200000000,2.71730169958712,0.00683780825028981,162200000000,2.73143015650528,0.00657888458785714,162200000000,2.71557118222138,0.00667453348797733
162300000000,2.71729192850979,0.00625637150068102,162300000000,2.731627981569,0.00601794514129363,162300000000,2.71572298529247,0.00613458345635086
162400000000,2.71681411315067,0.00590229221764137,162400000000,2.73158094884122,0.00567451578676172,162400000000,2.71528434137747,0.00583277329464612
162500000000,2.71840445805768,0.00540803523181036,162500000000,2.73322891793928,0.00526843530790353,162500000000,2.71703527108082,0.00538770233024611
162600000000,2.71900098792025,0.00577233077620559,162600000000,2.73380821919563,0.00563304958739133,162600000000,2.71760382487774,0.00578299129066802
162700000000,2.71910696830329,0.0053420176921654,162700000000,2.73404822258097,0.00521040944378042,162700000000,2.71768160139439,0.00533623380324018
162800000000,2.72101463897511,0.00545681464599957,162800000000,2.73596674773181,0.00534235509998819,162800000000,2.71938431234351,0.0054193505281826
162900000000,2.72214380042196,0.0061824102799936,162900000000,2.73713435528309,0.00609725604232286,162900000000,2.72074134556674,0.00613200605819008
163000000000,2.72243883773958,0.00674271346631348,163000000000,2.73739096551852,0.00669540339502354,163000000000,2.7211525595185,0.00669608252211585
163100000000,2.72068143722659,0.00737161106240194,163100000000,2.73547270856748,0.007330332347262,163100000000,2.71945893938109,0.00734064886270118
163200000000,2.7186850310504,0.00711073725647306,163200000000,2.73369949696571,0.00703377910068955,163200000000,2.71741516382773,0.00711528783329157
163300000000,2.71818294774001,0.00656143529659619,163300000000,2.73314172624495,0.00651622010337495,163300000000,2.71684669416776,0.00655620643302039
163400000000,2.7194768473809,0.00631653708657364,163400000000,2.73431917452092,0.00625507919700896,163400000000,2.71818999831353,0.00631947232675789
163500000000,2.71976063950539,0.00611778172365134,163500000000,2.734809330373,0.00605445405192798,163500000000,2.71828652746346,0.00614000441591258
163600000000,2.72064493981982,0.0063803426166964,163600000000,2.73544452644734,0.00632880362990136,163600000000,2.71914040965698,0.0064053544478175
163700000000,2.71954945054489,0.00654457107885919,163700000000,2.73441560982838,0.00650135399617613,163700000000,2.71802404547278,0.00657811447718748
163800000000,2.71968349216392,0.00603828030084204,163800000000,2.73450651936552,0.00601741340394658,163800000000,2.71810702333816,0.00608226934153134
163900000000,2.72098062010474,0.00601345402398282,163900000000,2.73589179077455,0.00600300244238302,163900000000,2.71927026488466,0.00608530886676598
164000000000,2.72161644326124,0.00623716023772175,164000000000,2.73661311858648,0.00619953466625115,164000000000,2.72003600294718,0.00626646736419886
164100000000,2.72097259915601,0.00656497441120584,164100000000,2.73573716143809,0.00654310384025449,164100000000,2.71940173377649,0.00658388983152446
164200000000,2.71978668583097,0.0066219632210867,164200000000,2.73477986475519,0.00659213527522036,164200000000,2.71840786224208,0.00665960152635885
164300000000,2.71874079024453,0.00609506233012287,164300000000,2.73377395980491,0.00602731315748439,164300000000,2.71734807037704,0.0061513766515849
164400000000,2.72029291371188,0.00555555046576146,164400000000,2.73552158276677,0.00547572923545253,164400000000,2.71893366552471,0.00562770065639387
164500000000,2.72189540402241,0.00556241198403815,164500000000,2.73742852647858,0.00551765129487347,164500000000,2.7205390950306,0.00563481425457452
164600000000,2.72217795670421,0.00610756314405461,164600000000,2.73747982275086,0.00605982980563621,164600000000,2.72077986805858,0.00615528821441882
164700000000,2.72152599360016,0.0063080624196137,164700000000,2.73678742400454,0.00626618413755584,164700000000,2.72010002040184,0.00631410489159256
164800000000,2.7218597488365,0.00607211412559869,164800000000,2.73736589946483,0.00605327154644409,164800000000,2.72044518370838,0.00606079182425822
164900000000,2.72280732700703,0.00639827967855596,164900000000,2.73838240765756,0.00638866228409933,164900000000,2.72159089864998,0.00637878694332352
165000000000,2.7224393260733,0.00687838147153288,165000000000,2.7379829467466,0.00686673298960911,165000000000,2.7212783834306,0.00687976237590982
165100000000,2.72115799779334,0.00691187151129895,165100000000,2.73665738506438,0.00693260584509005,165100000000,2.72005756819337,0.00693756638518905
165200000000,2.71989537902913,0.00633618816112688,165200000000,2.73548119605406,0.00631437486379199,165200000000,2.71875494389014,0.00637190689748361
165300000000,2.72070392576664,0.00562701889929873,165300000000,2.73637332770451,0.00563402037830752,165300000000,2.71972080074719,0.00563902582713023
165400000000,2.72308415071542,0.00543505067308893,165400000000,2.73885379516961,0.00545645707475642,165400000000,2.72213336964263,0.00546832975444861
165500000000,2.72475669877679,0.00608080179328582,165500000000,2.74034457890558,0.00612205618871331,165500000000,2.72373989524256,0.00612317206384915
165600000000,2.7245434652321,0.00657891245879598,165600000000,2.74010928337856,0.00664272302682152,165600000000,2.7236956345957,0.00663305726999617
165700000000,2.72342889392571,0.00680696151999447,165700000000,2.73906955666923,0.00690553899028889,165700000000,2.72258164790528,0.00690810743061275
165800000000,2.72283656249666,0.00685421557813643,165800000000,2.73819917216017,0.00698727529070196,165800000000,2.72161623380825,0.00698651479449955
165900000000,2.72280593337045,0.00680236468195624,165900000000,2.7378906853786,0.00690168543232227,165900000000,2.72144088591761,0.0069426572162576
166000000000,2.72222159196792,0.00698612821372702,166000000000,2.73736883667691,0.00702570579858167,166000000000,2.72098808064931,0.00705665610432658
166100000000,2.72039318618959,0.0069258208223539,166100000000,2.7356034474608,0.00692493266427801,166100000000,2.7191433375519,0.00698534767725782
166200000000,2.71858578624363,0.0060858263568818,166200000000,2.73392407478637,0.00600264574776558,166200000000,2.71740155447715,0.00613530909015521
166300000000,2.71969299552648,0.00487049258258461,166300000000,2.73526264879464,0.00476013589526098,166300000000,2.71858234034143,0.00489046088769321
166400000000,2.72342330814799,0.00455845639840999,166400000000,2.73925420372757,0.00450020962005229,166400000000,2.72228140192868,0.00455969547642851
166500000000,2.72585724827964,0.00532987345049509,166500000000,2.74181188060523,0.00531730565355384,166500000000,2.72502115620255,0.00533293614719476
166600000000,2.7262040810014,0.00608024426253781,166600000000,2.74210223815198,0.00607846707894038,166600000000,2.72523340599274,0.00607747445894524
