Repository: alperensar/UoB_VNA_Extraction

# VNA Parameter Extraction Algorithm
MATLAB software for extracting permittivity and loss tangent from VNA measurements.

**Initialisation Correction.** Configuration discovery and the Optimization Toolbox check have been corrected. The extraction calculations are unchanged.

The software supports GRL and TRL workflows, CSV and Touchstone inputs, and interactive fit settings.

## Measurement data and configuration

The example [folder_struct](folder_struct) shows a material directory with measurement-system and frequency-band subdirectories. The material name must match an entry in `Materials` in [src/config_VNA.json](src/config_VNA.json).

File: folder_struct/RADIX_2.8_HT/Keysight_PNA_NPL/WR5/Merged/RADIX_2.8_HT_Keysight_PNA_NPL_WR5_S2PMerged_withoutRoughnessS2P.csv (part 1 of 3)
1_Frequency_Hz,1_EpsilonReal,1_TanDelta,2_Frequency_Hz,2_EpsilonReal,2_TanDelta,3_Frequency_Hz,3_EpsilonReal,3_TanDelta
140000000000,2.71230868469457,0.00749167054586266,140000000000,2.7267243018833,0.0075249626309674,140000000000,2.71159319735389,0.00749693116252481
140100000000,2.71041375899749,0.00755629781909359,140100000000,2.72498989280907,0.00758999745723834,140100000000,2.70991130636019,0.00758989733908224
140200000000,2.70930615978822,0.00783252054941831,140200000000,2.72376103216671,0.00781988415170445,140200000000,2.70882305803377,0.00785655019619901
140300000000,2.70729042654908,0.00775663080044676,140300000000,2.72157880973574,0.00767217259904838,140300000000,2.70650528920701,0.00775897116141588
140400000000,2.70627811189041,0.00660063635403979,140400000000,2.72104547609425,0.0064910116965111,140400000000,2.70558240018086,0.00659509712991562
140500000000,2.70520770296919,0.00644329473686727,140500000000,2.7197293556684,0.00634152271387721,140500000000,2.70436287417023,0.00641644014407932
140600000000,2.70940959341428,0.00533624681575944,140600000000,2.72429430632961,0.00526531732689371,140600000000,2.7086579264099,0.00528175055086173
140700000000,2.71074279066467,0.00664043783537999,140700000000,2.72531528589416,0.006538701956745,140700000000,2.70989058588754,0.00656757966779025
140800000000,2.71099688303395,0.00743159965543635,140800000000,2.72555690982844,0.00738569584586081,140800000000,2.71029294694092,0.00738433971279475
140900000000,2.70916381773166,0.00812458364570758,140900000000,2.72346964142262,0.007995709043893,140900000000,2.70817314925603,0.00808455120412102
141000000000,2.70654792383309,0.00797629067736553,141000000000,2.72115521372022,0.0078051566292441,141000000000,2.7056608055568,0.00793811850850956
141100000000,2.70545390910651,0.00712294027710319,141100000000,2.72028978647261,0.00698006389526281,141100000000,2.70484088936225,0.00709329530553005
141200000000,2.70606296315799,0.00634208888786605,141200000000,2.72079975318527,0.00628191113892544,141200000000,2.70532700916555,0.00631026541663804
141300000000,2.70678815564027,0.00598472064781646,141300000000,2.72135666423992,0.00591119872380559,141300000000,2.70596452621025,0.00599216708839235
141400000000,2.70698369638118,0.00543127185117177,141400000000,2.72177637859157,0.00544144829104745,141400000000,2.70615350153869,0.00545468664613309
141500000000,2.70976609261616,0.00533600900314205,141500000000,2.72440747458906,0.00549684908367203,141500000000,2.7088403170045,0.00535157489089949
141600000000,2.70945828102194,0.00447194726717496,141600000000,2.72381816664934,0.00455331249935855,141600000000,2.70857119578755,0.00458185549699517
141700000000,2.71370594170525,0.00496100632703838,141700000000,2.72824064896831,0.00508391456519452,141700000000,2.71294063190538,0.00505523684960456
141800000000,2.71500875755284,0.0059928918904476,141800000000,2.72940197061471,0.00615211794770696,141800000000,2.71430848196249,0.00607976600172451
141900000000,2.71395736413552,0.00727658112824545,141900000000,2.72792633714696,0.00741869531690224,141900000000,2.71325020185398,0.00738437636182366
142000000000,2.71176675016502,0.00757810982601781,142000000000,2.72569279949777,0.00770432069865076,142000000000,2.71094409127503,0.00767802948664556
142100000000,2.70984500662096,0.00764950910038656,142100000000,2.72358709324617,0.00772423063346101,142100000000,2.70867415799931,0.00771770257607683
142200000000,2.70763271870064,0.00750522459924942,142200000000,2.72166970676217,0.00757134254586269,142200000000,2.70659740245247,0.00760608500663973
142300000000,2.70710571294045,0.0069311471206131,142300000000,2.72111715655066,0.00694933428037171,142300000000,2.70605881677805,0.00701215762031784
142400000000,2.70685369963035,0.00674203594440691,142400000000,2.72099425603944,0.00674450111318244,142400000000,2.7058271539668,0.00679073717684484
142500000000,2.70831537651286,0.00578904207056798,142500000000,2.7221761178378,0.00580061843407974,142500000000,2.70725123939773,0.00579659486661822
142600000000,2.70832161063723,0.00635338029133901,142600000000,2.72218569058167,0.00631235946602619,142600000000,2.70716577899154,0.00634135520032666
142700000000,2.71133409523891,0.0058272954261349,142700000000,2.72507730417806,0.00584694377692635,142700000000,2.71040647231413,0.00579915897555638
142800000000,2.71050442380213,0.00711955864784077,142800000000,2.72410877663389,0.00705880465704969,142800000000,2.70978229297178,0.0070768648587081
142900000000,2.70921843788273,0.0073992781040501,142900000000,2.72304584192466,0.00731627886948058,142900000000,2.70843285224977,0.00747136488561977
143000000000,2.70714674092127,0.00714815359155342,143000000000,2.72129334137771,0.00708365555173479,143000000000,2.70630132137414,0.00723705115638536
143100000000,2.70652314152295,0.00678642092127248,143100000000,2.72062291698977,0.00674200653867767,143100000000,2.70549393772581,0.00687212087028113
143200000000,2.70661620396824,0.00645744835462844,143200000000,2.72048361486865,0.00647059671770167,143200000000,2.70572079678312,0.0065386500673979
143300000000,2.70715026212006,0.00632405849687186,143300000000,2.72078424568881,0.00631740920684017,143300000000,2.70610550501465,0.00640440988385115
143400000000,2.70770535109213,0.00583146539820061,143400000000,2.72155947768713,0.00581353197389766,143400000000,2.70667706438651,0.00591671213467599
143500000000,2.70826178909797,0.00560911479327697,143500000000,2.72219329750787,0.00566728947600365,143500000000,2.70727934647936,0.00567346650770385
143600000000,2.71090795984232,0.00583819037024434,143600000000,2.72468027949359,0.00593589935574082,143600000000,2.70985179201844,0.00590453727688977
143700000000,2.71039323143174,0.00606406580488736,143700000000,2.72381928134328,0.00619493242375856,143700000000,2.7091662726688,0.0061424937481883
143800000000,2.712297554359,0.00641740947903623,143800000000,2.72562470748213,0.00659383569238832,143800000000,2.71108860033964,0.00647834700452175
143900000000,2.71209539800493,0.00722268155806061,143900000000,2.72524876694195,0.0073765017268728,143900000000,2.71051036774648,0.0072928967776005
144000000000,2.70915472172689,0.00786423112177789,144000000000,2.72207159206622,0.00791059573290902,144000000000,2.70766255444796,0.00793694009846443
144100000000,2.70769107696313,0.00718331011692692,144100000000,2.72074521073826,0.00717627155947887,144100000000,2.70598666048018,0.00722858587814301
144200000000,2.70774827545413,0.0065656384687693,144200000000,2.72100357047328,0.00655612672015435,144200000000,2.7062094560089,0.00658597588186483
144300000000,2.70857229662943,0.00621089067167096,144300000000,2.72185811989424,0.00622504989204072,144300000000,2.70685948282917,0.006231151248684
144400000000,2.70907028597666,0.00617303480191315,144400000000,2.72253597275161,0.00620608562518724,144400000000,2.70759645031503,0.00618815893738858
144500000000,2.71023248363633,0.00647738044557665,144500000000,2.72356857506209,0.00652055310615474,144500000000,2.70847543222274,0.00648504554725632
144600000000,2.71090746253227,0.00662517608958764,144600000000,2.72417899377833,0.00667563712285446,144600000000,2.70925923851005,0.00660985157282946
144700000000,2.70978940272767,0.00785805361477231,144700000000,2.72300678667632,0.00791051355124251,144700000000,2.7083550515455,0.00775453935775983
144800000000,2.70672563341848,0.00740752041270226,144800000000,2.71985389396023,0.00729888315525514,144800000000,2.70565981604141,0.00740609939685488
144900000000,2.7065012426201,0.00707344192813268,144900000000,2.71986122913703,0.0069792230428779,144900000000,2.70516148114003,0.0071053519340503
145000000000,2.70613985076302,0.00659841153931306,145000000000,2.71940717335428,0.00655077986880896,145000000000,2.70466220293538,0.00661082796100198
145100000000,2.70607485628193,0.00595589837477582,145100000000,2.71928440687031,0.00596217254222121,145100000000,2.70461430606814,0.00599038252810705
145200000000,2.70687977878164,0.00549011710784615,145200000000,2.72018080191345,0.00556158537131872,145200000000,2.70541958204387,0.00554714496370306
145300000000,2.70850051645192,0.00565895503025024,145300000000,2.72180078086261,0.00578589352456763,145300000000,2.70692949773971,0.00573064842483404
145400000000,2.70848139517068,0.00624416018594178,145400000000,2.72187602592959,0.00642329558092447,145400000000,2.70705068722804,0.00634449423628504
145500000000,2.7078844339393,0.00648650123396014,145500000000,2.72093434397447,0.00659621639141396,145500000000,2.7065832844653,0.00659038265728734
145600000000,2.70802550372814,0.00626655353973907,145600000000,2.72087155111649,0.00635034609045841,145600000000,2.70646350205985,0.00634053287453626
145700000000,2.70844490888045,0.00660915547711472,145700000000,2.7211749817386,0.00665675684728482,145700000000,2.70663599980062,0.00665803516919224
145800000000,2.70684592655104,0.00645344323483484,145800000000,2.71954216917646,0.00648848618283581,145800000000,2.70492528192309,0.00649136654778554
145900000000,2.70771397857853,0.00601533307598018,145900000000,2.72079841082488,0.00607354401775064,145900000000,2.70585348822227,0.00605298502342707
146000000000,2.70811654057774,0.00606384779117142,146000000000,2.72107914559922,0.00613987186225357,146000000000,2.70623369017159,0.00609947146599217
146100000000,2.70755273620129,0.00600105763114562,146100000000,2.72053024159249,0.00610851229655263,146100000000,2.705972771204,0.00608343655507139
146200000000,2.70847108153963,0.00561615183935725,146200000000,2.72145690180141,0.00568974584445191,146200000000,2.70653895871691,0.00573978505168165
146300000000,2.70960088475794,0.00577562344265772,146300000000,2.72247092881704,0.00582902027803123,146300000000,2.70787781312685,0.0058994554372764
146400000000,2.71032707523611,0.00633911312000296,146400000000,2.72297429202278,0.006395044206828,146400000000,2.70842005235965,0.00648022679198702
146500000000,2.71020160661238,0.00694122369846902,146500000000,2.72262618096782,0.0070055163161812,146500000000,2.70823465515149,0.00710302739203368
146600000000,2.7084750693051,0.00719945089943091,146600000000,2.72134600516202,0.00729170967370242,146600000000,2.70662231484381,0.00738445101412251
146700000000,2.70889217048219,0.00727502340995123,146700000000,2.72149925847405,0.00743381235416943,146700000000,2.70690374922707,0.00744587048436309
146800000000,2.7060665233016,0.00762650889498855,146800000000,2.71836585711971,0.00760511507533602,146800000000,2.70445252860096,0.00777078829166455
146900000000,2.70449861222063,0.0068080014429665,146900000000,2.71721380076428,0.00688270604129806,146900000000,2.70264113469913,0.00702333372322284
147000000000,2.70541811255564,0.00596739780865109,147000000000,2.71781488105315,0.00604531021813819,147000000000,2.70316591793821,0.00611739813985028
147100000000,2.70626495779994,0.00573645245248485,147100000000,2.7186890730171,0.0058222210371209,147100000000,2.70408148296854,0.00581957702100481
147200000000,2.70802121657658,0.0053686657013227,147200000000,2.72012420433841,0.00544274185212849,147200000000,2.70572155756415,0.00542454596628456
147300000000,2.70847713195528,0.00570595986087523,147300000000,2.72057019282006,0.00574902538519877,147300000000,2.70613622223262,0.00572717149999869
147400000000,2.70925076555006,0.00602825928484976,147400000000,2.72119862671912,0.00600267245454844,147400000000,2.70669572015553,0.0060060194528784
147500000000,2.70888036556385,0.00638574017827686,147500000000,2.72101012692456,0.00635456470943511,147500000000,2.7067188842606,0.00635981980367762
147600000000,2.70852534861839,0.0065933143827699,147600000000,2.72080746299458,0.00657943977777066,147600000000,2.70617592541075,0.00656518204916315
147700000000,2.7075421254773,0.00631681707645081,147700000000,2.71977786702508,0.0063138202598493,147700000000,2.70524248436187,0.0063000248710373
147800000000,2.70711065078333,0.00663756689303907,147800000000,2.71954873819703,0.00664504693971479,147800000000,2.70499104259477,0.00664166626683039
147900000000,2.70633062073935,0.0064018709640023,147900000000,2.71884736622594,0.00643586901144968,147900000000,2.70412952452004,0.00641010388936802
148000000000,2.7071656285463,0.00587629667375752,148000000000,2.71936071814933,0.00588896581703848,148000000000,2.7048648862237,0.00584091066175297
148100000000,2.70706446293379,0.0058291158393133,148100000000,2.71937135787193,0.00578781932596005,148100000000,2.70508315166764,0.00579659351746694
148200000000,2.70857023797884,0.00548276238318947,148200000000,2.72079217409061,0.00561051671556703,148200000000,2.70666077046535,0.00553810738257986
148300000000,2.71033270873738,0.00594101606241762,148300000000,2.72191800839698,0.00612538747792033,148300000000,2.70823023656378,0.00604312399654198
148400000000,2.7103900953032,0.00646958772489583,148400000000,2.72205750785561,0.00655001002935925,148400000000,2.70791396472001,0.00657121212033871
148500000000,2.70984007257228,0.0068790719624397,148500000000,2.72138520666638,0.00696810508122037,148500000000,2.70718862880976,0.00698698016868794
148600000000,2.70862538922737,0.00687588866993438,148600000000,2.72016212084332,0.00694815012688685,148600000000,2.70605021785146,0.00697674666783307
148700000000,2.70802362249634,0.00670625913739827,148700000000,2.71951319319782,0.00679336457540499,148700000000,2.70528134704575,0.0067837222693087
148800000000,2.70904849785452,0.00676732466422522,148800000000,2.72038039507007,0.00686499426007813,148800000000,2.70643770831229,0.00680469411320102
148900000000,2.70756414237945,0.00654991208658029,148900000000,2.71895097296621,0.00655360758789276,148900000000,2.70480586462534,0.00655988509161254
149000000000,2.70759509720664,0.00621036664486984,149000000000,2.71897982998656,0.00623239014226529,149000000000,2.70502293702477,0.00622632029022702
149100000000,2.70854827463228,0.00624175384092866,149100000000,2.7199418684933,0.00623150847899048,149100000000,2.7061845900499,0.00628620667715816
149200000000,2.70837435067587,0.00646307961128647,149200000000,2.7200902303392,0.0064554671880535,149200000000,2.70602572537115,0.00655334548816036
149300000000,2.70827519130352,0.00668040898508978,149300000000,2.71998447140009,0.00668254472771163,149300000000,2.70582032885739,0.00678814297473284
149400000000,2.70698982507287,0.00681296280536209,149400000000,2.71881499043154,0.00682761938994426,149400000000,2.70470415938952,0.00691814529551756
149500000000,2.70643556889908,0.00671601692975458,149500000000,2.71808804657406,0.00675336809767606,149500000000,2.70369150210441,0.00683620974953269
149600000000,2.70563947929722,0.00657361462969391,149600000000,2.71717391364758,0.00659209521579124,149600000000,2.70298500870361,0.00668019303372562
149700000000,2.7051614073118,0.00628547566112499,149700000000,2.71660936410591,0.00628053354888372,149700000000,2.7022998989055,0.00637548101232075
149800000000,2.70565331743676,0.00500515288557976,149800000000,2.71728158419262,0.00502448629928838,149800000000,2.70286178746654,0.00510616142161976
149900000000,2.7072192457832,0.00522270573010209,149900000000,2.71852345790604,0.00523757312316054,149900000000,2.70420013913108,0.00532423954953654
150000000000,2.70889926879861,0.00516781561236942,150000000000,2.72012326374124,0.00517040238118716,150000000000,2.70601884621868,0.00519421878310226
150100000000,2.70970125968413,0.00518923574664611,150100000000,2.72156244491894,0.00522070562753806,150100000000,2.70746691230633,0.00535084326669716
150200000000,2.71139687285583,0.00576262891348819,150200000000,2.72277538007143,0.00593909919859291,150200000000,2.70895210690472,0.00597564642666416
150300000000,2.71151996289672,0.00645899829389761,150300000000,2.72274145946896,0.00663415079522524,150300000000,2.70880231859675,0.00666716660182287
150400000000,2.70978920538556,0.00691263606506643,150400000000,2.7209434836719,0.00705517026826376,150400000000,2.70700399567179,0.00709851637942383
150500000000,2.70852427678841,0.00700827101428096,150500000000,2.71958251695949,0.00710054015083512,150500000000,2.70571767461109,0.00715287411008865
150600000000,2.70767850809343,0.00677527963237077,150600000000,2.71888348331566,0.00680583753116252,150600000000,2.70463051164705,0.00686277366739759
150700000000,2.70729089891757,0.00649273327134169,150700000000,2.71836867752858,0.0065334264597699,150700000000,2.70422589121212,0.00653624467688017
150800000000,2.70671466337365,0.00611699051592813,150800000000,2.71785862468343,0.00618526848456223,150800000000,2.70391086701054,0.00614817240674361
150900000000,2.70821930651903,0.00621566763474683,150900000000,2.71897037815172,0.006238037493211,150900000000,2.70518981026468,0.00621345604023627
151000000000,2.70840875577032,0.00588363878889641,151000000000,2.71944445730798,0.00596637103979666,151000000000,2.7055252460732,0.00591068642709672
151100000000,2.70974349529891,0.00605348111791655,151100000000,2.72113705443248,0.00616662393392822,151100000000,2.7071555488936,0.00612001147100658
151200000000,2.71055716294867,0.00659321946976494,151200000000,2.72134962368512,0.00670565090798428,151200000000,2.70756031702066,0.00670420407920677
151300000000,2.7095034560975,0.00697217054555359,151300000000,2.72032735503024,0.00708185424095594,151300000000,2.70652203914552,0.00710482351826769
151400000000,2.70825646950532,0.00716138638204448,151400000000,2.71896946622045,0.00722064243953673,151400000000,2.70515375062767,0.00728894559614334
151500000000,2.70667733007277,0.00697302280890537,151500000000,2.71757479704669,0.00698239772326761,151500000000,2.7035714790699,0.00708145542015109
151600000000,2.70695522198285,0.00645198595721183,151600000000,2.71777826281792,0.00647193022590011,151600000000,2.7036602064153,0.00654644702245858
151700000000,2.70677170375732,0.0062075987807823,151700000000,2.71763009512094,0.00624388920507581,151700000000,2.70367768966966,0.00627178174746983
151800000000,2.70705527512569,0.00584017688885392,151800000000,2.71783340605133,0.00588941288357894,151800000000,2.70384186382427,0.00589099021948836
151900000000,2.70892508445936,0.0052408713898993,151900000000,2.71956215952568,0.00530025691253168,151900000000,2.7055023826168,0.00527314167381156
152000000000,2.71010797203546,0.00562075309648129,152000000000,2.72054402486211,0.00560633523404165,152000000000,2.7066656411345,0.00555051650279719
152100000000,2.71079779888772,0.00577298139038182,152100000000,2.72165096597778,0.00579365778330837,152100000000,2.70763213160033,0.0058223518277716
152200000000,2.71124280512998,0.00629075152911565,152200000000,2.72190580179559,0.00634798238249622,152200000000,2.70809103745623,0.00637784723348447
152300000000,2.71057867322207,0.00669918666091174,152300000000,2.72130147395832,0.0067196178258501,152300000000,2.70730745779752,0.00678755320863257
152400000000,2.70973645456032,0.00684565012142293,152400000000,2.72036587996031,0.00683274165845809,152400000000,2.70632989598868,0.00690159456366909
152500000000,2.70909221464896,0.0067325059564329,152500000000,2.71988885084068,0.00670539423053169,152500000000,2.70577952428612,0.00676822553516719
152600000000,2.70878806878769,0.00661939709389903,152600000000,2.71969241116066,0.00661913329790267,152600000000,2.7054963863048,0.0066626933668912
152700000000,2.70887572831849,0.00646359352179189,152700000000,2.71975781848296,0.00648519281868305,152700000000,2.70574318936802,0.00651192988151312
152800000000,2.7086963460392,0.00634369236311206,152800000000,2.71974223759204,0.00640706274342739,152800000000,2.70575088397391,0.00640941955980523
152900000000,2.70911288964504,0.00627685131272137,152900000000,2.71990469809964,0.00639415795327552,152900000000,2.70595434188858,0.00637187442201828
153000000000,2.7098867291845,0.00642373971323741,153000000000,2.72047919698382,0.00652288432546811,153000000000,2.70662671579125,0.00655286739704585
153100000000,2.70976556964563,0.00659819877170594,153100000000,2.72015467103216,0.0067375122956568,153100000000,2.70639909418121,0.00676072878001703
153200000000,2.70988721058797,0.00665130896878109,153200000000,2.72008249208384,0.0067845901525744,153200000000,2.70627678331489,0.00681607521341626
153300000000,2.70947804000344,0.00668377375789968,153300000000,2.71968589996202,0.00674720637912409,153300000000,2.70593652850268,0.00680752106145187
153400000000,2.70894107426582,0.00663168028289363,153400000000,2.71907447401581,0.00663728346429919,153400000000,2.70526195664215,0.00669907591830122
153500000000,2.70876219524013,0.00654171567859511,153500000000,2.71906760619841,0.00650185347944147,153500000000,2.70495062431343,0.00656842076691969
153600000000,2.70845094693166,0.00632515608417961,153600000000,2.71865795154647,0.00623601750460511,153600000000,2.7048442310865,0.00629948743012655
153700000000,2.70871925265981,0.00609287237567311,153700000000,2.7192166260699,0.00598255431025443,153700000000,2.70528359525151,0.00605085539569577
153800000000,2.70899016745345,0.00576156180456748,153800000000,2.71956507517807,0.00564086599591848,153800000000,2.70546885962099,0.00569601360495097
153900000000,2.71059564979001,0.00577138464493101,153900000000,2.72088347484966,0.00565602842282758,153900000000,2.70691855402467,0.00570026040095561
154000000000,2.71133932234815,0.00608375638446177,154000000000,2.72213246803622,0.00590233445362187,154000000000,2.70839130814264,0.00594183711170397
154100000000,2.71101105285287,0.00642181984209239,154100000000,2.72201963485065,0.00627866149665181,154100000000,2.70798494938225,0.00638563739030944
154200000000,2.71065154266873,0.0065273755027271,154200000000,2.72149666341931,0.00641605744107898,154200000000,2.70748864699811,0.00650914521056335
154300000000,2.7101881273475,0.00646092347223688,154300000000,2.72093036402245,0.00636110253886384,154300000000,2.70700245097839,0.00643676913463365
154400000000,2.70997250459475,0.00655851405209068,154400000000,2.7208924858242,0.0064504684574582,154400000000,2.70689770485735,0.00650621097818139
154500000000,2.70953973806673,0.00655868482557388,154500000000,2.7207881995909,0.00645736440514527,154500000000,2.70648010203289,0.00650232361545748
154600000000,2.70917436989412,0.00643029244914003,154600000000,2.72071060039848,0.00640694723965993,154600000000,2.7065899908192,0.00644236937680758
154700000000,2.70940809376867,0.00628030086522421,154700000000,2.7208024123406,0.00633742599004278,154700000000,2.7067919331155,0.00634602133298384
154800000000,2.70965277762197,0.00615962298654396,154800000000,2.72076576758259,0.00626856669019533,154800000000,2.70698500782252,0.00626410300712199
154900000000,2.71042237575766,0.00614070418010937,154900000000,2.72137944101656,0.0062879727592156,154900000000,2.70759896241623,0.00631597088544881
155000000000,2.71042411895245,0.00628640912506592,155000000000,2.72139347661587,0.00634366446082546,155000000000,2.70726291613016,0.00646752608020812
155100000000,2.71095323287425,0.00642260827262861,155100000000,2.72164796698787,0.00646140052645146,155100000000,2.70741020569122,0.00657756750213707
155200000000,2.71094902127191,0.00641458700276892,155200000000,2.72178016986839,0.00642988034109627,155200000000,2.70740297800882,0.00651685259747046
155300000000,2.71085638219161,0.00645447671999179,155300000000,2.72165145898453,0.00645679673441646,155300000000,2.70724938076816,0.00651632432798269
155400000000,2.71085904358078,0.00627202532662064,155400000000,2.72157531035385,0.00625612472919902,155400000000,2.70720503783795,0.00630810198914663
155500000000,2.71067357827007,0.00623306274675845,155500000000,2.72141365586229,0.00622342926525208,155500000000,2.70721147491495,0.00624060465597836
155600000000,2.71057239536445,0.00612341751606638,155600000000,2.72141705968902,0.00612125101697931,155600000000,2.70712840459548,0.00610715140988922
155700000000,2.71104863398293,0.00597948652086311,155700000000,2.72180818059804,0.00596707959874631,155700000000,2.70772686521091,0.0059397563440849
155800000000,2.71188309572967,0.0060103103801015,155800000000,2.7224024620989,0.00596608975660616,155800000000,2.70841219634469,0.00594485474800301
155900000000,2.71310763825741,0.00615471931444792,155900000000,2.72371267414152,0.00602930170256116,155900000000,2.7095775983852,0.00606605152862503
156000000000,2.71270565769302,0.00645318616106337,156000000000,2.72377123099379,0.00625021828250349,156000000000,2.70957258550915,0.00635337132867008
156100000000,2.71272988730522,0.00652132672659438,156100000000,2.72394910799742,0.00634862647631133,156100000000,2.70975229455886,0.00644758701217589
156200000000,2.71218247343238,0.00657559580034289,156200000000,2.72338468099444,0.00643460515714685,156200000000,2.70923336230782,0.00652154890182174
156300000000,2.71190494067545,0.00652943827785833,156300000000,2.7233106006389,0.0064229270666366,156300000000,2.70906989100858,0.00647202847149938
156400000000,2.71217033561126,0.00662019832198817,156400000000,2.72368882125574,0.00655244699519831,156400000000,2.70937957816339,0.00656199533766988
156500000000,2.71149664553492,0.00672974203979983,156500000000,2.72315541082228,0.00666558548783098,156500000000,2.7090061149534,0.00667102417909266
156600000000,2.71104629521392,0.00652310104605443,156600000000,2.72284055703743,0.00657168306277175,156600000000,2.70869231542592,0.00655317881802106
156700000000,2.71091522734991,0.00636632551579872,156700000000,2.72243884862106,0.00650679720544428,156700000000,2.70822866721125,0.0065042509745103
156800000000,2.7110622492801,0.00601641672593164,156800000000,2.72233100227812,0.00613039513504648,156800000000,2.70823592671787,0.00620953698812289
156900000000,2.71235434278516,0.00585261771021799,156900000000,2.72349732813273,0.00588777934314041,156900000000,2.70916375162149,0.00602024553772121
157000000000,2.71285617022503,0.00606242252107084,157000000000,2.72398184627891,0.00606235618348515,157000000000,2.70951880365653,0.00618912898892816
157100000000,2.71283161918506,0.00594405336269464,157100000000,2.72409310108887,0.00591168324043714,157100000000,2.70959811115831,0.00604049166049619
157200000000,2.71352830381409,0.00615637689168041,157200000000,2.72481879527314,0.00613559425822383,157200000000,2.71023785025872,0.00624045484198416
157300000000,2.7136832934238,0.00619894400549921,157300000000,2.72492233524685,0.0061744865128968,157300000000,2.71047905451868,0.00625124246549928
157400000000,2.71353107682593,0.0063639305699424,157400000000,2.72489787433336,0.00633130695393495,157400000000,2.71043158453319,0.00637682760222171
157500000000,2.71317280421012,0.00640792334936998,157500000000,2.72447471443763,0.00636701041628291,157500000000,2.70995531952279,0.0063882788137862
157600000000,2.71325819670199,0.00630682116382858,157600000000,2.7245750208609,0.00626357492093528,157600000000,2.71009100071176,0.00627325352384595
157700000000,2.71326198274939,0.00621092302825981,157700000000,2.72446653011856,0.00613540220477081,157700000000,2.71033057510037,0.00618818851756854
157800000000,2.71335568264197,0.00617947776418057,157800000000,2.72492940473666,0.00604413645526522,157800000000,2.71052438294341,0.00614303283225107
157900000000,2.71452861722435,0.00625611770172839,157900000000,2.72622890781147,0.00607299741214916,157900000000,2.71154674720337,0.00615236977171997
158000000000,2.71412465896286,0.00656093589531415,158000000000,2.72608120625238,0.00635119835715527,158000000000,2.71128291132311,0.00649064775269405
158100000000,2.71380402903543,0.00653057455306054,158100000000,2.72557474901827,0.00635644763318208,158100000000,2.71068812672329,0.00648017506185202
158200000000,2.71400926739765,0.00652247801408772,158200000000,2.72600657048722,0.00634005999277316,158200000000,2.71118200140547,0.00645399065273231
158300000000,2.71384731043439,0.00654878442135505,158300000000,2.72600191163944,0.00636931730849269,158300000000,2.71097180696152,0.00647247996092681
158400000000,2.71430851036986,0.00651250759449272,158400000000,2.72672577608726,0.00637400175219622,158400000000,2.71163818148458,0.00644420530018539
158500000000,2.71390998677597,0.00679721321662814,158500000000,2.72615947571505,0.00673250948216803,158500000000,2.71130640850197,0.00674636884784311
158600000000,2.7121619839689,0.00650701897247367,158600000000,2.72424732564324,0.0064860601928951,158600000000,2.70962182037656,0.00653135360820587
158700000000,2.71267061873952,0.00586321321312513,158700000000,2.72476193699834,0.00580564038724369,158700000000,2.71003075086152,0.00592787304617189
158800000000,2.71486401325311,0.00556562867339759,158800000000,2.72715820035681,0.00548211729088391,158800000000,2.71205430630939,0.00563368318596115
158900000000,2.71564404570595,0.00590606063829442,158900000000,2.72800970821341,0.0058217199593762,158900000000,2.71283324286772,0.00592969125663283
159000000000,2.71657546540714,0.00619561332702301,159000000000,2.72902594368975,0.00611352345566148,159000000000,2.7140205457488,0.00619643388077044
159100000000,2.71490286844866,0.00644988535535328,159100000000,2.72731960395219,0.00629107306473306,159100000000,2.71223104674288,0.0064421279940409
159200000000,2.71644762329171,0.0058161306585068,159200000000,2.72868071960005,0.00573376684774648,159200000000,2.71361670512149,0.00581871768665725
159300000000,2.71640412257884,0.00630408568010328,159300000000,2.72913745128683,0.00625702355615649,159300000000,2.71380465919053,0.00632460475450411
159400000000,2.71642765314334,0.00642994976936526,159400000000,2.72902375214659,0.00637388680692535,159400000000,2.71372227421668,0.00638886322052961
159500000000,2.71617644548986,0.00691743183459185,159500000000,2.72881130752396,0.00684497978552061,159500000000,2.71359545739944,0.00688091054746832
159600000000,2.71396852396041,0.00668287479902927,159600000000,2.72630577436264,0.00656713568889374,159600000000,2.71132125129336,0.00667707286887739
159700000000,2.71535184460865,0.00583503236042089,159700000000,2.72784790096415,0.00566602862354927,159700000000,2.71267172362547,0.00581059246610135
159800000000,2.71733908568253,0.00596339489205215,159800000000,2.73007351200103,0.00575936854554412,159800000000,2.71457644260478,0.00588886871962541
159900000000,2.71748647702072,0.00658928977813253,159900000000,2.73025837590597,0.00637396046151725,159900000000,2.71483015974693,0.00641744118088116
160000000000,2.71633988602998,0.00667381594989514,160000000000,2.72928714969679,0.00647493518945186,160000000000,2.71380930589433,0.00657037900035485
160100000000,2.71652254895731,0.00670491620438248,160100000000,2.72949170985711,0.00649156590414184,160100000000,2.71392468054566,0.00657030331306759
160200000000,2.71617752695736,0.00649877658791414,160200000000,2.7292858661556,0.00627397754472548,160200000000,2.71364074263423,0.00635397798915322
160300000000,2.71631114034493,0.00692041535482733,160300000000,2.72945602275308,0.00667070256337521,160300000000,2.71394592756028,0.0067588623011789
160400000000,2.71472618866468,0.00655134585918127,160400000000,2.7283146750088,0.00628065216800697,160400000000,2.71270761819514,0.00640363917553326
160500000000,2.71590152204014,0.00629962543845108,160500000000,2.72959796202136,0.00617887177390433,160500000000,2.71406954704114,0.00619996331633023
160600000000,2.71427120013991,0.00662185884997979,160600000000,2.72766538494957,0.00652186359560979,160600000000,2.71248538999595,0.00659352059603123
160700000000,2.7147591526537,0.00531070497814159,160700000000,2.72808052671832,0.00514755903939239,160700000000,2.7126461339463,0.00531846823440605
160800000000,2.71742761430958,0.00538725779547298,160800000000,2.73093739457898,0.00524015367674703,160800000000,2.71518013813512,0.00537693078982931
160900000000,2.71854227097976,0.00568433644295785,160900000000,2.7320942320905,0.00557569420838034,160900000000,2.71632628182437,0.00566364086458894
161000000000,2.71917103884645,0.0060699910733234,161000000000,2.73289458616768,0.00599846818086911,161000000000,2.71686467765494,0.00602013842048607
161100000000,2.71845971197224,0.00662087569580797,161100000000,2.73212545619983,0.00646949884159738,161100000000,2.71636932152925,0.00654430107082148
161200000000,2.718149155435,0.00654138947997663,161200000000,2.73200654349098,0.00650077518165054,161200000000,2.71630385149472,0.00648799279369335
161300000000,2.7185800915676,0.00669030229189263,161300000000,2.73237273597811,0.00668115981599735,161300000000,2.71661602783206,0.00665694623523956
161400000000,2.71767827432658,0.00694403400193784,161400000000,2.73123844684494,0.00692372583250985,161400000000,2.71570000603446,0.0069075424958088
161500000000,2.71693160461739,0.00655950613326162,161500000000,2.73028925342017,0.00646253988949789,161500000000,2.71485221770615,0.00656411346994813
161600000000,2.71683932141889,0.00652622233102631,161600000000,2.7304562224677,0.00637280852287699,161600000000,2.71481668949565,0.00650687927594854
161700000000,2.71711577050901,0.00586458584283134,161700000000,2.73068699901134,0.00570015164322376,161700000000,2.71494106368133,0.00581420857177636
161800000000,2.7197562139602,0.00587293578663334,161800000000,2.73330859358482,0.00569360530160762,161800000000,2.71758060669459,0.0057749907944955
161900000000,2.71954839151111,0.00663261471819084,161900000000,2.73307316025577,0.00640137411125482,161900000000,2.71747598894578,0.0065031597421613
162000000000,2.71904772188176,0.00683196303827208,162000000000,2.73288083615377,0.0066061706481074,162000000000,2.71699232762311,0.00668833392272818
162100000000,2.71817346261987,0.00698951933163962,162100000000,2.73228711592108,0.00675394581221509,162100000000,2.71634794104591,0.00681917471699481
162200000000,2.7173016066632,0.00684292865471083,162200000000,2.73143007018688,0.00658402840364319,162200000000,2.71557109282882,0.00667965405105965
162300000000,2.71729184800298,0.00626149749799921,162300000000,2.73162790764506,0.00602308871397308,162300000000,2.71572290750605,0.00613970944708575
162400000000,2.71681404066846,0.00590742255015854,162400000000,2.73158088226699,0.00567970013793203,162400000000,2.7152842703622,0.00583790337640018
162500000000,2.71840439565865,0.00541320988826978,162500000000,2.73322886185461,0.00527359080817538,162500000000,2.71703520883396,0.00539287504124302
162600000000,2.71900091894662,0.00577747154704548,162600000000,2.73380815374998,0.00563824507344091,162600000000,2.71760375489671,0.00578813169497271
162700000000,2.71910690818016,0.0053471638292472,162700000000,2.73404816862879,0.00521557403006492,162700000000,2.71768154266285,0.00534137924403866
162800000000,2.72101457293452,0.00546200178135335,162800000000,2.73596669051496,0.00534752540499848,162800000000,2.71938425241631,0.00542450181788827
162900000000,2.72214372238823,0.00618756504376695,162900000000,2.73713428042641,0.0061024296468048,162900000000,2.7207412688044,0.00613716071034994
163000000000,2.72243874766556,0.00674787061148581,163000000000,2.73739087735107,0.00670058556316288,163000000000,2.72115247058037,0.00670123985512022
163100000000,2.7206813349821,0.00737676789511141,163100000000,2.73547260682756,0.00733550802396648,163100000000,2.71945883682164,0.0073458060658233
163200000000,2.71868493436058,0.00711589664540481,163200000000,2.73369940225866,0.00703895774996755,163200000000,2.71741506683091,0.00712044736374294
163300000000,2.71818286282244,0.00656659997008574,163300000000,2.7331416435298,0.00652140388378642,163300000000,2.71684660960465,0.00656137102462413
163400000000,2.71947676790567,0.00632170821970846,163400000000,2.73431909759879,0.00626026948614189,163400000000,2.71818991887107,0.00632464332321082
163500000000,2.71976056456552,0.00612295793382146,163500000000,2.73480925871603,0.00605964977018658,163500000000,2.71828645219066,0.00614518012957413
163600000000,2.72064485929791,0.00638552305433244,163600000000,2.7354444482274,0.00633400343079203,163600000000,2.71914032878388,0.00641053441260271
163700000000,2.71954936667851,0.00654975370284197,163700000000,2.73441552802433,0.00650655614950265,163700000000,2.71802396110287,0.00658329662281088
163800000000,2.71968341980286,0.00604346889220812,163800000000,2.73450644875464,0.00602262145751981,163800000000,2.71810695018977,0.00608745718961751
163900000000,2.72098054846429,0.00601864844167593,163900000000,2.73589172073644,0.00600821656086256,163900000000,2.71927019215763,0.00609050227353098
164000000000,2.72161636678182,0.00624235898520129,164000000000,2.7366130440865,0.00620475348519912,164000000000,2.72003592616324,0.00627166544759898
164100000000,2.72097251562142,0.00657017548406185,164100000000,2.73573707934305,0.00654832477466644,164100000000,2.71940165006342,0.00658909037466065
164200000000,2.7197866012488,0.0066271668266437,164200000000,2.73477978171536,0.00659735916297063,164200000000,2.71840777695264,0.00666481228437647
164300000000,2.71874071758064,0.00610027072172248,164300000000,2.73377389033833,0.00603254202654962,164300000000,2.71734799694452,0.0061565844744541
164400000000,2.72029284980045,0.00556080328737632,164400000000,2.73552152802629,0.00548096662135917,164400000000,2.71893360597378,0.00563295440411628
164500000000,2.72189534126204,0.0055676714753034,164500000000,2.7374284709752,0.00552289549857617,164500000000,2.7205390358612,0.00564007446804653
164600000000,2.72217788377547,0.00611278888227064,164600000000,2.73747975186205,0.00606507676408396,164600000000,2.72077979494589,0.00616051340554399
164700000000,2.72152591621309,0.00631329096340131,164700000000,2.73678734849162,0.0062714339507511,164700000000,2.72009994341393,0.00631933302309723
164800000000,2.72185967705062,0.00607734829583337,164800000000,2.73736582918915,0.00605852732162082,164800000000,2.7204451134708,0.00606602559253042
164900000000,2.72280724774975,0.00640351838014668,164900000000,2.73838232921077,0.00639392280863599,164900000000,2.72159082047946,0.0063840255931736
165000000000,2.72243923581728,0.00688362240934292,165000000000,2.73798285665633,0.00687200222258539,165000000000,2.72127829332308,0.00688500340327519
165100000000,2.72115790701908,0.00691711501615438,165100000000,2.73665729406168,0.00693787120993223,165100000000,2.7200574769715,0.00694280998659892
165200000000,2.71989530169158,0.00634143651942185,165200000000,2.73548111977935,0.00631964531896257,165200000000,2.71875486600234,0.00637715506748672
165300000000,2.720703864377,0.00563231394135011,165300000000,2.73637326553948,0.00563933570344576,165300000000,2.71972074323863,0.00564432074746358
165400000000,2.72308408978382,0.0054403532987443,165400000000,2.73885373868377,0.00546178273445939,165400000000,2.72213331855785,0.00547363232284949
165500000000,2.72475662733489,0.00608607112364855,165500000000,2.74034450876614,0.00612734774096314,165500000000,2.7237398253025,0.00612844128997587
165600000000,2.72454338204708,0.0065841841932473,165600000000,2.74010919902923,0.00664801702488853,165600000000,2.72369555090189,0.00663832921329125
165700000000,2.72342880571912,0.00681223538831987,165700000000,2.73906946604493,0.0069108414226227,165700000000,2.72258155747115,0.00691338763243113
165800000000,2.72283647310437,0.00685949932877768,165800000000,2.7381990799061,0.00699257461561863,165800000000,2.72161614176784,0.0069917917272774
165900000000,2.72280584542916,0.00680764690172626,165900000000,2.73789059510231,0.00690699572124927,165900000000,2.72144079496586,0.0069479386812268
166000000000,2.72222149991547,0.00699141356800446,166000000000,2.73736874222638,0.0070310189862658,166000000000,2.720987987143,0.00706194118485974
166100000000,2.72039309575,0.00693111465914838,166100000000,2.73560335702973,0.0069302490208323,166100000000,2.71914324650919,0.00699064197579466
166200000000,2.71858571635661,0.00609111917810938,166200000000,2.73392400837218,0.00600796094818222,166200000000,2.71740148448572,0.00614060153979842
166300000000,2.71969296902048,0.00487584977748941,166300000000,2.73526261102598,0.00476546250796276,166300000000,2.71858229869657,0.00489576381395004
166400000000,2.72342327261732,0.00456377046956492,166400000000,2.73925416748006,0.00450555713046499,166400000000,2.72228136480309,0.0045650088161368
166500000000,2.72585719071134,0.00533520615145544,166500000000,2.74181182460879,0.00532266120418336,166500000000,2.72502110004937,0.00533826768014522
166600000000,2.72620400672843,0.00608558174880935,166600000000,2.74210216373047,0.00608382747742345,166600000000,2.72523333157099,0.00608281066422103
