Repository: alperensar/UoB_VNA_Extraction

# VNA Parameter Extraction Algorithm
MATLAB software for extracting permittivity and loss tangent from VNA measurements.

**Initialisation Correction.** Configuration discovery and the Optimization Toolbox check have been corrected. The extraction calculations are unchanged.

The software supports GRL and TRL workflows, CSV and Touchstone inputs, and interactive fit settings.

## Measurement data and configuration

The example [folder_struct](folder_struct) shows a material directory with measurement-system and frequency-band subdirectories. The material name must match an entry in `Materials` in [src/config_VNA.json](src/config_VNA.json).

File: folder_struct/RADIX_2.8_HT/Keysight_PNA_UoB/MergedBands/Merged/RADIX_2.8_HT_Keysight_PNA_UoB_MergedBands_220-330_325-500_Merged_Data_withoutRoughness.csv (part 1 of 26)
1_Freq_Hz,1_EpsReal,1_TanDelta,1_Thickness_mm,2_Freq_Hz,2_EpsReal,2_TanDelta,2_Thickness_mm,3_Freq_Hz,3_EpsReal,3_TanDelta,3_Thickness_mm,4_Freq_Hz,4_EpsReal,4_TanDelta,4_Thickness_mm,5_Freq_Hz,5_EpsReal,5_TanDelta,5_Thickness_mm
220000000000,2.76171098906288,0.00690136562671744,3,220000000000,2.76265798810432,0.00686546843216139,3,220000000000,2.76338197946075,0.00654570348970545,3,220000000000,2.76045099459802,0.00656302766623095,3,220000000000,2.76000397955318,0.00679208767779527,3
220055000000,2.76101299054281,0.00668600922185381,NaN,220055000000,2.76194299432931,0.00665147766908459,NaN,220055000000,2.76272497946885,0.0063434939096571,NaN,220055000000,2.75975697863842,0.00635093328537456,NaN,220055000000,2.75934897955718,0.00657860211712922,NaN
220110000000,2.76039797949018,0.0065047899952492,NaN,220110000000,2.76131299196699,0.00647132459648288,NaN,220110000000,2.76215798600975,0.00617344360862407,NaN,220110000000,2.75914697864766,0.00617215494627131,NaN,220110000000,2.75877599251228,0.00639862418998159,NaN
220165000000,2.75985897969113,0.00634975171739191,NaN,220165000000,2.76076299368371,0.00631721118256006,NaN,220165000000,2.76167298342996,0.00602756725612749,NaN,220165000000,2.75861499477456,0.00601885929974532,NaN,220165000000,2.75827999314237,0.00624412749680088,NaN
220220000000,2.75937597827309,0.00621574294763394,NaN,220220000000,2.76027098835892,0.00618387593640823,NaN,220220000000,2.76124899172232,0.00590125630810309,NaN,220220000000,2.75814099210475,0.00588609381817164,NaN,220220000000,2.75783899286708,0.00611019093591003,NaN
220275000000,2.75894897946474,0.00610069240238792,NaN,220275000000,2.75983698307662,0.00606920414300573,NaN,220275000000,2.76088398548304,0.00579271298695988,NaN,220275000000,2.75772199591498,0.00577174621678316,NaN,220275000000,2.75745399166687,0.00599484649578739,NaN
220330000000,2.75856698192357,0.00600066324686121,NaN,220330000000,2.75944797934717,0.00596953783977651,NaN,220330000000,2.76056597949059,0.00569805222815037,NaN,220330000000,2.7573489794348,0.00567186789661773,NaN,220330000000,2.75711198977953,0.00589407098395251,NaN
220385000000,2.75822397952858,0.00591608559182419,NaN,220385000000,2.75910097948115,0.00588494558135145,NaN,220385000000,2.76029097968882,0.0056172552865873,NaN,220385000000,2.75701599226266,0.00558688181126583,NaN,220385000000,2.75680998761866,0.00580761609046267,NaN
220440000000,2.75791697929245,0.00584391018760354,NaN,220440000000,2.75879097952223,0.00581271623593441,NaN,220440000000,2.76005497964328,0.00554778409293907,NaN,220440000000,2.75671998893889,0.00551393703463972,NaN,220440000000,2.75654297943284,0.00573298846976143,NaN
220495000000,2.75763898460853,0.00578268368098635,NaN,220495000000,2.75851097950433,0.00575123653449906,NaN,220495000000,2.75984997969161,0.00548833785121856,NaN,220495000000,2.75645297959481,0.00545143318911089,NaN,220495000000,2.75630597950099,0.00566815485507153,NaN
220550000000,2.75739297949604,0.00573140253266493,NaN,220550000000,2.75826397946564,0.00569957380918692,NaN,220550000000,2.75967797949406,0.00543800010867767,NaN,220550000000,2.75621797959153,0.00539877446932334,NaN,220550000000,2.75609997954384,0.00561229971241719,NaN
220605000000,2.7571749940906,0.00568677214680069,NaN,220605000000,2.75804597943478,0.00565434704892392,NaN,220605000000,2.75953597949724,0.0053937253488409,NaN,220605000000,2.75601197958794,0.00535248372295133,NaN,220605000000,2.75592297956424,0.00556211085704823,NaN
220660000000,2.75698798831157,0.00565073331893467,NaN,220660000000,2.75785898727809,0.00561757952543792,NaN,220660000000,2.75942297950146,0.00535692037259114,NaN,220660000000,2.75583597958404,0.00531445607378072,NaN,220660000000,2.7557749795687,0.00551927107319762,NaN
220715000000,2.7568329839349,0.00562001568812466,NaN,220715000000,2.75770498323373,0.00558601807807864,NaN,220715000000,2.75934297950443,0.00532420554192735,NaN,220715000000,2.75569299362374,0.00528152583075802,NaN,220715000000,2.75565997956068,0.00548013878492429,NaN
220770000000,2.75671097942302,0.00559712984713482,NaN,220770000000,2.75758397949904,0.00556207870989084,NaN,220770000000,2.75929397950543,0.00529850363740485,NaN,220770000000,2.75558099351285,0.00525611976191332,NaN,220770000000,2.75557597954094,0.00544777906552026,NaN
220825000000,2.75662297942361,0.00558040376668321,NaN,220825000000,2.75749797950519,0.00554419232833901,NaN,220825000000,2.75927697950369,0.00527801278859184,NaN,220825000000,2.75550399346006,0.00523665498088986,NaN,220825000000,2.75552397951427,0.00541973114666748,NaN
220880000000,2.7565659794389,0.00557011489315583,NaN,220880000000,2.75744297950702,0.00553265444001554,NaN,220880000000,2.75928997950007,0.00526313989712604,NaN,220880000000,2.75545699343829,0.00522352325898234,NaN,220880000000,2.75550297948621,0.00539660426777815,NaN
220935000000,2.75653997944858,0.00556620956385255,NaN,220935000000,2.75741897950698,0.00552741866827001,NaN,220935000000,2.759329979496,0.00525404329249974,NaN,220935000000,2.7554409934522,0.00521679603981459,NaN,220935000000,2.75551097946047,0.005378345160162,NaN
220990000000,2.75654397944689,0.00556784484959136,NaN,220990000000,2.75742597950636,0.00552772377436372,NaN,220990000000,2.75939597949247,0.00524938039703292,NaN,220990000000,2.75545499351307,0.00521560455942562,NaN,220990000000,2.75554697943779,0.00536402726974921,NaN
221045000000,2.75657497943541,0.00557488163186595,NaN,221045000000,2.75746097950575,0.00553339077332344,NaN,221045000000,2.75948397973129,0.00524925283681528,NaN,221045000000,2.75549599360819,0.00521983469230053,NaN,221045000000,2.75560897941883,0.0053536874248288,NaN
221100000000,2.75663797941907,0.00558673622750982,NaN,221100000000,2.75752597950504,0.0055438640483222,NaN,221100000000,2.75959697969086,0.00525299861573104,NaN,221100000000,2.75556599375519,0.00522901413817555,NaN,221100000000,2.75569797940261,0.00534690276314223,NaN
221155000000,2.75672597942185,0.00560245719840529,NaN,221155000000,2.75761797950327,0.00555826414390817,NaN,221155000000,2.75972797972058,0.00525953253832472,NaN,221155000000,2.75566299396068,0.00524209003269416,NaN,221155000000,2.75580997956814,0.00534262493410617,NaN
221210000000,2.7568429837495,0.00562297675400479,NaN,221210000000,2.75773797949865,0.00557756728531833,NaN,221210000000,2.75988097948684,0.00526975955141514,NaN,221210000000,2.75578797957891,0.00526023749394771,NaN,221210000000,2.75594797956679,0.00534179498945437,NaN
221265000000,2.75698498756414,0.00564721731002001,NaN,221265000000,2.75788397948759,0.0056006522570191,NaN,221265000000,2.76004997948681,0.00528262867089424,NaN,221265000000,2.75593797958179,0.00528238275490441,NaN,221265000000,2.75610797956529,0.0053436908913506,NaN
221320000000,2.75714797830106,0.00567577527765571,NaN,221320000000,2.75804998461249,0.00562821905417956,NaN,221320000000,2.76023098475622,0.00529915801046975,NaN,221320000000,2.75610797958476,0.00530926921803116,NaN,221320000000,2.75628597956371,0.00534913619718763,NaN
221375000000,2.75732897954403,0.00570816876927331,NaN,221375000000,2.75823498863437,0.00565990992636783,NaN,221375000000,2.76041998840907,0.00531878812115964,NaN,221375000000,2.75629697958767,0.00534062525419706,NaN,221375000000,2.75647797956207,0.00535801454221442,NaN
221430000000,2.75751997948,0.00574295352848905,NaN,221430000000,2.75842997940983,0.00569418446378666,NaN,221430000000,2.76060799012846,0.00534020820796058,NaN,221430000000,2.75649597959016,0.00537492866502327,NaN,221430000000,2.7566779795604,0.00536922673085135,NaN
221485000000,2.75771998745161,0.00578112073775738,NaN,221485000000,2.75863397942924,0.00573203956867376,NaN,221485000000,2.76079397940518,0.00536430797094964,NaN,221485000000,2.75670397959179,0.00541306551705035,NaN,221485000000,2.75688197955877,0.00538414745440694,NaN
221540000000,2.75792097924297,0.00581876320941425,NaN,221540000000,2.75883897946248,0.00576963325316475,NaN,221540000000,2.76097097947725,0.00538715518618669,NaN,221540000000,2.75691397959287,0.00545129422238468,NaN,221540000000,2.75708497955713,0.00539891196639252,NaN
221595000000,2.75811997945248,0.00585695669758017,NaN,221595000000,2.75904197950075,0.00580806280762507,NaN,221595000000,2.76113597944857,0.00541069662806448,NaN,221595000000,2.75712297872285,0.00549085159616687,NaN,221595000000,2.75728197955558,0.00541561914790707,NaN
221650000000,2.75831497974008,0.00589236513982106,NaN,221650000000,2.75924197952708,0.0058439851296657,NaN,221650000000,2.76128598490673,0.00543172967667643,NaN,221650000000,2.7573299920107,0.00552845257296986,NaN,221650000000,2.757472979554,0.00543093230365316,NaN
221705000000,2.75849798396541,0.00592633397975352,NaN,221705000000,2.75943197952315,0.00587886898970728,NaN,221705000000,2.76141698395399,0.00545164595718323,NaN,221705000000,2.7575269935459,0.00556566739829234,NaN,221705000000,2.75764997945943,0.00544674604221249,NaN
221760000000,2.75867097944755,0.00595790117612514,NaN,221760000000,2.75961097948613,0.00591156478792325,NaN,221760000000,2.76152797930106,0.00546965638920472,NaN,221760000000,2.75771399488328,0.0056012980236073,NaN,221760000000,2.75781497946683,0.00546251623847802,NaN
221815000000,2.75882597945256,0.00598729285245867,NaN,221815000000,2.75977297942501,0.00594231453886152,NaN,221815000000,2.76161397939807,0.00548585691049859,NaN,221815000000,2.7578849959747,0.00563550971808629,NaN,221815000000,2.75795997947371,0.0054787883860829,NaN
221870000000,2.75895897943466,0.00601515977264651,NaN,221870000000,2.75991397935736,0.00597177275419581,NaN,221870000000,2.76167197941954,0.00550123955334103,NaN,221870000000,2.75803497867106,0.00566882326770548,NaN,221870000000,2.75808197947877,0.00549646066163297,NaN
221925000000,2.75906697945485,0.00603972980155392,NaN,221925000000,2.76003097929657,0.00599804104946823,NaN,221925000000,2.76170297941557,0.00551433997040007,NaN,221925000000,2.75816297866368,0.00569951193380448,NaN,221925000000,2.75817997948187,0.00551426999402957,NaN
221980000000,2.75914497870955,0.00606184974346602,NaN,221980000000,2.76011797925769,0.00602193067089525,NaN,221980000000,2.76170097940935,0.00552603241249918,NaN,221980000000,2.75826297865776,0.00572828366559569,NaN,221980000000,2.75824697948176,0.00553265868144323,NaN
222035000000,2.75919697815579,0.00608023352502203,NaN,222035000000,2.76017997923802,0.00604223972369054,NaN,222035000000,2.76167197937652,0.00553508861516825,NaN,222035000000,2.75833797865306,0.00575400579840426,NaN,222035000000,2.75828997947951,0.00555040231753946,NaN
222090000000,2.75921997785274,0.00609458911707417,NaN,222090000000,2.760213979241,0.00605846475614732,NaN,222090000000,2.76161597927532,0.0055413928901491,NaN,222090000000,2.75838697864966,0.00577619195836767,NaN,222090000000,2.75830497947483,0.00556735720204404,NaN
222145000000,2.75922097795149,0.00610560450647535,NaN,222145000000,2.76022597926098,0.00607131054992666,NaN,222145000000,2.76153998448106,0.00554582834829792,NaN,222145000000,2.7584149786473,0.00579549588156989,NaN,222145000000,2.75830197946885,0.00558406918682338,NaN
222200000000,2.75920197826754,0.00611317763331296,NaN,222200000000,2.76021897929317,0.00608063317728909,NaN,222200000000,2.76144698578096,0.00554830053075303,NaN,222200000000,2.75842397864585,0.005811696367341,NaN,222200000000,2.75828097946223,0.00560032107146558,NaN
222255000000,2.75916597889858,0.00611870123113217,NaN,222255000000,2.76019497933436,0.00608773989551148,NaN,222255000000,2.76134197942543,0.00555010543288639,NaN,222255000000,2.75841697864522,0.00582607079010236,NaN,222255000000,2.7582459794559,0.00561726517669133,NaN
222310000000,2.75911997963332,0.00612306552456537,NaN,222310000000,2.7601609793752,0.00609337615236471,NaN,222310000000,2.76123097947407,0.00555212484078951,NaN,222310000000,2.75839997864508,0.00583924836215513,NaN,222310000000,2.75820297945139,0.00563544786357697,NaN
222365000000,2.75906098170377,0.00612613825577784,NaN,222365000000,2.76011497941198,0.00609760796493497,NaN,222365000000,2.76111298198959,0.0055542267780135,NaN,222365000000,2.75837197864552,0.00585140171623176,NaN,222365000000,2.75814997944999,0.00565406131016813,NaN
222420000000,2.75899697943718,0.00612965841501175,NaN,222420000000,2.76006297943628,0.00610200173117855,NaN,222420000000,2.7609969821749,0.00555824208366128,NaN,222420000000,2.75833797860207,0.00586406838174943,NaN,222420000000,2.75809597945295,0.00567478405438466,NaN
222475000000,2.7589279794451,0.00613120356038424,NaN,222475000000,2.76000597944448,0.00610422557151851,NaN,222475000000,2.76088298884666,0.0055620569496562,NaN,222475000000,2.75829899586645,0.00587494461217367,NaN,222475000000,2.7580399794601,0.00569472494949075,NaN
222530000000,2.75886197944639,0.00613305383743537,NaN,222530000000,2.75995097943722,0.00610655015382658,NaN,222530000000,2.76077698899858,0.00556767770960152,NaN,222530000000,2.75826299538441,0.0058862238864923,NaN,222530000000,2.75798897943969,0.00571596521907603,NaN
222585000000,2.75880397944392,0.00613344013433836,NaN,222585000000,2.75990297942215,0.00610706941716487,NaN,222585000000,2.76068298609712,0.00557318507040768,NaN,222585000000,2.7582309949566,0.00589592506352508,NaN,222585000000,2.75794897947805,0.00573644371073633,NaN
222640000000,2.75875798476785,0.00613388294130251,NaN,222640000000,2.75986597940562,0.00610739043410898,NaN,222640000000,2.76060598457587,0.00557993694220202,NaN,222640000000,2.75821099462164,0.00590559352697362,NaN,222640000000,2.7579219795038,0.00575739603693464,NaN
222695000000,2.75872798559884,0.00613473615678505,NaN,222695000000,2.75984397939243,0.00610786667992266,NaN,222695000000,2.76055097948353,0.00558825365899937,NaN,222695000000,2.7582049943911,0.00591554753584314,NaN,222695000000,2.75791197951994,0.00577870475586235,NaN
222750000000,2.75871698587209,0.00613606189232692,NaN,222750000000,2.75983997938493,0.00610852412094073,NaN,222750000000,2.76051897948426,0.00559850130616355,NaN,222750000000,2.75821599428578,0.00592594727233264,NaN,222750000000,2.75792397952942,0.00580054750908021,NaN
222805000000,2.7587259858095,0.00613922086644099,NaN,222805000000,2.7598529793817,0.0061109012725065,NaN,222805000000,2.76050897948458,0.00561195389197791,NaN,222805000000,2.758244994284,0.00593825145336094,NaN,222805000000,2.75795497953539,0.00582369516042223,NaN
222860000000,2.75875898511188,0.00614342837007484,NaN,222860000000,2.75988897938555,0.00611421662538562,NaN,222860000000,2.76052497948461,0.00562750173426768,NaN,222860000000,2.75829399441446,0.00595166512463684,NaN,222860000000,2.75800997953797,0.00584692194149339,NaN
222915000000,2.75880997944073,0.00614952068908107,NaN,222915000000,2.75993997939336,0.00611929578382482,NaN,222915000000,2.76056197948448,0.00564590442932685,NaN,222915000000,2.75835899462754,0.00596698327831199,NaN,222915000000,2.75808497953862,0.00587125095181237,NaN
222970000000,2.75888597944183,0.00615645922679116,NaN,222970000000,2.7600139794082,0.00612518240919116,NaN,222970000000,2.76062497948401,0.00566627456486913,NaN,222970000000,2.75844499497964,0.005983157858585,NaN,222970000000,2.75818497953634,0.00589553245302455,NaN
223025000000,2.75898397943519,0.00616457332470367,NaN,223025000000,2.76010697942426,0.00613219313521219,NaN,223025000000,2.76070997987718,0.00568878626963112,NaN,223025000000,2.75854899549405,0.00600049944781045,NaN,223025000000,2.75830497953097,0.00592002667451309,NaN
223080000000,2.75910598254543,0.00617354604526723,NaN,223080000000,2.7602219794303,0.00614007467336166,NaN,223080000000,2.76081998531872,0.00571310560598329,NaN,223080000000,2.7586739785757,0.00601866777990978,NaN,223080000000,2.75844897952373,0.00594432203530043,NaN
223135000000,2.75925197786432,0.00618327426244966,NaN,223135000000,2.76035897940261,0.00614875065058012,NaN,223135000000,2.76095398773445,0.0057388625746231,NaN,223135000000,2.75881997860774,0.00603759660429295,NaN,223135000000,2.75861597951531,0.005967995970198,NaN
223190000000,2.75941897820339,0.00619384051349524,NaN,223190000000,2.76051297931783,0.00615846011509354,NaN,223190000000,2.76110899155267,0.00576645668431928,NaN,223190000000,2.75898297859814,0.00605756259800305,NaN,223190000000,2.75880197950342,0.00599121980076211,NaN
223245000000,2.75960797804373,0.00620622247309856,NaN,223245000000,2.76068797916513,0.00617013919323884,NaN,223245000000,2.76128598354347,0.00579652670783471,NaN,223245000000,2.75916497858757,0.00607943424635399,NaN,223245000000,2.75900997948893,0.00601512106379156,NaN
223300000000,2.75980997948502,0.00621895684546354,NaN,223300000000,2.76087298572448,0.00618237046082205,NaN,223300000000,2.76147597951363,0.00582775634092582,NaN,223300000000,2.75935597945951,0.00610174597066379,NaN,223300000000,2.75922997947505,0.006038430708412,NaN
223355000000,2.76002697948911,0.00623386265314742,NaN,223355000000,2.7610699900739,0.00619699953799501,NaN,223355000000,2.76167797945164,0.00586188513128004,NaN,223355000000,2.75955897945802,0.00612626486959648,NaN,223355000000,2.75946297946698,0.00606300543273567,NaN
223410000000,2.7602489794888,0.00624810993697342,NaN,223410000000,2.76126999405823,0.00621124683173035,NaN,223410000000,2.7618849880409,0.00589563459180424,NaN,223410000000,2.75976297945622,0.00614996989220995,NaN,223410000000,2.75969897946957,0.00608606197874638,NaN
223465000000,2.7604729894893,0.00626354492322608,NaN,223465000000,2.761469991203,0.00622691537990853,NaN,223465000000,2.76209498152507,0.00593051758126122,NaN,223465000000,2.75996697945411,0.0061747004082213,NaN,223465000000,2.75993597948477,0.00610934063402128,NaN
223520000000,2.76069398777524,0.00627728986424466,NaN,223520000000,2.76166599248616,0.00624122575709282,NaN,223520000000,2.76230297939409,0.00596387123683376,NaN,223520000000,2.76016697945144,0.00619774794913746,NaN,223520000000,2.76016897950827,0.00613031272618044,NaN
223575000000,2.76090898668849,0.00628982207876383,NaN,223575000000,2.76185498796418,0.00625469507645189,NaN,223575000000,2.76250497951236,0.00599603594204422,NaN,223575000000,2.76035897944833,0.00621952773728178,NaN,223575000000,2.76039497952845,0.00614965218472793,NaN
223630000000,2.76111598591861,0.00630032072562744,NaN,223630000000,2.76203299045966,0.00626645698109731,NaN,223630000000,2.76269997947031,0.00602618061502759,NaN,223630000000,2.76053997944482,0.00623919210265377,NaN,223630000000,2.76061197953433,0.00616662868194549,NaN
223685000000,2.76130998530089,0.00630888468091936,NaN,223685000000,2.76219999358181,0.00627662056146407,NaN,223685000000,2.76288398117787,0.00605359562098676,NaN,223685000000,2.76070797944113,0.00625678245163087,NaN,223685000000,2.76081697952657,0.00618114099430037,NaN
223740000000,2.76148699161464,0.00631701191779483,NaN,223740000000,2.76234897948195,0.00628659856305571,NaN,223740000000,2.76305398195751,0.00607941552831392,NaN,223740000000,2.76085897943766,0.0062734820464646,NaN,223740000000,2.76100597951839,0.00619481056332491,NaN
223795000000,2.76164499086627,0.00632341098798145,NaN,223795000000,2.7624789794768,0.00629494713913217,NaN,223795000000,2.76320897941612,0.00610259636013113,NaN,223795000000,2.76098997943447,0.00628799429542315,NaN,223795000000,2.76117499003708,0.00620697937619769,NaN
223850000000,2.76177699022914,0.00632896731408801,NaN,223850000000,2.76258497947143,0.00630269450520622,NaN,223850000000,2.76334197940547,0.00612410233167554,NaN,223850000000,2.76109697943192,0.00630127422891601,NaN,223850000000,2.76132097921857,0.00621870081363645,NaN
223905000000,2.76188298972688,0.00633284116982675,NaN,223905000000,2.7626669794665,0.00630885999551629,NaN,223905000000,2.76345397945992,0.00614284846853975,NaN,223905000000,2.76117797942998,0.00631239976897708,NaN,223905000000,2.76144197962875,0.00622904595515578,NaN
223960000000,2.76195798938505,0.00633560914293506,NaN,223960000000,2.76271997946327,0.00631406705259604,NaN,223960000000,2.76354198898644,0.00615867586809374,NaN,223960000000,2.76123197942875,0.00632191332304292,NaN,223960000000,2.76153597990022,0.00623823448363921,NaN
224015000000,2.76200299224062,0.00633674416251132,NaN,224015000000,2.76274497946206,0.00631773447450383,NaN,224015000000,2.76360797943294,0.0061713706046458,NaN,224015000000,2.7612579794282,0.00632931778497185,NaN,224015000000,2.7616029799972,0.00624600968941772,NaN
224070000000,2.76202199221804,0.0063369358965351,NaN,224070000000,2.76274697946268,0.00632040839352078,NaN,224070000000,2.76365397855936,0.00618172274807538,NaN,224070000000,2.76126097942822,0.00633521400829854,NaN,224070000000,2.76164597952582,0.00625364334422797,NaN
224125000000,2.76201197794395,0.00633639565755716,NaN,224125000000,2.76272297946529,0.00632212831989248,NaN,224125000000,2.76367797829459,0.00618968727931121,NaN,224125000000,2.76123697942896,0.00633963667992752,NaN,224125000000,2.76166397999293,0.00626120668347782,NaN
224180000000,2.7619809895696,0.00633655561107131,NaN,224180000000,2.76268097946912,0.00632446862429241,NaN,224180000000,2.76368797823791,0.00619707162853979,NaN,224180000000,2.76119497943031,0.00634410440637263,NaN,224180000000,2.76166397997833,0.00627016867156705,NaN
224235000000,2.76192298992245,0.00633749605803653,NaN,224235000000,2.76261597947398,0.00632729242238598,NaN,224235000000,2.763678978374,0.00620308024436355,NaN,224235000000,2.76112997943243,0.0063485925563496,NaN,224235000000,2.76164097991495,0.00628016787731431,NaN
224290000000,2.76184499030859,0.00634165060575036,NaN,224290000000,2.76253497947889,0.00633309234412674,NaN,224290000000,2.76365797876953,0.0062099734784545,NaN,224290000000,2.76104897943537,0.00635550812864233,NaN,224290000000,2.76160097971537,0.00629337804681521,NaN
224345000000,2.76174499076472,0.00634680098532387,NaN,224345000000,2.76243697948311,0.00633960493408354,NaN,224345000000,2.76362097943384,0.00621650333730691,NaN,224345000000,2.76094897943891,0.00636293874323014,NaN,224345000000,2.76154197936259,0.00630812753489154,NaN
224400000000,2.76162799121297,0.00635496733382627,NaN,224400000000,2.76232499240086,0.00634885106542837,NaN,224400000000,2.76357398753734,0.00622427623411824,NaN,224400000000,2.76083497944297,0.00637276380375088,NaN,224400000000,2.76146898761535,0.00632594272546145,NaN
224455000000,2.76149699165332,0.00636440870649479,NaN,224455000000,2.76220198966549,0.00635904238631551,NaN,224455000000,2.76351797947452,0.00623173764781048,NaN,224455000000,2.76070997944708,0.00638330333544474,NaN,224455000000,2.76138599236736,0.00634505823927734,NaN
224510000000,2.76135599203619,0.00637562681308447,NaN,224510000000,2.76207298752247,0.00637061705588585,NaN,224510000000,2.76345798186779,0.00623915476832992,NaN,224510000000,2.76057897945098,0.00639504587462995,NaN,224510000000,2.76129797952625,0.00636566901366965,NaN
224565000000,2.76121198517634,0.00638942435007186,NaN,224565000000,2.76194399232789,0.00638438698844735,NaN,224565000000,2.76339798108336,0.00624710667973402,NaN,224565000000,2.76044597945457,0.00640878297899764,NaN,224565000000,2.76120697953151,0.00638824583414025,NaN
224620000000,2.76106898525346,0.00640486891276676,NaN,224620000000,2.76181999187041,0.00639936273492611,NaN,224620000000,2.76334197940859,0.00625556271143501,NaN,224620000000,2.76031697945773,0.00642366414170357,NaN,224620000000,2.76111997953371,0.00641235770769399,NaN
224675000000,2.76092998518365,0.00642372491109838,NaN,224675000000,2.76170199229906,0.00641749087795798,NaN,224675000000,2.76329398113671,0.00626617797431994,NaN,224675000000,2.76019397946073,0.00644168102872113,NaN,224675000000,2.7610389795278,0.00643926765000614,NaN
224730000000,2.76080099189085,0.00644532315271074,NaN,224730000000,2.76159599150104,0.00643810927573316,NaN,224730000000,2.76325598172126,0.00627831154269983,NaN,224730000000,2.76008197946363,0.00646219544119075,NaN,224730000000,2.76096897951684,0.00646768910208823,NaN
224785000000,2.76068099117286,0.00647066593793275,NaN,224785000000,2.76150198780162,0.00646228268972323,NaN,224785000000,2.76322698250909,0.00629277729510136,NaN,224785000000,2.75997997852704,0.00648628301903927,NaN,224785000000,2.76090897950647,0.00649857677730653,NaN
224840000000,2.76057199010608,0.00649946259621872,NaN,224840000000,2.76141998449185,0.00648973586886152,NaN,224840000000,2.76321098326881,0.00630928373028102,NaN,224840000000,2.75989097853249,0.00651375773914623,NaN,224840000000,2.76086097950125,0.00653129915279553,NaN
224895000000,2.760479986666,0.00653049280560259,NaN,224895000000,2.76135697915642,0.00651925093155833,NaN,224895000000,2.76320598383047,0.00632774056736916,NaN,224895000000,2.759816978504,0.00654341259811248,NaN,224895000000,2.7608289795019,0.00656545519781905,NaN
224950000000,2.76040298743937,0.00656393101176224,NaN,224950000000,2.76130897921529,0.00655098693557314,NaN,224950000000,2.76321298393116,0.00634797261435863,NaN,224950000000,2.75975899468017,0.00657535478687891,NaN,224950000000,2.7608089795066,0.00660082573839174,NaN
225005000000,2.76034998780186,0.00659869031532755,NaN,225005000000,2.7612849792299,0.00658404300176719,NaN,225005000000,2.76323798398022,0.00636844541098904,NaN,225005000000,2.75972299377446,0.00660858134559636,NaN,225005000000,2.76081097951258,0.00663533617601098,NaN
225060000000,2.76031498785665,0.00663527700729039,NaN,225060000000,2.76127997922361,0.00661893367537179,NaN,225060000000,2.76327498326354,0.00639011735573015,NaN,225060000000,2.75970399296847,0.00664380792968523,NaN,225060000000,2.76082797951861,0.00667015080285526,NaN
225115000000,2.76030598755002,0.00667401887196651,NaN,225115000000,2.76129998292364,0.00665612405580494,NaN,225115000000,2.76332998245148,0.00641294782838702,NaN,225115000000,2.7597099923191,0.00668138417569853,NaN,225115000000,2.76086697952363,0.00670500212359252,NaN
225170000000,2.76031698701226,0.00671405273824348,NaN,225170000000,2.76133998381791,0.00669475511530487,NaN,225170000000,2.76339698181838,0.00643716438911547,NaN,225170000000,2.75973499179088,0.00672059170689152,NaN,225170000000,2.76092197952765,0.0067396830099214,NaN
225225000000,2.76035297803311,0.00675629896146125,NaN,225225000000,2.76140298453228,0.00673586391039799,NaN,225225000000,2.76347798152534,0.00646366660693771,NaN,225225000000,2.75978099137666,0.00676244296347794,NaN,225225000000,2.76099697953071,0.00677505954991964,NaN
225280000000,2.76040699230735,0.00680019044430619,NaN,225280000000,2.76148198510816,0.00677890513497474,NaN,225280000000,2.76356598175688,0.00649123280083718,NaN,225280000000,2.75984299097124,0.00680621000317098,NaN,225280000000,2.761084979533,0.00681001095190951,NaN
225335000000,2.76047899083788,0.00684585267593771,NaN,225335000000,2.76157798555792,0.00682401300279695,NaN,225335000000,2.76366098269783,0.00652048139034009,NaN,225335000000,2.75992099062324,0.00685209122609523,NaN,225335000000,2.76118397953478,0.00684507047922243,NaN
225390000000,2.76056599236029,0.00689258359890891,NaN,225390000000,2.76168698594425,0.00687050843450266,NaN,225390000000,2.7637589818527,0.00655078064779346,NaN,225390000000,2.76001097853686,0.00689956335415589,NaN,225390000000,2.76129197953612,0.00687979724094044,NaN
225445000000,2.76066498243657,0.00693930931247289,NaN,225445000000,2.76180598631915,0.00691739878186319,NaN,225445000000,2.76385597957397,0.00658154139093167,NaN,225445000000,2.76011197853279,0.006947442959333,NaN,225445000000,2.7614049795371,0.00691342960558463,NaN
225500000000,2.7607729812055,0.00698599825635723,NaN,225500000000,2.76193198676778,0.00696473450022883,NaN,225500000000,2.76395097831492,0.00661294356653291,NaN,225500000000,2.7602179785285,0.00699593677359854,NaN,225500000000,2.76152097953778,0.00694608481233467,NaN
225555000000,2.76088998023381,0.0070316830819848,NaN,225555000000,2.76206298734605,0.00701158978638754,NaN,225555000000,2.76404197770079,0.00664347416912666,NaN,225555000000,2.76032997852388,0.00704402753950053,NaN,225555000000,2.76163797953808,0.00697631227345292,NaN
225610000000,2.76101097953453,0.00707715117636676,NaN,225610000000,2.7621959881231,0.00705867808167549,NaN,225610000000,2.76412397889746,0.00667428505135722,NaN,225610000000,2.76044397851919,0.00709243167640666,NaN,225610000000,2.76175197953822,0.0070055381770426,NaN
225665000000,2.76113397913409,0.00712142960977812,NaN,225665000000,2.76232898910838,0.00710498352137368,NaN,225665000000,2.76419697875753,0.00670432369357131,NaN,225665000000,2.76055797851451,0.00714019064117611,NaN,225665000000,2.7618599795382,0.00703315847616038,NaN
225720000000,2.76125797900589,0.00716369891063576,NaN,225720000000,2.7624599902962,0.00714970414786613,NaN,225720000000,2.76425797793638,0.00673387262370318,NaN,225720000000,2.76066897850996,0.00718640312467944,NaN,225720000000,2.76196197953801,0.00705900337027806,NaN
225775000000,2.76137597893874,0.00720470175182304,NaN,225775000000,2.76258299157147,0.00719351832966468,NaN,225775000000,2.76430197788426,0.00676316525511515,NaN,225775000000,2.76077297850582,0.00723177539797138,NaN,225775000000,2.76204997953793,0.00708386490626945,NaN
225830000000,2.76148897899534,0.00724326630620248,NaN,225830000000,2.76269699285774,0.00723524194356577,NaN,225830000000,2.7643309794893,0.00678970757969229,NaN,225830000000,2.76086897850205,0.00727499211185986,NaN,225830000000,2.76212597953776,0.00710559875343385,NaN
225885000000,2.76158997903139,0.00727977358998194,NaN,225885000000,2.76279799134324,0.00727521200163896,NaN,225885000000,2.76433897790099,0.00681525715995927,NaN,225885000000,2.760951978499,0.00731651985811214,NaN,225885000000,2.76218197953794,0.00712596746366445,NaN
225940000000,2.7616809791115,0.00731322326451741,NaN,225940000000,2.76288799224,0.00731230182873217,NaN,225940000000,2.76433097784821,0.00683839278294296,NaN,225940000000,2.76102497849642,0.00735534451068458,NaN,225940000000,2.76222297953827,0.00714397391494582,NaN
225995000000,2.76175797916309,0.00734358677501801,NaN,225995000000,2.76296098999618,0.00734645220896776,NaN,225995000000,2.76430197881451,0.00685935590664232,NaN,225995000000,2.76108097849472,0.00739132970886517,NaN,225995000000,2.76224497953878,0.00715991849313695,NaN
226050000000,2.76182597923843,0.00737107962631001,NaN,226050000000,2.76302399045358,0.00737771759126491,NaN,226050000000,2.76425997892573,0.00687874919215921,NaN,226050000000,2.76112897848043,0.0074245643645156,NaN,226050000000,2.76225297953911,0.00717438954979927,NaN
226105000000,2.76188297927515,0.00739655849711732,NaN,226105000000,2.76307299072612,0.0074068765469179,NaN,226105000000,2.76420097765113,0.0068958810711147,NaN,226105000000,2.76116299479887,0.00745576619398269,NaN,226105000000,2.76224397953893,0.00718744218699999,NaN
226160000000,2.76192997925555,0.00742127386628625,NaN,226160000000,2.76311299087551,0.00743511772103367,NaN,226160000000,2.76413197852753,0.00691270959519397,NaN,226160000000,2.76118797849267,0.00748611462922097,NaN,226160000000,2.76222197953795,0.00720090892615122,NaN
226215000000,2.76196597917523,0.00744502598218068,NaN,226215000000,2.76314099086995,0.00746210572007565,NaN,226215000000,2.76405298456647,0.0069295150596159,NaN,226215000000,2.76120197849317,0.00751550224749323,NaN,226215000000,2.76218797953662,0.00721535212494775,NaN
226270000000,2.76199197902798,0.00746942723274679,NaN,226270000000,2.76315799072367,0.0074893763171686,NaN,226270000000,2.76396598372302,0.00694751212810719,NaN,226270000000,2.76120497952677,0.00754536121167601,NaN,226270000000,2.76214197953632,0.00723187622313684,NaN
226325000000,2.76200897884701,0.00749412759319671,NaN,226325000000,2.76316499050102,0.00751658330853344,NaN,226325000000,2.76387198299602,0.00696654082350125,NaN,226325000000,2.76119897952749,0.00757537182308183,NaN,226325000000,2.76208597953845,0.00725040026052272,NaN
226380000000,2.76201497948019,0.00751981399135591,NaN,226380000000,2.76316199319755,0.00754425533726836,NaN,226380000000,2.76377298345612,0.00698668709091214,NaN,226380000000,2.76118397952832,0.00760598319437213,NaN,226380000000,2.76201997954228,0.00727099335020038,NaN
226435000000,2.76201597948098,0.00754676983759175,NaN,226435000000,2.76315397945178,0.00757261783898315,NaN,226435000000,2.76367198209625,0.00700881104810028,NaN,226435000000,2.76116297952923,0.00763757847639131,NaN,226435000000,2.76194797954468,0.0072947749386366,NaN
226490000000,2.76201297948175,0.00757447884501827,NaN,226490000000,2.7631409794545,0.00760100163858056,NaN,226490000000,2.76357297972679,0.00703240662681997,NaN,226490000000,2.76113797928772,0.00766943525331316,NaN,226490000000,2.76187197954444,0.00732124770857057,NaN
226545000000,2.76200797948247,0.00760396386850623,NaN,226545000000,2.76312797945741,0.00763050038376863,NaN,226545000000,2.76347997948224,0.0070580786260022,NaN,226545000000,2.76111199431518,0.00770248098361427,NaN,226545000000,2.76179597954179,0.00735075981371967,NaN
226600000000,2.76200397948304,0.00763512255406485,NaN,226600000000,2.76311597946046,0.00766104255470836,NaN,226600000000,2.7633939794115,0.00708603961923501,NaN,226600000000,2.76108699340478,0.00773672546424656,NaN,226600000000,2.76172297953741,0.00738356057052831,NaN
226655000000,2.76200197948345,0.00766886810110386,NaN,226655000000,2.76310597946366,0.00769357717513878,NaN,226655000000,2.76331997944604,0.00711606665363252,NaN,226655000000,2.76106399255556,0.007773007631063,NaN,226655000000,2.76165597953188,0.00741970725115269,NaN
226710000000,2.76200497948359,0.00770543465019138,NaN,226710000000,2.76310097946689,0.00772831295271941,NaN,226710000000,2.76325599180915,0.00714949193352724,NaN,226710000000,2.76104599178556,0.00781162682423105,NaN,226710000000,2.76159397952538,0.007459999205911,NaN
226765000000,2.76201197926914,0.00774379908480334,NaN,226765000000,2.76310097947001,0.00776416397429589,NaN,226765000000,2.7632069931469,0.00718562450861029,NaN,226765000000,2.76103299111064,0.00785156152730737,NaN,226765000000,2.76154197951815,0.0075037638556579,NaN
226820000000,2.76202298007105,0.00778469493954749,NaN,226820000000,2.76310497947309,0.00780194716982898,NaN,226820000000,2.76316898657407,0.00722480861955199,NaN,226820000000,2.76102299050495,0.00789344021149001,NaN,226820000000,2.76149697951023,0.00755122639774645,NaN
226875000000,2.76204198121261,0.00782686415314696,NaN,226875000000,2.76311697947587,0.00784042775890972,NaN,226875000000,2.76314798565695,0.00726605554627903,NaN,226875000000,2.76102099000857,0.00793595901726746,NaN,226875000000,2.76146297955429,0.00760100317796866,NaN
226930000000,2.7620669826562,0.0078709493858736,NaN,226930000000,2.76313597947845,0.00788032120790047,NaN,226930000000,2.76313997950663,0.00730927826992106,NaN,226930000000,2.76102398958656,0.00797985785225145,NaN,226930000000,2.761439979557,0.00765360791327238,NaN
226985000000,2.76210198394885,0.00791642494955104,NaN,226985000000,2.76316397948075,0.00792121611836897,NaN,226985000000,2.76314997955815,0.00735420778523018,NaN,226985000000,2.76103798926179,0.00802456489835888,NaN,226985000000,2.76142997955859,0.00770825950071978,NaN
227040000000,2.76214298371996,0.00796227351825881,NaN,227040000000,2.76319797948279,0.0079621942431068,NaN,227040000000,2.76317597960457,0.00740104115198946,NaN,227040000000,2.76105698900621,0.00806930397011468,NaN,227040000000,2.76143297955986,0.00776484855143405,NaN
227095000000,2.76219398094165,0.0080090508347484,NaN,227095000000,2.76324197948457,0.00800390961129628,NaN,227095000000,2.76321897962157,0.00744976395140411,NaN,227095000000,2.76108598882266,0.00811459977151661,NaN,227095000000,2.76144897955767,0.00782321854460264,NaN
227150000000,2.7622519775545,0.00805614173589244,NaN,227150000000,2.7632939794861,0.00804586091687392,NaN,227150000000,2.76327597961295,0.00749986222492787,NaN,227150000000,2.7611219886961,0.00815984496745727,NaN,227150000000,2.76147897955546,0.00788267049050084,NaN
227205000000,2.76231897639563,0.00810366717088354,NaN,227205000000,2.76335197948749,0.00808819476886387,NaN,227205000000,2.76334597957782,0.00755148260699615,NaN,227205000000,2.76116498861737,0.0082052565137297,NaN,227205000000,2.76152097956293,0.00794350614008494,NaN
227260000000,2.76239297933842,0.00815103974435817,NaN,227260000000,2.76341797948866,0.00813041645736763,NaN,227260000000,2.76342997952366,0.00760440075350952,NaN,227260000000,2.76121599380193,0.00825023087444817,NaN,227260000000,2.76157597956372,0.00800519305486929,NaN
227315000000,2.7624689795244,0.0081973151557629,NaN,227315000000,2.7634859794897,0.00817167489936342,NaN,227315000000,2.76352097949586,0.0076580091482097,NaN,227315000000,2.76126799401658,0.00829384518764798,NaN,227315000000,2.76163797956415,0.00806695483326126,NaN
227370000000,2.7625489795067,0.00824260094325041,NaN,227370000000,2.76355697949063,0.00821228553504008,NaN,227370000000,2.76362198850045,0.0077116353356459,NaN,227370000000,2.76132399424373,0.00833625794730294,NaN,227370000000,2.76170997956392,0.00812825713348429,NaN
227425000000,2.76262897355695,0.00828563698752523,NaN,227425000000,2.76362697949145,0.008251062524762,NaN,227425000000,2.76372499158657,0.00776454796134028,NaN,227425000000,2.7613799944743,0.00837624629027843,NaN,227425000000,2.76178497965788,0.00818791795982663,NaN
227480000000,2.76270897798345,0.00832633389834681,NaN,227480000000,2.76369597949217,0.00828798795823524,NaN,227480000000,2.76383197811817,0.00781668348742581,NaN,227480000000,2.76143599470571,0.00841387554761241,NaN,227480000000,2.76186597957078,0.00824605865696118,NaN
227535000000,2.76278497798189,0.0083639000302963,NaN,227535000000,2.7637609794928,0.00832231483283378,NaN,227535000000,2.76393997811327,0.00786733791171481,NaN,227535000000,2.76148899493154,0.00844840182651059,NaN,227535000000,2.76194997957437,0.00830196022786969,NaN
227590000000,2.76285697973443,0.00839739059759921,NaN,227590000000,2.76382097949332,0.00835314557697427,NaN,227590000000,2.76404597945554,0.00791656841538727,NaN,227590000000,2.7615379951461,0.00847893406157229,NaN,227590000000,2.76203597955941,0.00835518037923946,NaN
227645000000,2.76292197974155,0.00842835208202986,NaN,227645000000,2.76387397949385,0.00838205329144629,NaN,227645000000,2.76414597943598,0.00796468757836898,NaN,227645000000,2.76157997935061,0.00850695220290034,NaN,227645000000,2.76211797938146,0.00840643641425411,NaN
227700000000,2.76297797974973,0.00845545255480939,NaN,227700000000,2.76391697949437,0.00840783900394445,NaN,227700000000,2.76423897941287,0.00801009223165343,NaN,227700000000,2.76161497935242,0.0085310403742453,NaN,227700000000,2.76219697956826,0.00845394046794136,NaN
227755000000,2.76301897976052,0.00847990527301404,NaN,227755000000,2.76394597949501,0.0084316296894529,NaN,227755000000,2.76431797940339,0.0080545108552222,NaN,227755000000,2.76163597935076,0.00855261847049793,NaN,227755000000,2.76226597949421,0.00849977481880626,NaN
227810000000,2.76304598516502,0.00850057209061633,NaN,227810000000,2.76396097949571,0.0084523765535014,NaN,227810000000,2.76438398285177,0.00809628754696378,NaN,227810000000,2.76164397934944,0.00857048521168044,NaN,227810000000,2.76232597948981,0.008542108711012,NaN
227865000000,2.76305298389972,0.00851760002414081,NaN,227865000000,2.76395497949655,0.00847020633429393,NaN,227865000000,2.7644319791405,0.00813634378621976,NaN,227865000000,2.76163297954564,0.00858489489672682,NaN,227865000000,2.76237097950684,0.00858148271303117,NaN
227920000000,2.76304298273586,0.00853046406342365,NaN,227920000000,2.76393397833571,0.00848446402498034,NaN,227920000000,2.76446397912807,0.00817369628468094,NaN,227920000000,2.76160697954616,0.0085951654411232,NaN,227920000000,2.76240397956962,0.0086170122030591,NaN
227975000000,2.76301398165533,0.0085394999233568,NaN,227975000000,2.76389297833954,0.00849557076977953,NaN,227975000000,2.76447398490077,0.00820805586519978,NaN,227975000000,2.76156297954676,0.00860172990756293,NaN,227975000000,2.7624199793625,0.00864868086399143,NaN
228030000000,2.76296898070319,0.0085448757543049,NaN,228030000000,2.76383797834399,0.00850344650359257,NaN,228030000000,2.7644689794027,0.00823971957543061,NaN,228030000000,2.76150397954744,0.0086046983996262,NaN,228030000000,2.76242397943984,0.00867675236807645,NaN
