Repository: alperensar/UoB_VNA_Extraction

# VNA Parameter Extraction Algorithm
MATLAB software for extracting permittivity and loss tangent from VNA measurements.

**Initialisation Correction.** Configuration discovery and the Optimization Toolbox check have been corrected. The extraction calculations are unchanged.

The software supports GRL and TRL workflows, CSV and Touchstone inputs, and interactive fit settings.

## Measurement data and configuration

The example [folder_struct](folder_struct) shows a material directory with measurement-system and frequency-band subdirectories. The material name must match an entry in `Materials` in [src/config_VNA.json](src/config_VNA.json).

File: folder_struct/RADIX_2.8_HT/MENLO_UoB/Collimated/Processed_Revision/NR_FP/RADIX_2.8_HT_MENLO_UoB_Film_3_NR_FP_L2.93mm.txt (part 1 of 2)
freq_roi_Hz	n_opt	k_opt	alpha_cm	eps_r	eps_i	loss_tan	DR	alpha_max	H_meas_real	H_meas_imag	H_meas_mag	H_meas_phase	H_model_real	H_model_imag	H_model_mag	H_model_phase
3.005870841487279663e+11	1.668954726107499065e+00	7.103987833087603218e-03	8.950796546093269246e-01	2.785359411153424780e+00	2.371246813648345345e-02	8.513252559627145638e-03	7.655570711280181229e+01	2.961408112351612942e+01	8.059500049378187647e-01	2.202796862977832726e-01	8.355109518460663853e-01	2.668006923713479583e-01	8.059500049378189868e-01	2.202796862977824399e-01	8.355109518460664964e-01	2.668006923713469036e-01
3.068493150684931641e+11	1.669755114379300576e+00	8.052241632568950258e-03	1.035693183896565728e+00	2.788017303400522007e+00	2.689054329639986585e-02	9.645041751929477047e-03	7.884747011304553155e+01	2.981544341119091968e+01	8.427279087036063654e-01	-4.768164389870031827e-02	8.440757473549611589e-01	-5.651985614800222879e-02	8.427279087036062544e-01	-4.768164389870101910e-02	8.440757473549612699e-01	-5.651985614800306840e-02
3.131115459882583008e+11	1.669182252572031233e+00	7.228235236425266906e-03	9.486816962979338630e-01	2.786117144916807398e+00	2.413048394811371025e-02	8.660972490743649999e-03	7.184352025003005338e+01	2.918039679179864621e+01	7.741339738116838065e-01	-2.783290235511292066e-01	8.226484393472059953e-01	-3.451447448495469916e-01	7.741339738116849167e-01	-2.783290235511267641e-01	8.226484393472063283e-01	-3.451447448495437720e-01
3.193737769080234985e+11	1.669865293507522663e+00	8.056972081615921405e-03	1.078599647802337413e+00	2.788385183661840738e+00	2.690811609969897406e-02	9.650071395215904790e-03	7.753072438666623611e+01	2.970047650950732532e+01	6.392722953684720766e-01	-4.263457509422030611e-01	7.684007853797041321e-01	-5.881804272591317773e-01	6.392722953684708553e-01	-4.263457509422051150e-01	7.684007853797042431e-01	-5.881804272591348859e-01
3.256360078277886353e+11	1.669538862778924493e+00	7.474876445818624295e-03	1.020294631215327152e+00	2.787304140551264187e+00	2.495919344152999070e-02	8.954599922702959763e-03	7.403954168761724475e+01	2.938593915842264437e+01	5.514893506514308985e-01	-5.534389347797531444e-01	7.813034995519249071e-01	-7.871626056068139476e-01	5.514893506514323418e-01	-5.534389347797517011e-01	7.813034995519249071e-01	-7.871626056068113941e-01
3.318982387475538330e+11	1.669558846487203096e+00	8.540741947673931647e-03	1.188200440516302248e+00	2.787353797610663264e+00	2.851854254860671650e-02	1.023140391185825906e-02	7.551960872368788102e+01	2.952105908952171731e+01	4.086873598378236716e-01	-6.932219401703569872e-01	8.047248078845120611e-01	-1.038097835706444316e+00	4.086873598378251149e-01	-6.932219401703559880e-01	8.047248078845119501e-01	-1.038097835706442096e+00
3.381604696673189697e+11	1.669635960625372340e+00	7.931250352555664282e-03	1.124226084997060893e+00	2.787621336281254969e+00	2.648460160269919955e-02	9.500788811593116959e-03	6.983212778548957544e+01	2.898654597624415530e+01	1.839228818841004420e-01	-8.106576428521459210e-01	8.312601520553900558e-01	-1.347692167892807102e+00	1.839228818841015523e-01	-8.106576428521455879e-01	8.312601520553899448e-01	-1.347692167892805548e+00
3.444227005870841675e+11	1.669178355196345942e+00	8.286502015947456307e-03	1.196333238322828008e+00	2.786087715340318738e+00	2.766329961062076112e-02	9.929084234608065093e-03	7.649307951540878037e+01	2.960849420001722621e+01	-4.559884063858778147e-02	-7.867600086475378118e-01	7.880803039504648000e-01	-1.628689312914765264e+00	-4.559884063858711534e-02	-7.867600086475379229e-01	7.880803039504649110e-01	-1.628689312914764376e+00
3.506849315068493042e+11	1.669856026532430260e+00	8.064457530653625777e-03	1.185445044277384952e+00	2.788354113871412743e+00	2.693296601655359446e-02	9.659090960709888762e-03	7.247436011598516359e+01	2.924007813590359106e+01	-2.226533157835838550e-01	-7.222468277977573958e-01	7.557876548961008911e-01	-1.869830850675959333e+00	-2.226533157835854926e-01	-7.222468277977571738e-01	7.557876548961011132e-01	-1.869830850675961553e+00
3.569471624266145020e+11	1.669616089215735011e+00	8.490346518408761409e-03	1.270335721530304607e+00	2.787545799384042677e+00	2.835123830030413655e-02	1.017068071368328400e-02	7.312140104567453136e+01	2.930075494331462238e+01	-3.657798276321065356e-01	-6.642477820133688704e-01	7.583007307211655501e-01	-2.074152056567475366e+00	-3.657798276321039266e-01	-6.642477820133699806e-01	7.583007307211652170e-01	-2.074152056567471369e+00
3.632093933463796387e+11	1.669781088809229486e+00	8.880243990732516329e-03	1.351982690414964994e+00	2.788090025811600814e+00	2.965612695947391492e-02	1.063671785520668191e-02	7.385682895504099577e+01	2.936907175013764970e+01	-5.463363423266798247e-01	-5.693599520421901428e-01	7.890843769435433863e-01	-2.335561328212092835e+00	-5.463363423266794916e-01	-5.693599520421908089e-01	7.890843769435437194e-01	-2.335561328212091947e+00
3.694716242661448364e+11	1.669140510861683691e+00	8.611443387027685817e-03	1.333663304287087792e+00	2.785955888042394690e+00	2.874741802855971737e-02	1.031869102879429990e-02	7.644141169130480762e+01	2.960388153850106718e+01	-6.991563460045621126e-01	-3.944331618949945550e-01	8.027434928798450331e-01	-2.627946206054788458e+00	-6.991563460045633338e-01	-3.944331618949920570e-01	8.027434928798449221e-01	-2.627946206054792011e+00
3.757338551859099731e+11	1.669803612639139567e+00	9.103664403996167276e-03	1.433790601466045089e+00	2.788161228077141285e+00	3.040266342009427872e-02	1.090419847817104652e-02	6.888924965150421542e+01	2.889374432580727969e+01	-7.383461211605438779e-01	-1.615381481431414634e-01	7.558105370649023103e-01	-2.926202726025548095e+00	-7.383461211605439889e-01	-1.615381481431396316e-01	7.558105370649019772e-01	-2.926202726025550316e+00
3.819960861056751709e+11	1.669432040045139676e+00	8.682527535316217349e-03	1.390254289013109767e+00	2.786927950044875146e+00	2.898977931206210210e-02	1.040205553631026215e-02	7.304759563649395204e+01	2.929386096673682971e+01	-7.343806199501997645e-01	4.870375131861928199e-04	7.343807814505898257e-01	-3.142255848435287380e+00	-7.343806199501997645e-01	4.870375131881126167e-04	7.343807814505898257e-01	-3.142255848435290044e+00
3.882583170254403076e+11	1.669370589800083460e+00	9.518704366373002476e-03	1.549129653886422986e+00	2.786707560356664448e+00	3.178049024444945525e-02	1.140431478945065288e-02	7.414952521106654615e+01	2.939607239974061415e+01	-7.158206260665008758e-01	1.554037461587842173e-01	7.324953877140941705e-01	-3.355373945098996558e+00	-7.158206260665013199e-01	1.554037461587840507e-01	7.324953877140946146e-01	-3.355373945098996114e+00
3.945205479452055054e+11	1.669574261086290479e+00	8.933311754432494978e-03	1.477308780104137131e+00	2.787398409222930695e+00	2.982965474292021205e-02	1.070161145397083985e-02	6.963789532558378426e+01	2.896753177620524866e+01	-6.888407681919977987e-01	3.598412204533165681e-01	7.771662034987586454e-01	-3.622988769222870609e+00	-6.888407681919976877e-01	3.598412204533168457e-01	7.771662034987586454e-01	-3.622988769222871053e+00
4.007827788649706421e+11	1.669071710929781460e+00	9.817237182337556003e-03	1.649253813087375953e+00	2.785703998080173882e+00	3.277134572105522281e-02	1.176411626778734593e-02	7.234659622830459114e+01	2.922803294575773236e+01	-5.446794062472664066e-01	5.328565889834375735e-01	7.619788711066330933e-01	-3.916019171572227897e+00	-5.446794062472642972e-01	5.328565889834395719e-01	7.619788711066328712e-01	-3.916019171572231894e+00
4.070450097847357788e+11	1.669600630918931072e+00	8.981745242766800766e-03	1.532471224869717208e+00	2.787485595017286766e+00	2.999185504815311820e-02	1.075946548450849340e-02	6.966500071136100303e+01	2.897018841367185971e+01	-3.591591095543451018e-01	6.486075709548034807e-01	7.414088258685355148e-01	-4.206679902900131829e+00	-3.591591095543447132e-01	6.486075709548033696e-01	7.414088258685354038e-01	-4.206679902900132717e+00
4.133072407045009766e+11	1.668727989776434883e+00	9.839884556767593965e-03	1.704716552368994664e+00	2.784556280535210870e+00	3.284018155209394302e-02	1.179368568761046329e-02	7.128235924141237945e+01	2.912686541856776046e+01	-2.116283634449180884e-01	6.708878337181305440e-01	7.034749815347951518e-01	-4.406823172382933862e+00	-2.116283634449168116e-01	6.708878337181312101e-01	7.034749815347953739e-01	-4.406823172382935638e+00
4.195694716242661133e+11	1.669777334518280698e+00	9.609180709549041202e-03	1.689971585997083858e+00	2.788064010517065761e+00	3.209038430419056120e-02	1.150991662427405283e-02	7.322016126597470986e+01	2.930996900826008655e+01	-4.393836971154056054e-02	7.205645183054747438e-01	7.219029057800701032e-01	-4.651486685895259932e+00	-4.393836971154083115e-02	7.205645183054746328e-01	7.219029057800699922e-01	-4.651486685895259043e+00
4.258317025440313110e+11	1.668505119523165714e+00	9.815768745413875479e-03	1.752070067094683381e+00	2.783812984558950099e+00	3.275532080755706732e-02	1.176635104054829864e-02	6.929433177463066329e+01	2.893376871540969830e+01	1.296273452300107376e-01	7.351745781512367683e-01	7.465151766650356402e-01	-4.886916934247667932e+00	1.296273452300108486e-01	7.351745781512367683e-01	7.465151766650356402e-01	-4.886916934247667932e+00
4.320939334637964478e+11	1.669628719180914489e+00	9.865154838728172962e-03	1.786780631555554555e+00	2.787562738633708737e+00	3.294229167581424339e-02	1.181759650437877625e-02	6.859570027366898159e+01	2.886459265140511121e+01	3.622807467351231159e-01	6.488261697461311650e-01	7.431169073587235996e-01	-5.221630497618613198e+00	3.622807467351249477e-01	6.488261697461303878e-01	7.431169073587237106e-01	-5.221630497618615863e+00
4.383561643835616455e+11	1.668289688600911314e+00	9.647042140617746384e-03	1.772598816172870073e+00	2.783097419670062855e+00	3.218812185738209597e-02	1.156557497049384882e-02	6.596325802369787539e+01	2.859745291601662842e+01	4.834154121506609725e-01	5.264600821609566328e-01	7.147381889991010206e-01	-5.455189188865293914e+00	4.834154121506608615e-01	5.264600821609567438e-01	7.147381889991010206e-01	-5.455189188865293914e+00
4.446183953033267822e+11	1.670024709256308082e+00	1.034269557854756647e-02	1.927570761608894179e+00	2.788875558174785496e+00	3.454511435298080607e-02	1.238675359742092211e-02	6.645857309989261807e+01	2.864852232404116350e+01	5.770791579605200061e-01	3.639220096633424273e-01	6.822459847223937279e-01	-5.720549452951453340e+00	5.770791579605205612e-01	3.639220096633414836e-01	6.822459847223936169e-01	-5.720549452951455116e+00
4.508806262230919800e+11	1.668386759718539780e+00	9.852871880515194636e-03	1.862145326033401771e+00	2.783417300919834414e+00	3.287680198130932263e-02	1.181166832959058832e-02	6.651236152436325710e+01	2.865404524675743048e+01	6.552986205871148551e-01	2.628267688755768772e-01	7.060412116731935583e-01	-5.901748770734107197e+00	6.552986205871161873e-01	2.628267688755751563e-01	7.060412116731942245e-01	-5.901748770734110749e+00
4.571428571428571167e+11	1.669411959638799958e+00	1.072057083116905764e-02	2.054277029393011933e+00	2.786821360346111831e+00	3.579409831941698927e-02	1.284405912367899555e-02	6.436131843871386593e+01	2.842961946471673684e+01	7.128686704529633156e-01	5.590669317255378412e-02	7.150575498901230453e-01	-6.204920545293210132e+00	7.128686704529632046e-01	5.590669317255591436e-02	7.150575498901230453e-01	-6.204920545293207468e+00
4.634050880626223145e+11	1.668442292902944546e+00	9.652923148482797991e-03	1.875032533760259357e+00	2.783606505821924149e+00	3.221069046214110332e-02	1.157156745925557936e-02	6.355660113490932162e+01	2.834372710742842827e+01	7.182198884772941216e-01	-1.406632478362304373e-01	7.318647125638545470e-01	-6.476587159150119177e+00	7.182198884772935665e-01	-1.406632478362345728e-01	7.318647125638548800e-01	-6.476587159150124506e+00
4.696673189823874512e+11	1.669570881043455524e+00	1.112393927625253236e-02	2.189969730563757100e+00	2.787343184803198426e+00	3.714441019625367574e-02	1.332609862996697071e-02	6.460365919036999571e+01	2.845527564595782977e+01	5.912599181404030180e-01	-3.129210450066912674e-01	6.689602912038021820e-01	-6.769953863182968767e+00	5.912599181404036841e-01	-3.129210450066909899e-01	6.689602912038026261e-01	-6.769953863182967879e+00
4.759295499021526489e+11	1.668664244795370344e+00	9.810586680359894771e-03	1.957162161710578330e+00	2.784344114247490953e+00	3.274115042796452851e-02	1.175901723512838733e-02	6.260964874973024052e+01	2.824124927201416924e+01	5.269585114736535791e-01	-4.295819778369798780e-01	6.798720089081915496e-01	-6.967132222780176853e+00	5.269585114736530240e-01	-4.295819778369804331e-01	6.798720089081914386e-01	-6.967132222780177742e+00
4.821917808219177856e+11	1.668966075388603088e+00	1.168859546385186444e-02	2.362497146579553231e+00	2.785311137534118853e+00	3.901573859621974838e-02	1.400767694152869891e-02	6.507870381712274366e+01	2.850528972516229231e+01	3.980729515977633470e-01	-5.270570799194174150e-01	6.604931795915369719e-01	-7.207113166367313362e+00	3.980729515977621813e-01	-5.270570799194180811e-01	6.604931795915368609e-01	-7.207113166367316026e+00
4.884540117416829834e+11	1.668534396375256135e+00	1.024856310472294779e-02	2.098339816560367499e+00	2.783901998841628700e+00	3.420016010730524830e-02	1.228497271870051741e-02	6.722430283260740680e+01	2.872672854861939840e+01	2.674184959008171214e-01	-6.589699861685223148e-01	7.111639013763266792e-01	-7.468474235137843920e+00	2.674184959008156781e-01	-6.589699861685227589e-01	7.111639013763265682e-01	-7.468474235137845696e+00
4.947162426614481201e+11	1.668714075042985412e+00	1.159110411729273593e-02	2.403643956087957001e+00	2.784472310551908247e+00	3.868447717163017718e-02	1.389292938020366026e-02	6.269145036959719164e+01	2.825016268286610099e+01	5.678656589425477852e-02	-6.698717802906387631e-01	6.722744351050488065e-01	-7.769411538798667749e+00	5.678656589425705448e-02	-6.698717802906386520e-01	6.722744351050488065e-01	-7.769411538798664196e+00
5.009784735812133179e+11	1.668650432834920316e+00	1.027418846823103561e-02	2.157524590789925423e+00	2.784288708051486427e+00	3.428805806908252762e-02	1.231483573162861847e-02	6.543118855735777117e+01	2.854216495916882934e+01	-1.160509283972641081e-01	-6.605934803359829743e-01	6.707097466447566880e-01	-8.027883883923905728e+00	-1.160509283972647465e-01	-6.605934803359827523e-01	6.707097466447565770e-01	-8.027883883923905728e+00
5.072407045009784546e+11	1.668454587866071259e+00	1.188483661199232246e-02	2.526948981787815907e+00	2.783599462430048188e+00	3.965862034263448882e-02	1.424724385742372548e-02	6.728431227742275667e+01	2.873281979795025265e+01	-2.387087319347592496e-01	-5.821571773737097555e-01	6.291969785922575387e-01	-8.243114583000478390e+00	-2.387087319347571679e-01	-5.821571773737107547e-01	6.291969785922575387e-01	-8.243114583000474838e+00
5.135029354207436523e+11	1.668723801233369608e+00	1.082559980200173237e-02	2.330150970217015338e+00	2.784521931191672905e+00	3.612987210445509079e-02	1.297525140661859831e-02	6.875810409483261765e+01	2.888073596165249057e+01	-3.930593669382237976e-01	-5.377550917135102138e-01	6.660902375817281396e-01	-8.485163437407246434e+00	-3.930593669382210775e-01	-5.377550917135125452e-01	6.660902375817283616e-01	-8.485163437407241105e+00
5.197651663405087891e+11	1.668021930580213086e+00	1.190872632282265718e-02	2.594547621901832191e+00	2.782155343133909220e+00	3.972803334349209875e-02	1.427958846422326851e-02	6.595539933230362806e+01	2.859663955968290949e+01	-5.115049025570211905e-01	-4.159366447641272280e-01	6.592727491694977404e-01	-8.742062430026125597e+00	-5.115049025570215235e-01	-4.159366447641262843e-01	6.592727491694974074e-01	-8.742062430026127373e+00
5.260273972602739868e+11	1.668452769418443671e+00	1.096586973047184409e-02	2.417912651675708791e+00	2.783614393481129046e+00	3.659207144177525906e-02	1.314552458396149939e-02	6.630035269757138394e+01	2.863225051643314600e+01	-6.221063842807540434e-01	-2.456619496668648317e-01	6.688543540091508310e-01	-9.048686784509218484e+00	-6.221063842807543764e-01	-2.456619496668628333e-01	6.688543540091503870e-01	-9.048686784509220260e+00
5.322896281800391235e+11	1.667938229146715967e+00	1.189655531912962513e-02	2.654351255718203628e+00	2.781876408220621766e+00	3.968543882387002425e-02	1.426570882394236767e-02	6.402026784674146143e+01	2.839334893218324751e+01	-6.179165150647970561e-01	-8.715492116881741469e-02	6.240326913501937911e-01	-9.284655848596401029e+00	-6.179165150647969451e-01	-8.715492116881848328e-02	6.240326913501940131e-01	-9.284655848596401029e+00
5.385518590998043213e+11	1.668639279934117425e+00	1.131127329267357998e-02	2.553454867444357124e+00	2.784229101635548265e+00	3.774886984444970894e-02	1.355810476310113054e-02	6.498803478091016927e+01	2.849577207671154611e+01	-6.242291625984571768e-01	6.632277497659368193e-02	6.277425889000737280e-01	-9.530628333671380403e+00	-6.242291625984576209e-01	6.632277497659032350e-02	6.277425889000738390e-01	-9.530628333671375074e+00
5.448140900195694580e+11	1.667457507210258427e+00	1.214187000849062913e-02	2.772828893757767421e+00	2.780267113344545571e+00	4.049210459445756749e-02	1.456410587317534880e-02	5.760658870062367498e+01	2.767271016366002456e+01	-5.960080361597676069e-01	1.892458512848169683e-01	6.253315691659409037e-01	-9.732231754118293665e+00	-5.960080361597686061e-01	1.892458512848146091e-01	6.253315691659411257e-01	-9.732231754118288336e+00
5.510763209393345947e+11	1.668197761081966712e+00	1.162139460816530995e-02	2.684473736909933628e+00	2.782748713266247620e+00	3.877356893198281862e-02	1.393355021498595726e-02	5.883581485031590574e+01	2.781684654111105814e+01	-5.327577309287114815e-01	3.738337338576842583e-01	6.508321292271050940e-01	-1.003664097803781452e+01	-5.327577309287102603e-01	3.738337338576863678e-01	6.508321292271053160e-01	-1.003664097803781985e+01
5.573385518590998535e+11	1.667059598389454944e+00	1.191338560518240275e-02	2.783193778415844477e+00	2.778945775825833131e+00	3.972064764486817751e-02	1.429342306366672248e-02	3.668649858450253731e+01	2.459233915686260374e+01	-4.130972412553544082e-01	4.788877456487230511e-01	6.324419369912944733e-01	-1.028380022068852995e+01	-4.130972412553517992e-01	4.788877456487249940e-01	6.324419369912942512e-01	-1.028380022068853528e+01
5.636007827788649902e+11	1.668428910293955569e+00	1.175397903873693153e-02	2.776806777088387079e+00	2.783516872681432996e+00	3.922135687843570501e-02	1.409057630056783847e-02	4.937357530519732762e+01	2.661989533554085696e+01	-2.457107454911429678e-01	5.597630292809606667e-01	6.113169549420421900e-01	-1.058194330529402549e+01	-2.457107454911409139e-01	5.597630292809619990e-01	6.113169549420425231e-01	-1.058194330529402905e+01
5.698630136986301270e+11	1.667545609053608047e+00	1.202865146213775646e-02	2.873270888681837221e+00	2.780563669817970762e+00	4.011664985704815889e-02	1.442752427951933536e-02	5.244146823883561837e+01	2.703142067075668109e+01	-1.300518026416409845e-01	5.867192897172692767e-01	6.009600621477914073e-01	-1.077744181203638085e+01	-1.300518026416408734e-01	5.867192897172690547e-01	6.009600621477911853e-01	-1.077744181203638085e+01
5.761252446183952637e+11	1.668248780628352579e+00	1.239924432106162544e-02	2.994341188553755195e+00	2.782900252808251818e+00	4.137004843864816594e-02	1.486580354322841573e-02	5.616397381259265842e+01	2.749957685759980919e+01	3.050131619163672092e-02	6.074076345422726453e-01	6.081729727550059250e-01	-1.104574770616547852e+01	3.050131619163624561e-02	6.074076345422727563e-01	6.081729727550060360e-01	-1.104574770616547852e+01
5.823874755381605225e+11	1.667088179523901870e+00	1.228314758294393218e-02	2.998546981513031451e+00	2.779032122593772858e+00	4.095418028574682873e-02	1.473685026984243238e-02	5.353421534119146230e+01	2.717220868055896688e+01	1.760540591662085874e-01	5.946807366742358214e-01	6.201936877462642661e-01	-1.128340148733951942e+01	1.760540591662100585e-01	5.946807366742354883e-01	6.201936877462642661e-01	-1.128340148733952297e+01
5.886497064579256592e+11	1.667803868637371512e+00	1.234451590726716626e-02	3.045931670279800940e+00	2.781417357168797899e+00	4.117646277319150089e-02	1.480412950867071066e-02	5.588840888931991913e+01	2.746599996085036466e+01	3.406290928424264841e-01	5.003351813867615849e-01	6.052796648029553639e-01	-1.159329901909605631e+01	3.406290928424294817e-01	5.003351813867590314e-01	6.052796648029549198e-01	-1.159329901909606342e+01
5.949119373776907959e+11	1.667247540113520055e+00	1.215098973823471387e-02	3.030075840241964524e+00	2.779566713462965133e+00	4.051741550203290243e-02	1.457688182326578180e-02	5.239110424316377390e+01	2.702486132070329106e+01	4.335038279955859553e-01	3.996392725155459846e-01	5.896075957987494398e-01	-1.182159683356849200e+01	4.335038279955854557e-01	3.996392725155469283e-01	5.896075957987495508e-01	-1.182159683356849023e+01
6.011741682974559326e+11	1.667828852581311860e+00	1.282813435138625488e-02	3.232607469016552493e+00	2.781488520471758097e+00	4.279026519206289431e-02	1.538394455958617263e-02	5.668071869638385607e+01	2.756209915442501313e+01	5.032364074917987651e-01	2.730136742243776671e-01	5.725236660075689876e-01	-1.206929162623610274e+01	5.032364074917995422e-01	2.730136742243760573e-01	5.725236660075688766e-01	-1.206929162623610630e+01
6.074363992172210693e+11	1.667002541314686725e+00	1.251267841748540839e-02	3.185959543407212546e+00	2.778740905628444224e+00	4.171733344120321513e-02	1.501303462899444309e-02	5.428122860198922695e+01	2.726680867826056698e+01	5.686480233897661662e-01	1.639286662373638792e-01	5.918050203567465362e-01	-1.228570241640597160e+01	5.686480233897663883e-01	1.639286662373628800e-01	5.918050203567463141e-01	-1.228570241640597338e+01
6.136986301369863281e+11	1.667457926212201791e+00	1.304961848302262778e-02	3.356928798721427576e+00	2.780245643145343948e+00	4.351937954712265660e-02	1.565306995603754289e-02	5.804663020088220549e+01	2.772465888327952399e+01	5.869214554027790687e-01	-1.023844858455192491e-02	5.870107500221225516e-01	-1.258381317016397105e+01	5.869214554027790687e-01	-1.023844858455166471e-02	5.870107500221225516e-01	-1.258381317016397105e+01
6.199608610567514648e+11	1.666763002175925878e+00	1.260785940384913546e-02	3.276383959337289209e+00	2.777939947303758039e+00	4.202862718194312619e-02	1.512942251423963005e-02	5.706710034931915487e+01	2.760847714503086081e+01	5.631017327277113571e-01	-1.557796138804568853e-01	5.842523851056964368e-01	-1.283626607722932889e+01	5.631017327277116902e-01	-1.557796138804565245e-01	5.842523851056966588e-01	-1.283626607722932711e+01
6.262230919765166016e+11	1.667391876313178978e+00	1.308536212175128409e-02	3.434820015756715694e+00	2.780024442493326475e+00	4.363685300084854668e-02	1.569657170413648120e-02	5.874332373280704900e+01	2.780610648173120936e+01	4.770389550366710973e-01	-2.853730893850940364e-01	5.558812505991472808e-01	-1.310547848123364645e+01	4.770389550366697651e-01	-2.853730893850963679e-01	5.558812505991473918e-01	-1.310547848123365178e+01
6.324853228962817383e+11	1.666713952123784814e+00	1.293814452865431515e-02	3.430138146280484968e+00	2.777768002620241816e+00	4.312837200100431284e-02	1.552626855818114993e-02	5.622134686928018965e+01	2.750654689771176820e+01	4.101605886131242662e-01	-3.772172276897397536e-01	5.572472927860642189e-01	-1.330995383500571805e+01	4.101605886131229894e-01	-3.772172276897410303e-01	5.572472927860641079e-01	-1.330995383500572160e+01
6.387475538160469971e+11	1.666961551686922949e+00	1.339081503758346448e-02	3.585299349933204649e+00	2.778581500875103139e+00	4.464394762680542333e-02	1.606717226496505099e-02	5.776491285377387896e+01	2.769144654606366274e+01	3.005189729642872565e-01	-4.716392814972975578e-01	5.592452636927710552e-01	-1.356985709743556079e+01	3.005189729642856467e-01	-4.716392814972985570e-01	5.592452636927710552e-01	-1.356985709743556434e+01
6.450097847358121338e+11	1.666362857918376905e+00	1.292234880684886740e-02	3.493791014490198243e+00	2.776598187151214869e+00	4.306664417759761138e-02	1.551057851182418255e-02	5.332659278759416566e+01	2.714568135540035598e+01	1.767617685613036005e-01	-5.469994710897516654e-01	5.748505407472345174e-01	-1.382461105091321940e+01	1.767617685613038503e-01	-5.469994710897515544e-01	5.748505407472344064e-01	-1.382461105091321940e+01
6.512720156555772705e+11	1.666798910863777294e+00	1.328071842396346541e-02	3.625543727677876582e+00	2.778042231774817683e+00	4.427257400910161039e-02	1.593660942325453300e-02	5.580429981010143337e+01	2.745571849641386919e+01	1.067033548716892627e-02	-5.531174341399146543e-01	5.532203467054800372e-01	-1.411787806783610577e+01	1.067033548716679256e-02	-5.531174341399148764e-01	5.532203467054802593e-01	-1.411787806783610932e+01
6.575342465753424072e+11	1.666418898444909535e+00	1.292967177592680740e-02	3.563649958625143110e+00	2.776784768682112770e+00	4.309249879618837209e-02	1.551884729497434584e-02	5.057063175253982479e+01	2.678343180290555026e+01	-1.141735655560427720e-01	-5.336189957576111809e-01	5.456966517261594429e-01	-1.434794963679411772e+01	-1.141735655560450480e-01	-5.336189957576104037e-01	5.456966517261593319e-01	-1.434794963679412305e+01
6.637964774951076660e+11	1.666860564506068121e+00	1.359962029515156962e-02	3.783997906634904318e+00	2.778239191833315580e+00	4.533734152448905264e-02	1.631873225954013837e-02	5.122442429735579594e+01	2.687112301844685547e+01	-2.356144116047342307e-01	-4.758766121988827202e-01	5.310110177705646972e-01	-1.459690020626464246e+01	-2.356144116047352299e-01	-4.758766121988822206e-01	5.310110177705645862e-01	-1.459690020626464602e+01
6.700587084148728027e+11	1.666252584003136583e+00	1.321461029749152437e-02	3.711559073022131283e+00	2.776223047771815278e+00	4.403775710957941875e-02	1.586247082882044981e-02	4.846199589152066523e+01	2.649267775479313869e+01	-3.486511869704359001e-01	-4.248559220535531034e-01	5.496000406476228006e-01	-1.482436352993948780e+01	-3.486511869704347344e-01	-4.248559220535542691e-01	5.496000406476230227e-01	-1.482436352993948603e+01
6.763209393346379395e+11	1.666557035461054825e+00	1.371231633031615334e-02	3.887342605269097806e+00	2.777224324825597002e+00	4.570471450551179954e-02	1.645697616031861071e-02	4.918257934995011027e+01	2.659343606884466027e+01	-4.491041729445605091e-01	-3.017449833720247110e-01	5.410587705105621703e-01	-1.511635877549051088e+01	-4.491041729445599540e-01	-3.017449833720255437e-01	5.410587705105621703e-01	-1.511635877549050910e+01
6.825831702544030762e+11	1.666187068131180116e+00	1.313007428428868487e-02	3.756746758634787131e+00	2.776006947156866911e+00	4.375431995216713665e-02	1.576160318942266061e-02	4.476393120885856547e+01	2.595079843126026731e+01	-5.118208696472114072e-01	-1.778252405592188889e-01	5.418324637619749140e-01	-1.537357403231568398e+01	-5.118208696472111852e-01	-1.778252405592194441e-01	5.418324637619749140e-01	-1.537357403231568220e+01
6.888454011741683350e+11	1.666647365093774980e+00	1.393148628439054744e-02	4.022614142657486624e+00	2.777519353263930846e+00	4.643774981543914021e-02	1.671914536288253428e-02	4.787827508143430322e+01	2.640995224202275082e+01	-5.094834484511661099e-01	-3.728694326428950295e-02	5.108460632946938418e-01	-1.563490773510912035e+01	-5.094834484511661099e-01	-3.728694326429040501e-02	5.108460632946939528e-01	-1.563490773510911858e+01
6.951076320939334717e+11	1.666173656303450157e+00	1.338907687098042469e-02	3.901142847187879070e+00	2.775955385580150647e+00	4.461705432929882059e-02	1.607268422290376517e-02	4.375004290744909952e+01	2.579439938249538500e+01	-5.175862899483362201e-01	7.366198245798771804e-02	5.228017360358743204e-01	-1.584933218186083081e+01	-5.175862899483357760e-01	7.366198245798785682e-02	5.228017360358738763e-01	-1.584933218186083259e+01
7.013698630136986084e+11	1.666404707314692146e+00	1.425275760865501486e-02	4.190203943723283864e+00	2.776701507461113660e+00	4.750172474255602573e-02	1.710724923615912496e-02	4.671301356483417777e+01	2.624175027418548112e+01	-4.708763214821994891e-01	2.032609993280614369e-01	5.128738090217221934e-01	-1.611546596660840791e+01	-4.708763214822004328e-01	2.032609993280591887e-01	5.128738090217220824e-01	-1.611546596660840081e+01
7.076320939334637451e+11	1.666019692315390488e+00	1.350836773726441301e-02	4.006817460706354694e+00	2.775439139183743187e+00	4.501041332264080902e-02	1.621740238767346159e-02	4.382010879023932404e+01	2.580532352681859365e+01	-4.170032948328615818e-01	3.289486160421171701e-01	5.311298710273096857e-01	-1.637586180217505216e+01	-4.170032948328640243e-01	3.289486160421142835e-01	5.311298710273099077e-01	-1.637586180217504506e+01
7.138943248532290039e+11	1.666272537412749388e+00	1.433436475663893601e-02	4.289449330795100934e+00	2.776258694922946191e+00	4.776991667048929857e-02	1.720657976068585768e-02	4.619745427864251752e+01	2.616598760539049451e+01	-2.919554126526163751e-01	4.057039554217796717e-01	4.998336347446387107e-01	-1.665498241339206231e+01	-2.919554126526160975e-01	4.057039554217796717e-01	4.998336347446384886e-01	-1.665498241339206587e+01
7.201565557729941406e+11	1.666134200130419130e+00	1.362862474565879056e-02	4.114036243115077873e+00	2.775817433431773562e+00	4.541423557897169422e-02	1.636067092597857930e-02	4.359474263783370418e+01	2.577012363984960075e+01	-1.899725509653377442e-01	4.669486397058749128e-01	5.041136798812791975e-01	-1.689237214047598101e+01	-1.899725509653389099e-01	4.669486397058743576e-01	5.041136798812790865e-01	-1.689237214047597746e+01
7.264187866927592773e+11	1.666135771434231749e+00	1.468338267546498432e-02	4.470976075586433396e+00	2.775792807125948336e+00	4.892901824249976800e-02	1.762704266575313913e-02	4.662290445010823703e+01	2.622856901514924033e+01	-7.186831196513898679e-02	4.772908797147842330e-01	4.826713562286777948e-01	-1.712930686035186056e+01	-7.186831196514190112e-02	4.772908797147838444e-01	4.826713562286778503e-01	-1.712930686035185346e+01
7.326810176125244141e+11	1.665992496355888752e+00	1.401723922697837091e-02	4.304934880285695264e+00	2.775334514918579298e+00	4.670523074354276938e-02	1.682868515217992439e-02	4.515008939882476824e+01	2.600943618733283103e+01	5.082766407840258460e-02	5.022352560550168432e-01	5.048006575474275337e-01	-1.737961909431825802e+01	5.082766407840250134e-02	5.022352560550167322e-01	5.048006575474274227e-01	-1.737961909431825802e+01
7.389432485322896729e+11	1.665775537659679673e+00	1.480534804469364404e-02	4.585839680291222464e+00	2.774588943534670005e+00	4.932477319877648370e-02	1.777732637251105627e-02	4.544096983620890740e+01	2.605327588088583113e+01	1.744718547954879628e-01	4.538610911232592859e-01	4.862410082987378979e-01	-1.764576047411138049e+01	1.744718547954886845e-01	4.538610911232589529e-01	4.862410082987378424e-01	-1.764576047411138049e+01
7.452054794520548096e+11	1.665855422396166574e+00	1.402568799014137189e-02	4.381162625849423620e+00	2.774877568403113948e+00	4.672953678242759007e-02	1.684021569618997585e-02	4.276334935156615558e+01	2.563867571540939849e+01	2.931285919419838737e-01	3.957478105133602764e-01	4.924842138992970852e-01	-1.791627913044740694e+01	2.931285919419824859e-01	3.957478105133614976e-01	4.924842138992972518e-01	-1.791627913044740339e+01
7.514677103718199463e+11	1.665623310688101988e+00	1.495714889993186511e-02	4.711381827308302128e+00	2.774077296804378978e+00	4.982595173831882995e-02	1.796127014763295934e-02	3.650847563760552816e+01	2.455913194444152836e+01	3.535325462031664867e-01	2.991380749193310873e-01	4.631078158391816468e-01	-1.814730698277022114e+01	3.535325462031664867e-01	2.991380749193310873e-01	4.631078158391816468e-01	-1.814730698277022114e+01
7.577299412915850830e+11	1.666169788986382239e+00	1.414853349926926268e-02	4.493813421570969524e+00	2.775921584730745462e+00	4.714771814988845400e-02	1.698452809662547372e-02	3.360194807228815250e+01	2.399279136860694805e+01	4.362929130069393979e-01	2.047727814973617222e-01	4.819578798839656564e-01	-1.841072999813334476e+01	4.362929130069390093e-01	2.047727814973625271e-01	4.819578798839656009e-01	-1.841072999813334121e+01
7.639921722113503418e+11	1.665372533023575130e+00	1.502387386901890554e-02	4.811272984516901552e+00	2.773239956963326591e+00	5.004069376214943105e-02	1.804412691967107948e-02	4.232959954917552636e+01	2.556907938884452847e+01	4.574738174878084096e-01	1.004564319450837323e-01	4.683735564760310721e-01	-1.863339723037321249e+01	4.574738174878078545e-01	1.004564319450857585e-01	4.683735564760309611e-01	-1.863339723037320539e+01
7.702544031311154785e+11	1.665907770253652220e+00	1.435008901572016812e-02	4.633166908197268619e+00	2.775042773936736040e+00	4.781184959023962455e-02	1.722922977594781163e-02	3.854701624200397703e+01	2.493005220551739143e+01	4.805813827709504160e-01	-4.064390451174061669e-02	4.822969960926547506e-01	-1.893392751408301677e+01	4.805813827709501940e-01	-4.064390451174186569e-02	4.822969960926546396e-01	-1.893392751408302033e+01
7.765166340508806152e+11	1.665311982513184574e+00	1.502634121448102184e-02	4.890949412611711011e+00	2.773038208171699104e+00	5.004709215561392588e-02	1.804774705524546038e-02	3.992083174846157334e+01	2.516911824834292588e+01	4.338063576979794833e-01	-1.429138495594816094e-01	4.567409817118422977e-01	-1.916779981332322791e+01	4.338063576979797054e-01	-1.429138495594805824e-01	4.567409817118422422e-01	-1.916779981332322436e+01
7.827788649706457520e+11	1.665977431897926131e+00	1.460453529557521196e-02	4.791991013252279608e+00	2.775267511142009536e+00	4.866165241157002080e-02	1.753404031006220928e-02	3.631541479065592171e+01	2.452293614372045027e+01	3.797574996579588524e-01	-2.554514313264608649e-01	4.576802293230527452e-01	-1.944170308793826507e+01	3.797574996579599071e-01	-2.554514313264591441e-01	4.576802293230526897e-01	-1.944170308793826152e+01
7.890410958904110107e+11	1.665234944169540432e+00	1.515015031553935097e-02	5.010784509997337821e+00	2.772777892228748708e+00	5.045711942971463360e-02	1.819731741627432856e-02	3.655993590795400650e+01	2.456874760910466904e+01	3.123116306984993207e-01	-3.205464923405560995e-01	4.475361532003755416e-01	-1.964796552718977907e+01	3.123116306984968782e-01	-3.205464923405583755e-01	4.475361532003754861e-01	-1.964796552718978617e+01
7.953033268101761475e+11	1.665872751043858013e+00	1.493924843516995608e-02	4.980245018549229741e+00	2.774908841526624315e+00	4.977377377844845185e-02	1.793708428672750876e-02	3.350012720341232608e+01	2.397207383650611234e+01	2.115905558978000700e-01	-4.055260562761456855e-01	4.574078548341991013e-01	-1.993944220510928744e+01	2.115905558978026235e-01	-4.055260562761444088e-01	4.574078548341991568e-01	-1.993944220510928389e+01
8.015655577299412842e+11	1.665049700565062407e+00	1.517175309930013025e-02	5.097579122415175412e+00	2.772160323259698078e+00	5.052344591007348201e-02	1.822529724783901114e-02	3.268924477080584268e+01	2.380479992975507031e+01	1.108733122072642213e-01	-4.358090239515653996e-01	4.496914461243682881e-01	-2.017122917989325614e+01	1.108733122072678434e-01	-4.358090239515645670e-01	4.496914461243683991e-01	-2.017122917989324549e+01
8.078277886497064209e+11	1.665844892123741872e+00	1.501877008916862113e-02	5.085601407763904014e+00	2.774813641159769695e+00	5.003788287804476764e-02	1.803288052783637643e-02	3.208125675739888294e+01	2.367663554603103648e+01	-2.280563149582533894e-02	-4.423197284250430239e-01	4.429072577661459231e-01	-2.047186578883316344e+01	-2.280563149582917615e-02	-4.423197284250429129e-01	4.429072577661459786e-01	-2.047186578883317054e+01
8.140900195694715576e+11	1.665135719721367868e+00	1.523717007328755264e-02	5.199551769643849575e+00	2.772444793740155067e+00	5.074391231300111327e-02	1.830294779090812715e-02	2.985164436986297432e+01	2.318489897319820869e+01	-1.106129670253727382e-01	-4.175467352723832293e-01	4.319496551807650575e-01	-2.067931536258914349e+01	-1.106129670253670344e-01	-4.175467352723847281e-01	4.319496551807650575e-01	-2.067931536258912928e+01
8.203522504892368164e+11	1.665860521748069312e+00	1.540244463653861820e-02	5.296380663704091774e+00	2.774854042617967753e+00	5.131664891683995061e-02	1.849345880132299488e-02	3.004377766994418053e+01	2.322869627366675260e+01	-2.206294297015132522e-01	-3.694775805325009044e-01	4.303382713245078039e-01	-2.095866533031123424e+01	-2.206294297015126971e-01	-3.694775805325015705e-01	4.303382713245080815e-01	-2.095866533031123069e+01
8.266144814090019531e+11	1.665036669833085847e+00	1.547741688788841288e-02	5.362788273476684076e+00	2.772107561455331215e+00	5.154093334525617492e-02	1.859268884869591867e-02	2.958525451093412784e+01	2.312370603675120861e+01	-2.971001687150198189e-01	-3.137729335426196475e-01	4.321133694696733807e-01	-2.117846384988650854e+01	-2.971001687150210957e-01	-3.137729335426185928e-01	4.321133694696734917e-01	-2.117846384988651209e+01
8.328767123287670898e+11	1.665675915905183047e+00	1.552109029892198046e-02	5.418662548400265067e+00	2.774235352582503200e+00	5.170621259900784472e-02	1.863800508160749075e-02	2.911240638166310646e+01	2.301371757832981402e+01	-3.738374626601574380e-01	-2.082147202462121816e-01	4.279109933331849414e-01	-2.148297299712869091e+01	-3.738374626601571604e-01	-2.082147202462129587e-01	4.279109933331849969e-01	-2.148297299712869091e+01
8.391389432485322266e+11	1.665086821022323527e+00	1.555991596712862080e-02	5.473060952807030866e+00	2.772272010557323085e+00	5.181722202616137474e-02	1.869124740603802029e-02	2.914946994292515470e+01	2.302240317339674291e+01	-4.022390436997634877e-01	-1.156343186514029037e-01	4.185302186538917280e-01	-2.171122035251248406e+01	-4.022390436997627661e-01	-1.156343186514059984e-01	4.185302186538918390e-01	-2.171122035251247695e+01
8.454011741682974854e+11	1.665725084984843285e+00	1.577054308011558922e-02	5.588543772143966137e+00	2.774391348718721506e+00	5.253877842476534221e-02	1.893704666035271947e-02	2.909605004373063863e+01	2.300988106383218579e+01	-4.086462694471034163e-01	-1.929520257642980624e-03	4.086508247654215831e-01	-2.198642687310244170e+01	-4.086462694471034163e-01	-1.929520257643525111e-03	4.086508247654215831e-01	-2.198642687310243815e+01
8.516634050880626221e+11	1.665049620186690227e+00	1.592223445150298816e-02	5.684092832112838778e+00	2.772136720133912657e+00	5.302262085199696551e-02	1.912698622217868724e-02	2.935606163650457745e+01	2.307061510941496607e+01	-3.982969468697667437e-01	8.343817751922297243e-02	4.069427322775370226e-01	-2.219764973520942775e+01	-3.982969468697664661e-01	8.343817751922517900e-02	4.069427322775371891e-01	-2.219764973520943485e+01
8.579256360078277588e+11	1.665494130922855476e+00	1.603124211772881044e-02	5.765088515225970767e+00	2.773613699414640088e+00	5.339987931696124623e-02	1.925281784129890747e-02	2.902806060393925236e+01	2.299391042897864423e+01	-3.588744860542301129e-01	1.925388086129470322e-01	4.072616966555789864e-01	-2.248357378386271321e+01	-3.588744860542278925e-01	1.925388086129511955e-01	4.072616966555789864e-01	-2.248357378386272387e+01
8.641878669275928955e+11	1.664804305615007252e+00	1.601611393263321220e-02	5.801689407909072393e+00	2.771316860088763434e+00	5.332739086853655747e-02	1.924261770154587006e-02	2.920952396210056534e+01	2.303645301007103541e+01	-3.025861246272270599e-01	2.678585674403111683e-01	4.041120821852515754e-01	-2.271574373495577248e+01	-3.025861246272277261e-01	2.678585674403106687e-01	4.041120821852517420e-01	-2.271574373495576893e+01
8.704500978473581543e+11	1.665513079676043118e+00	1.611462428647178133e-02	5.879673684800468259e+00	2.773674137456083599e+00	5.367823504636794890e-02	1.935275464463887679e-02	2.767244559200920406e+01	2.266742106110777399e+01	-2.063851037970579894e-01	3.354904816961641334e-01	3.938891650934900346e-01	-2.301044251993513612e+01	-2.063851037970562963e-01	3.354904816961650771e-01	3.938891650934899791e-01	-2.301044251993513967e+01
