Repository: alperensar/UoB_VNA_Extraction

# VNA Parameter Extraction Algorithm
MATLAB software for extracting permittivity and loss tangent from VNA measurements.

**Initialisation Correction.** Configuration discovery and the Optimization Toolbox check have been corrected. The extraction calculations are unchanged.

The software supports GRL and TRL workflows, CSV and Touchstone inputs, and interactive fit settings.

## Download and start

Download this repository using **Code → Download ZIP** and extract it, or clone `https://github.com/alperensar/UoB_VNA_Extraction.git`. Open the extracted repository folder in MATLAB. Keep `src/runAllMaterials.m` and `src/config_VNA.json` together.

In the MATLAB Command Window, run:

```matlab
addpath(fullfile(pwd, 'src'));
runAllMaterials
```

Use this same command on Windows, macOS, or Linux after opening the repository folder in MATLAB. No permanent MATLAB path change is needed. If you prefer to start from another folder, replace `pwd` with the absolute path to the extracted repository. For example:

```matlab
addpath(fullfile('C:', 'Users', 'YourName', 'Documents', 'UoB_VNA_Extraction', 'src'));
runAllMaterials
```

The second example shows the Windows path form; replace every example directory with the one on your computer. On macOS or Linux, use the same command with a path under your home directory.

When prompted, select the measurement root directory. The default `FilePatterns.rootDir` in `src/config_VNA.json` is empty so the software asks you to select your own data. If you set it to an existing directory, that directory is used directly. Select CSV or S2P input, then use the interactive controls to review and export the fit. You may also call `runAllMaterials('path/to/config_VNA.json')` to select a separate configuration.

## Measurement data and configuration

The example [folder_struct](folder_struct) shows a material directory with measurement-system and frequency-band subdirectories. The material name must match an entry in `Materials` in [src/config_VNA.json](src/config_VNA.json). The configuration defines material thickness and surface roughness, input patterns, GRL/TRL selection, frequency bands, and output settings. Edit these values for your own measurements before extraction. Keep the supplied configuration structure intact.

If the program reports `VNA:ConfigurationNotFound`, check that `src/config_VNA.json` exists or provide its path explicitly. If it reports `VNA:MissingOptimizationToolbox`, install or license Optimization Toolbox. If no files are found, check the selected root directory, the material names, and the CSV/S2P format selected in the first dialog.

## Citation

If you use this software in research, please cite:

A. Sari et al., “Interlaboratory mmWave and THz Quasi-Optical Characterization of Commercial Conventional and 3-D Printable Substrates,” *IEEE Transactions on Terahertz Science and Technology*, vol. 16, no. 6, pp. 737–749, 2026. [DOI: 10.1109/TTHZ.2026.3674230](https://doi.org/10.1109/TTHZ.2026.3674230).

File: folder_struct/RADIX_2.8_HT/MENLO_UoB/Collimated/Processed_Revision/NR_NFP/RADIX_2.8_HT_MENLO_UoB_Film_1_NR_NFP_L2.93mm.txt (part 1 of 2)
freq_roi_Hz	n_opt	k_opt	alpha_cm	eps_r	eps_i	loss_tan	DR	alpha_max	H_meas_real	H_meas_imag	H_meas_mag	H_meas_phase	H_model_real	H_model_imag	H_model_mag	H_model_phase
3.005870841487279663e+11	1.673683456233202804e+00	5.652406735800879004e-03	7.121850976753627549e-01	2.801184361966812641e+00	1.892067928322210130e-02	6.754528384535607444e-03	7.655570711280181229e+01	2.961408112351612942e+01	8.362517726652671790e-01	1.121278127528650276e-01	8.437355472412805257e-01	1.332888146043829658e-01	8.362517727258174105e-01	1.121278122609446343e-01	8.437355472359201469e-01	1.332888140169904423e-01
3.068493150684931641e+11	1.677497565429026949e+00	5.210186081484543402e-03	6.701431051945139217e-01	2.813970935981308763e+00	1.748014893424504682e-02	6.211915237194601778e-03	7.884747011304553155e+01	2.981544341119091968e+01	8.319361082999848778e-01	-1.666322264294386457e-01	8.484597734590344498e-01	-1.976787164037826228e-01	8.319361082209545399e-01	-1.666322268014410746e-01	8.484597734546021064e-01	-1.976787168519815729e-01
3.131115459882583008e+11	1.678922958304949864e+00	7.362768802312269142e-03	9.663387768051547866e-01	2.818728089559008332e+00	2.472304315778701619e-02	8.770992579725897520e-03	7.184352025003005338e+01	2.918039679179864621e+01	7.184859417854636554e-01	-3.788721901442410611e-01	8.122599245364987564e-01	-4.852641806197394159e-01	7.184859415554776252e-01	-3.788721905707631565e-01	8.122599245320120120e-01	-4.852641812162923340e-01
3.193737769080234985e+11	1.677325656617136174e+00	1.016096374785665710e-02	1.360264353500456824e+00	2.813318113161821898e+00	3.408649038047317087e-02	1.211611663146197441e-02	7.753072438666623611e+01	2.970047650950732532e+01	5.792964177740483889e-01	-5.025479384435728170e-01	7.669020602917492324e-01	-7.145745620645408414e-01	5.792964174672405875e-01	-5.025479387912079599e-01	7.669020602877991699e-01	-7.145745626691080155e-01
3.256360078277886353e+11	1.674644964151632553e+00	8.719238552429696421e-03	1.190145729874393821e+00	2.804359730837488573e+00	2.920325786612632327e-02	1.041352061399238547e-02	7.403954168761724475e+01	2.938593915842264437e+01	4.754962977584475392e-01	-6.265747570998745353e-01	7.865701846731523172e-01	-9.216349377018649980e-01	4.754962974105370055e-01	-6.265747573592098663e-01	7.865701846694180821e-01	-9.216349382535200530e-01
3.318982387475538330e+11	1.675009950899218225e+00	6.737745564825710354e-03	9.373649616463409773e-01	2.805612938396105260e+00	2.257158173542027704e-02	8.045151712311340506e-03	7.551960872368788102e+01	2.952105908952171731e+01	3.042704540722692141e-01	-7.573606925917226729e-01	8.161958881937342314e-01	-1.188781335206031464e+00	3.042704537722425995e-01	-7.573606927090172913e-01	8.161958881907266372e-01	-1.188781335600698430e+00
3.381604696673189697e+11	1.677933007836609258e+00	6.357120323637734625e-03	9.010988401085576749e-01	2.815418765808801460e+00	2.133364405164140526e-02	7.577431929744478378e-03	6.983212778548957544e+01	2.898654597624415530e+01	5.058556783714678734e-02	-8.186202859105760066e-01	8.201817311899355367e-01	-1.509081109745170401e+00	5.058556757888989230e-02	-8.186202859239926077e-01	8.201817311873983440e-01	-1.509081110060457531e+00
3.444227005870841675e+11	1.678061956121134513e+00	8.590258886789074386e-03	1.240187018875515301e+00	2.815818136033346075e+00	2.882997326230446813e-02	1.023857787311412137e-02	7.649307951540878037e+01	2.960849420001722621e+01	-1.560778836980707129e-01	-7.646568980100234558e-01	7.804232681397831328e-01	-1.772145394024864817e+00	-1.560778840161343162e-01	-7.646568979423642443e-01	7.804232681371007230e-01	-1.772145394441522415e+00
3.506849315068493042e+11	1.677164678359452710e+00	1.026377686974307667e-02	1.508736747581288729e+00	2.812776013220934512e+00	3.442808806499167429e-02	1.223989677925607991e-02	7.247436011598516359e+01	2.924007813590359106e+01	-3.213304835697394779e-01	-6.781434299153739076e-01	7.504210759357377025e-01	-2.013296578575928031e+00	-3.213304838434539179e-01	-6.781434297830735147e-01	7.504210759333846958e-01	-2.013296578981036866e+00
3.569471624266145020e+11	1.674749928156083811e+00	9.167741133289273800e-03	1.371688307669068241e+00	2.804703274381320721e+00	3.070734760865957008e-02	1.094851918530782668e-02	7.312140104567453136e+01	2.930075494331462238e+01	-4.635962837616244281e-01	-6.096774628205599011e-01	7.659165248177530749e-01	-2.220917721470103245e+00	-4.635962839852375006e-01	-6.096774626477499126e-01	7.659165248155438421e-01	-2.220917721839069436e+00
3.632093933463796387e+11	1.675615293661661287e+00	7.635921675168568130e-03	1.162539446096994888e+00	2.807628305053026185e+00	2.558973428023005037e-02	9.114359701451560727e-03	7.385682895504099577e+01	2.936907175013764970e+01	-6.325677589715870131e-01	-4.726432628919207679e-01	7.896414525893743486e-01	-2.499897485758569182e+00	-6.325677591035808733e-01	-4.726432627121823771e-01	7.896414525875290469e-01	-2.499897486040963734e+00
3.694716242661448364e+11	1.677103474934792171e+00	6.755599736744874462e-03	1.046246844160920952e+00	2.812630427510551812e+00	2.265967958752679312e-02	8.056401355076993342e-03	7.644141169130480762e+01	2.960388153850106718e+01	-7.548863841434720889e-01	-2.738614732581642341e-01	8.030277451622316320e-01	-2.793573770645978005e+00	-7.548863841965270938e-01	-2.738614731076370878e-01	8.030277451607706896e-01	-2.793573770844721693e+00
3.757338551859099731e+11	1.678859756662680613e+00	1.000772152430107718e-02	1.576175969023381862e+00	2.818469928051367202e+00	3.360312184607195524e-02	1.192246953271716182e-02	6.888924965150421542e+01	2.889374432580727969e+01	-7.420114167717005715e-01	-3.537363901708156372e-02	7.428541155279798636e-01	-3.093956084871881007e+00	-7.420114167806596273e-01	-3.537363879559260460e-02	7.428541155263816975e-01	-3.093956085170276538e+00
3.819960861056751709e+11	1.676215617102966293e+00	1.041177303141990057e-02	1.667142667188254990e+00	2.809590390002220328e+00	3.490475311399506009e-02	1.242343127247366383e-02	7.304759563649395204e+01	2.929386096673682971e+01	-7.249345608113132444e-01	1.105391740201556172e-01	7.333137298944769622e-01	-3.292908695491224336e+00	-7.249345607789380308e-01	1.105391742227819912e-01	7.333137298930154646e-01	-3.292908695771038285e+00
3.882583170254403076e+11	1.674898965306553134e+00	9.926223635995873665e-03	1.615451724706600922e+00	2.805188014069290414e+00	3.325084339466188171e-02	1.185333860970951697e-02	7.414952521106654615e+01	2.939607239974061415e+01	-6.863102977836639251e-01	2.741333264953110804e-01	7.390337648167951690e-01	-3.521608062807621398e+00	-6.863102977112331970e-01	2.741333266730308638e-01	7.390337648154543526e-01	-3.521608063067295458e+00
3.945205479452055054e+11	1.675955040605606738e+00	7.256286634930541983e-03	1.199977819134801393e+00	2.808772644435612698e+00	2.432242032378187716e-02	8.659447880897870944e-03	6.963789532558378426e+01	2.896753177620524866e+01	-6.177059488192488956e-01	4.848791749392531436e-01	7.852824036590017043e-01	-3.807100069106527762e+00	-6.177059487424811923e-01	4.848791750354026764e-01	7.852824036579844069e-01	-3.807100069263200659e+00
4.007827788649706421e+11	1.677522963933179012e+00	8.956922717153899607e-03	1.504724666464422711e+00	2.814003068058597012e+00	3.005088708840086484e-02	1.067905270946744624e-02	7.234659622830459114e+01	2.922803294575773236e+01	-4.283022055446084053e-01	6.166760088957371488e-01	7.508209368564194852e-01	-4.105341173402276667e+00	-4.283022054151546798e-01	6.166760089843020820e-01	7.508209368553147023e-01	-4.105341173611176231e+00
4.070450097847357788e+11	1.678162701393928868e+00	9.768430249998166087e-03	1.666695933323719014e+00	2.816134630120219917e+00	3.278603059343018766e-02	1.164220994364554250e-02	6.966500071136100303e+01	2.897018841367185971e+01	-2.380319699485073937e-01	6.934290627838225474e-01	7.331460180829039164e-01	-4.381724079768477331e+00	-2.380319698046568511e-01	6.934290628321115868e-01	7.331460180818727412e-01	-4.381724079975442443e+00
4.133072407045009766e+11	1.675695820945116044e+00	1.159781932170309872e-02	2.009270988397347413e+00	2.807821974919907593e+00	3.886883473890880708e-02	1.384305525282368728e-02	7.128235924141237945e+01	2.912686541856776046e+01	-9.234552812765807472e-02	6.913837089072368824e-01	6.975235691412176031e-01	-4.579608608501287925e+00	-9.234552799507905751e-02	6.913837089240811862e-01	6.975235691403615101e-01	-4.579608608692883109e+00
4.195694716242661133e+11	1.675331027239791659e+00	9.589368912056030550e-03	1.686487274915552836e+00	2.806642094836204304e+00	3.213073454003230467e-02	1.144810540650978772e-02	7.322016126597470986e+01	2.930996900826008655e+01	8.605295778712367116e-02	7.262553441571699686e-01	7.313357207608294219e-01	-4.830327667505554423e+00	8.605295791755124268e-02	7.262553441408529098e-01	7.313357207599726628e-01	-4.830327667685281767e+00
4.258317025440313110e+11	1.675472252528523276e+00	8.603509688548338641e-03	1.535687340261301381e+00	2.807133248614043008e+00	2.882988351504611746e-02	1.027022266551835469e-02	6.929433177463066329e+01	2.893376871540969830e+01	2.783291689382741962e-01	6.939161911338859179e-01	7.476542025559878013e-01	-5.093842509666912655e+00	2.783291690410867880e-01	6.939161910918264509e-01	7.476542025552255222e-01	-5.093842509815484476e+00
4.320939334637964478e+11	1.678107013746840792e+00	9.212230875177101000e-03	1.668522792624164586e+00	2.815958284388642152e+00	3.091821848777978263e-02	1.097964364713317244e-02	6.859570027366898159e+01	2.886459265140511121e+01	4.783164381116706831e-01	5.553714634733579736e-01	7.329557131289551331e-01	-5.423380958584866463e+00	4.783164381947871413e-01	5.553714634008112272e-01	7.329557131282259386e-01	-5.423380958735382507e+00
4.383561643835616455e+11	1.676751811642086532e+00	1.073405974496217941e-02	1.972333210460135877e+00	2.811381417806410710e+00	3.599670824727945612e-02	1.280392195071346911e-02	6.596325802369787539e+01	2.859745291601662842e+01	5.641932155008120287e-01	4.163671453906602760e-01	7.011958244156285547e-01	-5.647417083892289469e+00	5.641932155633196944e-01	4.163671453048845006e-01	7.011958244149899544e-01	-5.647417084043650171e+00
4.446183953033267822e+11	1.676694361719987203e+00	1.164151954988973739e-02	2.169632909974620105e+00	2.811168457646164853e+00	3.903854038230625267e-02	1.388694451096460745e-02	6.645857309989261807e+01	2.864852232404116350e+01	6.333228188402957315e-01	2.509423614293785354e-01	6.812267329043766306e-01	-5.905931974168638909e+00	6.333228188742620057e-01	2.509423613421308819e-01	6.812267329038150798e-01	-5.905931974306073862e+00
4.508806262230919800e+11	1.674525568545181198e+00	9.976095364671746721e-03	1.885433970995227471e+00	2.803936357232837295e+00	3.341045352477580582e-02	1.191555344635142864e-02	6.651236152436325710e+01	2.865404524675743048e+01	6.993366121761002141e-01	1.249801418945843262e-01	7.104165911617883467e-01	-6.106339815079272704e+00	6.993366121921679168e-01	1.249801418015128868e-01	7.104165911612319029e-01	-6.106339815212217914e+00
4.571428571428571167e+11	1.676696956425381746e+00	9.698605779935963803e-03	1.858447967428625835e+00	2.811218620732063744e+00	3.252324558557648931e-02	1.156909154831479297e-02	6.436131843871386593e+01	2.842961946471673684e+01	7.056675676023795862e-01	-1.019702502996946009e-01	7.129969480383779867e-01	-6.426693776376849243e+00	7.056675675894055200e-01	-1.019702503856904779e-01	7.129969480378359759e-01	-6.426693776498823674e+00
4.634050880626223145e+11	1.676959124827010150e+00	9.495238967219574860e-03	1.844403162182348899e+00	2.812101746777527111e+00	3.184625525698372289e-02	1.132471657310312949e-02	6.355660113490932162e+01	2.834372710742842827e+01	6.548834964528713609e-01	-2.855657929435841402e-01	7.144369923414072288e-01	-6.694382984199765296e+00	6.548834964202779885e-01	-2.855657930171493497e-01	7.144369923409353840e-01	-6.694382984312386320e+00
4.696673189823874512e+11	1.677567415991803701e+00	1.232695962015695548e-02	2.426808324606373191e+00	2.814080481263940392e+00	4.135861159404401882e-02	1.469702514530353901e-02	6.460365919036999571e+01	2.845527564595782977e+01	5.064815165846384692e-01	-4.168370178359587785e-01	6.559547439269348690e-01	-6.971797362651751762e+00	5.064815165425470278e-01	-4.168370178865126174e-01	6.559547439265601687e-01	-6.971797362752035987e+00
4.759295499021526489e+11	1.675459471175994031e+00	1.118206087070089741e-02	2.230764289549847401e+00	2.807039401068025519e+00	3.747017958616460226e-02	1.334864753658530911e-02	6.260964874973024052e+01	2.824124927201416924e+01	4.262242143316865017e-01	-5.237698029566676405e-01	6.752791181222249639e-01	-7.170905089674100452e+00	4.262242142770590880e-01	-5.237698030006096017e-01	6.752791181218279482e-01	-7.170905089777918739e+00
4.821917808219177856e+11	1.675188034423097827e+00	1.175285270618871801e-02	2.375484810678064385e+00	2.806116821127588423e+00	3.937647644748892839e-02	1.403237247680450689e-02	6.507870381712274366e+01	2.850528972516229231e+01	2.764971966738137277e-01	-6.005477491839220638e-01	6.611416631996145377e-01	-7.422505914069521538e+00	2.764971966170571838e-01	-6.005477492096765735e-01	6.611416631992724779e-01	-7.422505914163791019e+00
4.884540117416829834e+11	1.675719865137118347e+00	9.272934444399350690e-03	1.898584939392169879e+00	2.807951079101951741e+00	3.107768091318843795e-02	1.106774300467079468e-02	6.722430283260740680e+01	2.872672854861939840e+01	1.098166331659065076e-01	-7.003640925758258806e-01	7.089214026177058647e-01	-7.698448681092253665e+00	1.098166331051651096e-01	-7.003640925849945464e-01	7.089214026173545902e-01	-7.698448681178904351e+00
4.947162426614481201e+11	1.677267766068138988e+00	1.165549710062782109e-02	2.416997110683206884e+00	2.813091308478542718e+00	3.909877916876739606e-02	1.389886600940583306e-02	6.269145036959719164e+01	2.825016268286610099e+01	-9.878688501016416601e-02	-6.494573285838156629e-01	6.569274467559089725e-01	-8.004931395731992083e+00	-9.878688506458119245e-02	-6.494573285752329728e-01	6.569274467556071029e-01	-8.004931395815850337e+00
5.009784735812133179e+11	1.676493182263419035e+00	1.156741737970067539e-02	2.429095740827105665e+00	2.810495585030889476e+00	3.878539274692713312e-02	1.380019700208881539e-02	6.543118855735777117e+01	2.854216495916882934e+01	-2.478593188118780877e-01	-6.072008634739226585e-01	6.558407813832298761e-01	-8.241536824122462690e+00	-2.478593188601674324e-01	-6.072008634539195482e-01	6.558407813829599808e-01	-8.241536824202158940e+00
5.072407045009784546e+11	1.675114185670786737e+00	1.294927480962872711e-02	2.753269385467514763e+00	2.805839851317407874e+00	4.338302785551691187e-02	1.546169067174220889e-02	6.728431227742275667e+01	2.873281979795025265e+01	-3.555450243270967259e-01	-5.146920089148159239e-01	6.255558555113401864e-01	-8.458500833864627921e+00	-3.555450243600756233e-01	-5.146920088917897873e-01	6.255558555111390140e-01	-8.458500833928924934e+00
5.135029354207436523e+11	1.674987731737631158e+00	1.065505712255659931e-02	2.293442594030875359e+00	2.805470371229289661e+00	3.569417992249193650e-02	1.272306429914339329e-02	6.875810409483261765e+01	2.888073596165249057e+01	-5.073183214344029190e-01	-4.363441020508560531e-01	6.691547314766503884e-01	-8.714449909224065038e+00	-5.073183214667887908e-01	-4.363441020127959424e-01	6.691547314763852672e-01	-8.714449909298746633e+00
5.197651663405087891e+11	1.675552108118888217e+00	1.122844371148161088e-02	2.446334825366784482e+00	2.807348789073468520e+00	3.762768506333457469e-02	1.340328113477952908e-02	6.595539933230362806e+01	2.859663955968290949e+01	-5.939346331611471408e-01	-2.744504872637473225e-01	6.542793122417784879e-01	-8.991916662379857428e+00	-5.939346331798229794e-01	-2.744504872227837566e-01	6.542793122415490048e-01	-8.991916662448664610e+00
5.260273972602739868e+11	1.676650484062775393e+00	1.104134257041311691e-02	2.434553988754956766e+00	2.811034934462182111e+00	3.702494473077216214e-02	1.317128587655062855e-02	6.630035269757138394e+01	2.863225051643314600e+01	-6.491070191591946648e-01	-8.988425000416618016e-02	6.553007711887316455e-01	-9.287179292510042927e+00	-6.491070191648842247e-01	-8.988424996152483137e-02	6.553007711885185937e-01	-9.287179292575689971e+00
5.322896281800391235e+11	1.675675699462371160e+00	1.295921152488711987e-02	2.891450378824328649e+00	2.807721108605360172e+00	4.343087167289209211e-02	1.546837096454529992e-02	6.402026784674146143e+01	2.839334893218324751e+01	-6.104642697735936929e-01	5.535816754390084776e-02	6.129691275945514661e-01	-9.515212689619181319e+00	-6.104642697706725851e-01	5.535816757448921294e-02	6.129691275944046946e-01	-9.515212689669310109e+00
5.385518590998043213e+11	1.675164692899120178e+00	1.201321726213204835e-02	2.711914679979156695e+00	2.806032430946816536e+00	4.024823481129968100e-02	1.434346744086598124e-02	6.498803478091016927e+01	2.849577207671154611e+01	-5.946786381183579717e-01	2.060112992531424048e-01	6.293515218494929453e-01	-9.758264009326769184e+00	-5.946786381070487959e-01	2.060112992852897451e-01	6.293515218493298535e-01	-9.758264009380917869e+00
5.448140900195694580e+11	1.674233289117758261e+00	1.195000195282120391e-02	2.729012143275570068e+00	2.802914303843394794e+00	4.001418214887095953e-02	1.427592063517709418e-02	5.760658870062367498e+01	2.767271016366002456e+01	-5.313113026950366802e-01	3.345491903726120486e-01	6.278653208694259247e-01	-9.986726278937121393e+00	-5.313113026776628001e-01	3.345491903999128214e-01	6.278653208692706045e-01	-9.986726278988662386e+00
5.510763209393345947e+11	1.675441104383868174e+00	1.069194886753160011e-02	2.469777242664661809e+00	2.806988576488449905e+00	3.582746123726598259e-02	1.276366478202281551e-02	5.883581485031590574e+01	2.781684654111105814e+01	-4.243032601071788923e-01	4.951081134116327442e-01	6.520470078940678871e-01	-1.028703548995030914e+01	-4.243032600803675058e-01	4.951081134343902068e-01	6.520470078939009095e-01	-1.028703549000424289e+01
5.573385518590998535e+11	1.676326581409098626e+00	1.149810943905840363e-02	2.686177356704628760e+00	2.809938601018043158e+00	3.854917297728892300e-02	1.371886665542176864e-02	3.668649858450253731e+01	2.459233915686260374e+01	-2.567655985149200903e-01	5.770723569469285996e-01	6.316178256928857149e-01	-1.057693184539226472e+01	-2.567655984869663954e-01	5.770723569592014490e-01	6.316178256927349466e-01	-1.057693184544059939e+01
5.636007827788649902e+11	1.676032866926049802e+00	1.321325221393306569e-02	3.121551278431597520e+00	2.808911580982284661e+00	4.429168997907042410e-02	1.576827490012394292e-02	4.937357530519732762e+01	2.661989533554085696e+01	-9.968180371867210732e-02	5.841771122065232413e-01	5.926207559802143532e-01	-1.082656579675700570e+01	-9.968180369803929242e-02	5.841771122099472802e-01	5.926207559801190961e-01	-1.082656579679229836e+01
5.698630136986301270e+11	1.674353847435467779e+00	1.281119410070063504e-02	3.060195997420118719e+00	2.803296679727667495e+00	4.290094426550135343e-02	1.530374739703578568e-02	5.244146823883561837e+01	2.703142067075668109e+01	1.928449661460522949e-02	5.978111183349135160e-01	5.981220820321873077e-01	-1.102782161614940648e+01	1.928449663612703119e-02	5.978111183341245916e-01	5.981220820320928278e-01	-1.102782161618541323e+01
5.761252446183952637e+11	1.674964261873200577e+00	1.214935096389365733e-02	2.933993480843616997e+00	2.805357671823591748e+00	4.069945733895319329e-02	1.450776054252538895e-02	5.616397381259265842e+01	2.749957685759980919e+01	1.877272936129302794e-01	5.795814119232318706e-01	6.092258610845097122e-01	-1.130881231804747244e+01	1.877272936347973431e-01	5.795814119160371813e-01	6.092258610844032418e-01	-1.130881231808525911e+01
5.823874755381605225e+11	1.674971302653523786e+00	1.178312234170107373e-02	2.876481430506296455e+00	2.805390022740723133e+00	3.947278355600977728e-02	1.407033718521850246e-02	5.353421534119146230e+01	2.717220868055896688e+01	3.331290780150247821e-01	5.162236122300205565e-01	6.143791992271150360e-01	-1.156865201732924930e+01	3.331290780343743596e-01	5.162236122174105324e-01	6.143791992270113411e-01	-1.156865201736684057e+01
5.886497064579256592e+11	1.675952789022298717e+00	1.277936313530544585e-02	3.153227489213894952e+00	2.808654438909477857e+00	4.283521857708781633e-02	1.525115300183369459e-02	5.588840888931991913e+01	2.746599996085036466e+01	4.500799625435214502e-01	3.813022036479326027e-01	5.898841777755589044e-01	-1.186351150866694582e+01	4.500799625549823935e-01	3.813022036342783583e-01	5.898841777754774141e-01	-1.186351150869716520e+01
5.949119373776907959e+11	1.674968152161125712e+00	1.322076407023744550e-02	3.296844015324250421e+00	2.805343522151455105e+00	4.428871752976763776e-02	1.578727067828115255e-02	5.239110424316377390e+01	2.702486132070329106e+01	5.126800902112396141e-01	2.662420814655630519e-01	5.776899867940592515e-01	-1.208739125691830019e+01	5.126800902181518627e-01	2.662420814520963241e-01	5.776899867939870870e-01	-1.208739125694450323e+01
6.011741682974559326e+11	1.674558667209296914e+00	1.350513183770722311e-02	3.403206487614303555e+00	2.803964341339823196e+00	4.523027114127370352e-02	1.613082965229908905e-02	5.668071869638385607e+01	2.756209915442501313e+01	5.532131470613641522e-01	1.322201239332483069e-01	5.687942925649501769e-01	-1.233176765430403421e+01	5.532131470643603111e-01	1.322201239204760237e-01	5.687942925648951098e-01	-1.233176765432709843e+01
6.074363992172210693e+11	1.674004765513833481e+00	1.238290127227305304e-02	3.152915879971599722e+00	2.802138618719105523e+00	4.145807148134480341e-02	1.479515367455155883e-02	5.428122860198922695e+01	2.726680867826056698e+01	5.900786255322487683e-01	-2.527970667801216712e-03	5.900840405787340925e-01	-1.257065471327869588e+01	5.900786255321042173e-01	-2.527970684017591309e-03	5.900840405786591525e-01	-1.257065471330617790e+01
6.136986301369863281e+11	1.675129917720192374e+00	1.284734230255727208e-02	3.304894577461784611e+00	2.805895187037019234e+00	4.304193490841182190e-02	1.533982278000320561e-02	5.804663020088220549e+01	2.772465888327952399e+01	5.502302957950583329e-01	-1.736941993110634463e-01	5.769948468444313638e-01	-1.287214580345862913e+01	5.502302957908919989e-01	-1.736941993240750659e-01	5.769948468443751866e-01	-1.287214580348230797e+01
6.199608610567514648e+11	1.674804444123087155e+00	1.308547150831557843e-02	3.400500241708064753e+00	2.804798696489848364e+00	4.383121167114593236e-02	1.562722192006144734e-02	5.706710034931915487e+01	2.760847714503086081e+01	4.842068119347364696e-01	-2.988361876479389001e-01	5.689985094637378671e-01	-1.311931695549502130e+01	4.842068119283573502e-01	-2.988361876581793752e-01	5.689985094636875740e-01	-1.311931695551622390e+01
6.262230919765166016e+11	1.674731186281511075e+00	1.396658227192874857e-02	3.666134409806713457e+00	2.804529480883518833e+00	4.678054179313111127e-02	1.668035301892911715e-02	5.874332373280704900e+01	2.780610648173120936e+01	3.775661989565625154e-01	-3.961941724341438986e-01	5.472897375844741896e-01	-1.337583873090567010e+01	3.775661989501967186e-01	-3.961941724401624731e-01	5.472897375844396617e-01	-1.337583873092167863e+01
6.324853228962817383e+11	1.673592874752289683e+00	1.349446423126979960e-02	3.577628648434217240e+00	2.800731009856744169e+00	4.516847837210553884e-02	1.612738896136115679e-02	5.622134686928018965e+01	2.750654689771176820e+01	2.879599654727773017e-01	-4.738969936075757006e-01	5.545261961939955686e-01	-1.359114687986914127e+01	2.879599654646533002e-01	-4.738969936124670101e-01	5.545261961939570439e-01	-1.359114687988624048e+01
6.387475538160469971e+11	1.673916484585692643e+00	1.316391123271519470e-02	3.524547404528215022e+00	2.801823108808780827e+00	4.407057602812946423e-02	1.572924996213142385e-02	5.776491285377387896e+01	2.769144654606366274e+01	1.513568653329712410e-01	-5.379396968344682950e-01	5.588273598471918957e-01	-1.386289384892019783e+01	1.513568653235523032e-01	-5.379396968370774301e-01	5.588273598471522607e-01	-1.386289384893768784e+01
6.450097847358121338e+11	1.674185628389899705e+00	1.273596304769575478e-02	3.443398249189439486e+00	2.802735313552531249e+00	4.264473259631412078e-02	1.521539775451037635e-02	5.332659278759416566e+01	2.714568135540035598e+01	2.499239641720601025e-03	-5.654811697546803240e-01	5.654866926337951405e-01	-1.413274730085013076e+01	2.499239631373356262e-03	-5.654811697546833216e-01	5.654866926337525079e-01	-1.413274730086842723e+01
6.512720156555772705e+11	1.674690647337801819e+00	1.375771130974291420e-02	3.755759466765020260e+00	2.804399489660223566e+00	4.607982091839991912e-02	1.643126134072392039e-02	5.580429981010143337e+01	2.745571849641386919e+01	-1.466018059441432930e-01	-5.198797615768896430e-01	5.401546593368679039e-01	-1.441202164057737356e+01	-1.466018059510307281e-01	-5.198797615749152223e-01	5.401546593368369287e-01	-1.441202164059063762e+01
6.575342465753424072e+11	1.673867155636686199e+00	1.380322081209461697e-02	3.804415775464550453e+00	2.801640725814462662e+00	4.620951591873185410e-02	1.649373365148321113e-02	5.057063175253982479e+01	2.678343180290555026e+01	-2.576407537392721991e-01	-4.704573268925907326e-01	5.363849871260961688e-01	-1.463819563414261715e+01	-2.576407537450324803e-01	-4.704573268894078342e-01	5.363849871260712998e-01	-1.463819563415488645e+01
6.637964774951076660e+11	1.673737376349139216e+00	1.400637324219890061e-02	3.897174029698678765e+00	2.801200626496700430e+00	4.688598080512954708e-02	1.673781604988684030e-02	5.122442429735579594e+01	2.687112301844685547e+01	-3.625554058035495575e-01	-3.854350521873963209e-01	5.291565002266129802e-01	-1.489198648623360910e+01	-3.625554058077255504e-01	-3.854350521834373211e-01	5.291565002265904427e-01	-1.489198648624448396e+01
6.700587084148728027e+11	1.673381625402835970e+00	1.312351894674864891e-02	3.685974441942413193e+00	2.800033837486291421e+00	4.392131093223033272e-02	1.568599291345005448e-02	4.846199589152066523e+01	2.649267775479313869e+01	-4.591011349909731032e-01	-2.951894204030637847e-01	5.458119145528946836e-01	-1.513654414336961729e+01	-4.591011349948339038e-01	-2.951894203970080732e-01	5.458119145528670391e-01	-1.513654414338277476e+01
6.763209393346379395e+11	1.674318014246446884e+00	1.356645900205170722e-02	3.845993106556064856e+00	2.803156764020310554e+00	4.542913339334209849e-02	1.620641912590976841e-02	4.918257934995011027e+01	2.659343606884466027e+01	-5.132520422627524503e-01	-1.440803978198788304e-01	5.330917556320120543e-01	-1.543428652011930602e+01	-5.132520422643013225e-01	-1.440803978142667086e-01	5.330917556319864081e-01	-1.543428652013022706e+01
6.825831702544030762e+11	1.674131225098044906e+00	1.380742641333975590e-02	3.950549197232707144e+00	2.802524713824120717e+00	4.623088739363118149e-02	1.649615689937944732e-02	4.476393120885856547e+01	2.595079843126026731e+01	-5.248740518182232195e-01	-1.168419753424704104e-02	5.250040864070472102e-01	-1.568570598921263581e+01	-5.248740518183147019e-01	-1.168419752921613479e-02	5.250040864070265600e-01	-1.568570598922221926e+01
6.888454011741683350e+11	1.673890815082750061e+00	1.468493521305141124e-02	4.240166976169385649e+00	2.801694813496181879e+00	4.916195634642400725e-02	1.754722038589054400e-02	4.787827508143430322e+01	2.640995224202275082e+01	-4.903450719420407999e-01	1.130821536530642324e-01	5.032155234615287576e-01	-1.593461805033676271e+01	-4.903450719412691394e-01	1.130821536563513113e-01	5.032155234615155459e-01	-1.593461805034347378e+01
6.951076320939334717e+11	1.673202889329794774e+00	1.389416669605623468e-02	4.048309644217224168e+00	2.799414860993395759e+00	4.649551972134220029e-02	1.660901367968121642e-02	4.375004290744909952e+01	2.579439938249538500e+01	-4.646011613036797328e-01	2.281834833269817675e-01	5.176117668175278519e-01	-1.616449652002144077e+01	-4.646011613017805852e-01	2.281834833308156452e-01	5.176117668175133080e-01	-1.616449652002970794e+01
7.013698630136986084e+11	1.673568192657135079e+00	1.424228231214893885e-02	4.187124285039915961e+00	2.800627652868210582e+00	4.767086133691156302e-02	1.702149205307258023e-02	4.671301356483417777e+01	2.624175027418548112e+01	-3.775650603663170957e-01	3.386164005714383252e-01	5.071651028465754552e-01	-1.643903116481974536e+01	-3.775650603639544300e-01	3.386164005740539551e-01	5.071651028465629096e-01	-1.643903116482669446e+01
7.076320939334637451e+11	1.673761418163205672e+00	1.362117549737120251e-02	4.040278209753936700e+00	2.801291748509775470e+00	4.559719603505986429e-02	1.627720356486130060e-02	4.382010879023932404e+01	2.580532352681859365e+01	-2.806031541832302856e-01	4.356255839030191424e-01	5.181773629640955559e-01	-1.670651606988866433e+01	-2.806031541797427975e-01	4.356255839052476930e-01	5.181773629640805678e-01	-1.670651606989665083e+01
7.138943248532290039e+11	1.674005855709677082e+00	1.497701720233819006e-02	4.481758173910160181e+00	2.802071293906009064e+00	5.014322899555739149e-02	1.789505823945654675e-02	4.619745427864251752e+01	2.616598760539049451e+01	-1.447722963224002957e-01	4.636327713306044318e-01	4.857101650512962165e-01	-1.697609667657910393e+01	-1.447722963202307256e-01	4.636327713312731746e-01	4.857101650512879454e-01	-1.697609667658377930e+01
7.201565557729941406e+11	1.673379142001863773e+00	1.455132418587881497e-02	4.392569037832780410e+00	2.799986011851331114e+00	4.869976476231371865e-02	1.739286002008052015e-02	4.359474263783370418e+01	2.577012363984960075e+01	-3.498479610885970453e-02	4.908986911374842999e-01	4.921437400996518385e-01	-1.720761304706423545e+01	-3.498479610635148868e-02	4.908986911376547191e-01	4.921437400996435119e-01	-1.720761304706934425e+01
7.264187866927592773e+11	1.673027291720685650e+00	1.515625544771301986e-02	4.614962165048631881e+00	2.798790606763055688e+00	5.071365800862840528e-02	1.811984715329645335e-02	4.662290445010823703e+01	2.622856901514924033e+01	8.153288445250848893e-02	4.693660985776177408e-01	4.763949472245901373e-01	-1.745075187115697091e+01	8.153288445426869202e-02	4.693660985773076000e-01	4.763949472245858630e-01	-1.745075187116072257e+01
7.326810176125244141e+11	1.673030877473563383e+00	1.407488204745624936e-02	4.322637980336642372e+00	2.798834214675311571e+00	4.709542452438526816e-02	1.682680034331677371e-02	4.515008939882476824e+01	2.600943618733283103e+01	2.077825402845825675e-01	4.517421312318063431e-01	4.972369024690029837e-01	-1.770986391316899144e+01	2.077825402869933613e-01	4.517421312306871828e-01	4.972369024689935468e-01	-1.770986391317433828e+01
7.389432485322896729e+11	1.673360692125368976e+00	1.492732274151628395e-02	4.623620379737947594e+00	2.799913180986064454e+00	4.995759022864489779e-02	1.784254975043583075e-02	4.544096983620890740e+01	2.605327588088583113e+01	3.082151611549271419e-01	3.624331128591822826e-01	4.757671141036909912e-01	-1.798348910334039275e+01	3.082151611562390925e-01	3.624331128580576267e-01	4.757671141036841078e-01	-1.798348910334402717e+01
7.452054794520548096e+11	1.673304010262870900e+00	1.464152221738437322e-02	4.573528939859285991e+00	2.799731936588963688e+00	4.899943568540438693e-02	1.750147399650787625e-02	4.276334935156615558e+01	2.563867571540939849e+01	3.929187495845916089e-01	2.744435874787997109e-01	4.792748965712189113e-01	-1.823985475549842761e+01	3.929187495856319989e-01	2.744435874773009099e-01	4.792748965712135822e-01	-1.823985475550223612e+01
7.514677103718199463e+11	1.672919572715246384e+00	1.532761442601865073e-02	4.828075493923965844e+00	2.798424961009769785e+00	5.128373235263833374e-02	1.832592728665962539e-02	3.650847563760552816e+01	2.455913194444152836e+01	4.307370057787769935e-01	1.663974996329476985e-01	4.617602148641251625e-01	-1.848090772585133834e+01	4.307370057792173079e-01	1.663974996317977018e-01	4.617602148641214432e-01	-1.848090772585400288e+01
7.577299412915850830e+11	1.673332760400866981e+00	1.486346644593407838e-02	4.720888211436051307e+00	2.799821604395995589e+00	4.974305067420106696e-02	1.776650719320815863e-02	3.360194807228815250e+01	2.399279136860694805e+01	4.671142034951860644e-01	4.244060840949703123e-02	4.690382546755759163e-01	-1.875894767043994804e+01	4.671142034953092992e-01	4.244060840808169810e-02	4.690382546755705317e-01	-1.875894767044297851e+01
7.639921722113503418e+11	1.672452366676407065e+00	1.521874412629498421e-02	4.873678593915130364e+00	2.796865308628733615e+00	5.090524926372943376e-02	1.820082258043652715e-02	4.232959954917552636e+01	2.556907938884452847e+01	4.550268900697297392e-01	-5.807564115715067171e-02	4.587180515113222223e-01	-1.897650082001382899e+01	4.550268900695846330e-01	-5.807564115825654405e-02	4.587180515113182810e-01	-1.897650082001625904e+01
7.702544031311154785e+11	1.673484768778105591e+00	1.463145865116492923e-02	4.724011813931728199e+00	2.800337191750048582e+00	4.897104639546230598e-02	1.748755347739328406e-02	3.854701624200397703e+01	2.493005220551739143e+01	4.252655304435796757e-01	-1.973187907655881423e-01	4.688128374657131170e-01	-1.928398252052062389e+01	4.252655304429969751e-01	-1.973187907668325081e-01	4.688128374657082320e-01	-1.928398252052355488e+01
7.765166340508806152e+11	1.672822717614883326e+00	1.570651832546869978e-02	5.112341419752552518e+00	2.798089149850535584e+00	5.254844133895703040e-02	1.878011690290996849e-02	3.992083174846157334e+01	2.516911824834292588e+01	3.494620590602902088e-01	-2.721516576732506687e-01	4.429336919866854738e-01	-1.951121896539537204e+01	3.494620590598310761e-01	-2.721516576738361448e-01	4.429336919866829758e-01	-1.951121896539704892e+01
7.827788649706457520e+11	1.673045295717403569e+00	1.534691526456261404e-02	5.035578232414533062e+00	2.798845033713996511e+00	5.135216877430019006e-02	1.834762845235385006e-02	3.631541479065592171e+01	2.452293614372045027e+01	2.673822790315888431e-01	-3.593682322925320083e-01	4.479272368601686649e-01	-1.978068015505920130e+01	2.673822790309094977e-01	-3.593682322930336626e-01	4.479272368601656673e-01	-1.978068015506108779e+01
7.890410958904110107e+11	1.672242347860058098e+00	1.553362557276677554e-02	5.137615718854160463e+00	2.796153176453084921e+00	5.195197299716510647e-02	1.857980222065877193e-02	3.655993590795400650e+01	2.456874760910466904e+01	1.798809446763770803e-01	-4.030132649325237071e-01	4.413352988026658652e-01	-2.000054613797207992e+01	1.798809446757459740e-01	-4.030132649328018735e-01	4.413352988026626456e-01	-2.000054613797364311e+01
7.953033268101761475e+11	1.673069086445153397e+00	1.505430936804423060e-02	5.018602479452531462e+00	2.798933535787871296e+00	5.037379924291295052e-02	1.799749747495638097e-02	3.350012720341232608e+01	2.397207383650611234e+01	5.414640225153645459e-02	-4.457642129765898020e-01	4.490407180283583766e-01	-2.029947571771069548e+01	5.414640225069925622e-02	-4.457642129766886674e-01	4.490407180283556565e-01	-2.029947571771257131e+01
8.015655577299412842e+11	1.672695777534663142e+00	1.551574189442461553e-02	5.213156411927764466e+00	2.797670425935756988e+00	5.190623190424346195e-02	1.855337620294642345e-02	3.268924477080584268e+01	2.380479992975507031e+01	-5.202512417577528220e-02	-4.333369827630174642e-01	4.364487990310668142e-01	-2.053983733305875603e+01	-5.202512417638456566e-02	-4.333369827629425242e-01	4.364487990310650378e-01	-2.053983733306016290e+01
8.078277886497064209e+11	1.673207040554058000e+00	1.576066125281206862e-02	5.336817900448198593e+00	2.799373402116542842e+00	5.274169874398538377e-02	1.884053720882986754e-02	3.208125675739888294e+01	2.367663554603103648e+01	-1.682652541836198168e-01	-3.941681330660996019e-01	4.285810458831475489e-01	-2.082382012050927855e+01	-1.682652541840764793e-01	-3.941681330659032589e-01	4.285810458831462166e-01	-2.082382012051044029e+01
8.140900195694715576e+11	1.672441764160105260e+00	1.595448973325941378e-02	5.444330865070871717e+00	2.796806908764316368e+00	5.336590991153332408e-02	1.908101333141780029e-02	2.985164436986297432e+01	2.318489897319820869e+01	-2.465442207032804145e-01	-3.424080887768223280e-01	4.219328762042418579e-01	-2.104439529820496091e+01	-2.465442207036152023e-01	-3.424080887765796888e-01	4.219328762042405256e-01	-2.104439529820593791e+01
8.203522504892368164e+11	1.672763213186726272e+00	1.602831794550005698e-02	5.511597362723943405e+00	2.797879860414619113e+00	5.362316125698628200e-02	1.916564110406078839e-02	3.004377766994418053e+01	2.322869627366675260e+01	-3.269393917180061226e-01	-2.600905191045600473e-01	4.177755904609786741e-01	-2.131913839626226448e+01	-3.269393917182301657e-01	-2.600905191042776621e-01	4.177755904609781745e-01	-2.131913839626312779e+01
8.266144814090019531e+11	1.672341372224288136e+00	1.574686081757020739e-02	5.456148215702427251e+00	2.796477701627407164e+00	5.266825365576047191e-02	1.883378280653203243e-02	2.958525451093412784e+01	2.312370603675120861e+01	-3.820368578472956300e-01	-1.773842524855913927e-01	4.212093704842128083e-01	-2.155645683287064429e+01	-3.820368578474640509e-01	-1.773842524852258240e-01	4.212093704842115316e-01	-2.155645683287159997e+01
8.328767123287670898e+11	1.673087902735219679e+00	1.623167075819996474e-02	5.666737628704520802e+00	2.798959663143333554e+00	5.431402397345074656e-02	1.940507563887295187e-02	2.911240638166310646e+01	2.301371757832981402e+01	-4.044826593727166020e-01	-5.620190162717230570e-02	4.083685534902699033e-01	-2.185308493527932683e+01	-4.044826593727519626e-01	-5.620190162691177105e-02	4.083685534902691261e-01	-2.185308493527996987e+01
8.391389432485322266e+11	1.672369311018090610e+00	1.639555804223756519e-02	5.766990561518495539e+00	2.796550298111606825e+00	5.483885621370790386e-02	1.960946536550344996e-02	2.914946994292515470e+01	2.302240317339674291e+01	-4.010499831719834263e-01	3.364592133195141305e-02	4.024588637668750635e-01	-2.207484716062391783e+01	-4.010499831719636643e-01	3.364592133217876591e-02	4.024588637668742863e-01	-2.207484716062448271e+01
8.454011741682974854e+11	1.672579465426887069e+00	1.664132383595287590e-02	5.897118838025694032e+00	2.797245134508678177e+00	5.566787305106755263e-02	1.990096340299661593e-02	2.909605004373063863e+01	2.300988106383218579e+01	-3.704867972795274911e-01	1.365434733684326996e-01	3.948475491603785636e-01	-2.234425383561314504e+01	-3.704867972794624875e-01	1.365434733686069213e-01	3.948475491603778420e-01	-2.234425383561361755e+01
8.516634050880626221e+11	1.671852442646332371e+00	1.641918227744074837e-02	5.861498684535783710e+00	2.794821000435848468e+00	5.490089999358937350e-02	1.964379829156416568e-02	2.935606163650457745e+01	2.307061510941496607e+01	-3.333953032617061885e-01	2.154577035552290021e-01	3.969564840864272526e-01	-2.256488516516552778e+01	-3.333953032616047696e-01	2.154577035553846831e-01	3.969564840864265864e-01	-2.256488516516599674e+01
8.579256360078277588e+11	1.672464712825605826e+00	1.637190465623600613e-02	5.887596158357605525e+00	2.796870176384763429e+00	5.476286563859990297e-02	1.958005276790731469e-02	2.902806060393925236e+01	2.299391042897864423e+01	-2.566766290604060585e-01	3.007699226360284195e-01	3.954054100139448025e-01	-2.285548108484648466e+01	-2.566766290602675582e-01	3.007699226361465472e-01	3.954054100139446914e-01	-2.285548108484694296e+01
8.641878669275928955e+11	1.672019837288361233e+00	1.644436218883087858e-02	5.956818385037236929e+00	2.795379919238000443e+00	5.499059958255977237e-02	1.967195915092278397e-02	2.920952396210056534e+01	2.303645301007103541e+01	-1.778053248936516118e-01	3.487298218124109672e-01	3.914424889838261645e-01	-2.309043603207242867e+01	-1.778053248935078101e-01	3.487298218124835203e-01	3.914424889838255539e-01	-2.309043603207284079e+01
8.704500978473581543e+11	1.672581459476432553e+00	1.680848255596089844e-02	6.132838768613265046e+00	2.797246213498478795e+00	5.622711257006647589e-02	2.010088075148163886e-02	2.767244559200920406e+01	2.266742106110777399e+01	-6.947069841002181945e-02	3.750668510535474787e-01	3.814463536289214307e-01	-2.337879832027915228e+01	-6.947069840990566236e-02	3.750668510535684064e-01	3.814463536289208201e-01	-2.337879832027946136e+01
