Repository: alperensar/UoB_VNA_Extraction

# VNA Parameter Extraction Algorithm
MATLAB software for extracting permittivity and loss tangent from VNA measurements.

**Initialisation Correction.** Configuration discovery and the Optimization Toolbox check have been corrected. The extraction calculations are unchanged.

The software supports GRL and TRL workflows, CSV and Touchstone inputs, and interactive fit settings.

## Measurement data and configuration

The example [folder_struct](folder_struct) shows a material directory with measurement-system and frequency-band subdirectories. The material name must match an entry in `Materials` in [src/config_VNA.json](src/config_VNA.json).

File: folder_struct/RADIX_2.8_HT/MENLO_UoB/Collimated/Processed_Revision/NR_NFP/RADIX_2.8_HT_MENLO_UoB_Film_2_NR_NFP_L2.94mm.txt (part 1 of 2)
freq_roi_Hz	n_opt	k_opt	alpha_cm	eps_r	eps_i	loss_tan	DR	alpha_max	H_meas_real	H_meas_imag	H_meas_mag	H_meas_phase	H_model_real	H_model_imag	H_model_mag	H_model_phase
3.005870841487279663e+11	1.667614006530530713e+00	5.761986075439338995e-03	7.259917425881091679e-01	2.780903274293275551e+00	1.921753736967304893e-02	6.910537862758601123e-03	7.655570711280181229e+01	2.951334267699601810e+01	8.251487950300941954e-01	1.700731606854288813e-01	8.424935690704992153e-01	2.032656232067358293e-01	8.251487950300941954e-01	1.700731606854296862e-01	8.424935690704994373e-01	2.032656232067367730e-01
3.068493150684931641e+11	1.671329776316086591e+00	5.257577209199573720e-03	6.762386336437724577e-01	2.793315579082669142e+00	1.757429068203215580e-02	6.291552166047629374e-03	7.884747011304553155e+01	2.971401998903494501e+01	8.416235861019029096e-01	-1.054462343634549742e-01	8.482034950555555897e-01	-1.246396048084732616e-01	8.416235861019029096e-01	-1.054462343634552657e-01	8.482034950555555897e-01	-1.246396048084735947e-01
3.131115459882583008e+11	1.672758078019409789e+00	6.977215762828501040e-03	9.157362300497484675e-01	2.798070906039388905e+00	2.334238805871146835e-02	8.342314702722146078e-03	7.184352025003005338e+01	2.908113361259056262e+01	7.505260279142570434e-01	-3.270504060455624029e-01	8.186887605624737496e-01	-4.109503758056752831e-01	7.505260279142569324e-01	-3.270504060455635131e-01	8.186887605624740827e-01	-4.109503758056766154e-01
3.193737769080234985e+11	1.671614567151844755e+00	1.000586356069169298e-02	1.339500845130863871e+00	2.794195143808654080e+00	3.345189456997212096e-02	1.197192495452382814e-02	7.753072438666623611e+01	2.959944417114113335e+01	6.136280096391376615e-01	-4.641264073197956530e-01	7.693845957551206372e-01	-6.475619239907756119e-01	6.136280096391369954e-01	-4.641264073197966522e-01	7.693845957551207482e-01	-6.475619239907771663e-01
3.256360078277886353e+11	1.668790249425529115e+00	8.774217756775819915e-03	1.197650200005698551e+00	2.784783909680476288e+00	2.928465807768765305e-02	1.051595349136003575e-02	7.403954168761724475e+01	2.928597678417212791e+01	5.185741373533198084e-01	-5.905613997483328825e-01	7.859274157353527412e-01	-8.502111930898120784e-01	5.185741373533206966e-01	-5.905613997483322164e-01	7.859274157353528523e-01	-8.502111930898107461e-01
3.318982387475538330e+11	1.668876492394341993e+00	6.997500933418142506e-03	9.735025062857807221e-01	2.785099781847129030e+00	2.335592962657800573e-02	8.386029749744882203e-03	7.551960872368788102e+01	2.942063707676693696e+01	3.609698850019507077e-01	-7.276233365204352044e-01	8.122407141528008578e-01	-1.110278051649576048e+00	3.609698850019511518e-01	-7.276233365204347603e-01	8.122407141528007468e-01	-1.110278051649575382e+00
3.381604696673189697e+11	1.671540568076436362e+00	5.963661814779868016e-03	8.453275178882815322e-01	2.794012305463054346e+00	1.993700531538578416e-02	7.135618292161245539e-03	6.983212778548957544e+01	2.888794222083970453e+01	1.210115897605007068e-01	-8.184588840697636369e-01	8.273564828833377405e-01	-1.424006807052835777e+00	1.210115897604996382e-01	-8.184588840697637480e-01	8.273564828833376295e-01	-1.424006807052837109e+00
3.444227005870841675e+11	1.672192817228550288e+00	8.286497107400262602e-03	1.196332529669387856e+00	2.796160151956444739e+00	2.771324188595975652e-02	9.911178323090357942e-03	7.649307951540878037e+01	2.950777475857756116e+01	-9.857727437634178358e-02	-7.794687980238365066e-01	7.856774695230817063e-01	-1.696595735195373322e+00	-9.857727437633913292e-02	-7.794687980238367286e-01	7.856774695230815952e-01	-1.696595735195369770e+00
3.506849315068493042e+11	1.671286535132744167e+00	9.984934841115830628e-03	1.467748014028415593e+00	2.793098983592232187e+00	3.337537430826938850e-02	1.194922718612177227e-02	7.247436011598516359e+01	2.914061193821027373e+01	-2.697366020963075095e-01	-7.052300312506144531e-01	7.550544559753318286e-01	-1.936108896540190916e+00	-2.697366020963083977e-01	-7.052300312506141200e-01	7.550544559753319396e-01	-1.936108896540192248e+00
3.569471624266145020e+11	1.668968540807420409e+00	9.232924145626946258e-03	1.381441067327341177e+00	2.785370743316570863e+00	3.081891987742520558e-02	1.106456652184433648e-02	7.312140104567453136e+01	2.920108234086091414e+01	-4.150159872675672212e-01	-6.425927679490627265e-01	7.649599565389757494e-01	-2.144245811606416030e+00	-4.150159872675699413e-01	-6.425927679490609501e-01	7.649599565389756384e-01	-2.144245811606420471e+00
3.632093933463796387e+11	1.669548013241189066e+00	7.532759622785171506e-03	1.146833423911614913e+00	2.787333826050066854e+00	2.515260772488886465e-02	9.023894981582685978e-03	7.385682895504099577e+01	2.926916675387905542e+01	-5.920732991407260393e-01	-5.256272299238832213e-01	7.917289791291199919e-01	-2.415573506111528435e+00	-5.920732991407238188e-01	-5.256272299238855528e-01	7.917289791291198808e-01	-2.415573506111524438e+00
3.694716242661448364e+11	1.671131408743859792e+00	6.725043776009593383e-03	1.041514610349656644e+00	2.792634959076448098e+00	2.247686375853407553e-02	8.048622210891248976e-03	7.644141169130480762e+01	2.950317778798740065e+01	-7.301952586108413357e-01	-3.362322830778692873e-01	8.038888380127627853e-01	-2.710066887484380516e+00	-7.301952586108403365e-01	-3.362322830778712857e-01	8.038888380127626743e-01	-2.710066887484377851e+00
3.757338551859099731e+11	1.672786545838279793e+00	9.655859917073152804e-03	1.520759178259578848e+00	2.798121592306825001e+00	3.230438511555819292e-02	1.154502549295073274e-02	6.888924965150421542e+01	2.879545625448772839e+01	-7.422386820539722541e-01	-1.005978665807697181e-01	7.490248272906713245e-01	-3.006880461340922128e+00	-7.422386820539723651e-01	-1.005978665807688160e-01	7.490248272906713245e-01	-3.006880461340923461e+00
3.819960861056751709e+11	1.670584478511724758e+00	1.031667744853772932e-02	1.651915875055389504e+00	2.790746066010714177e+00	3.446976243067814694e-02	1.235145069287927472e-02	7.304759563649395204e+01	2.919421181557603973e+01	-7.330127822037756369e-01	5.356248336399951904e-02	7.349671274949910460e-01	-3.214534704699493872e+00	-7.330127822037753038e-01	5.356248336400051130e-02	7.349671274949909350e-01	-3.214534704699495204e+00
3.882583170254403076e+11	1.669026094556836926e+00	1.006167823327256371e-02	1.637496398573966561e+00	2.785546866942777644e+00	3.358640705273288618e-02	1.205738357925924611e-02	7.414952521106654615e+01	2.929607555516551542e+01	-7.049965755957388058e-01	2.137872924251451312e-01	7.366988380635555167e-01	-3.436024634022121660e+00	-7.049965755957384728e-01	2.137872924251460749e-01	7.366988380635555167e-01	-3.436024634022122992e+00
3.945205479452055054e+11	1.669786781726295466e+00	7.460965663993649952e-03	1.233825750904123941e+00	2.788132230419219759e+00	2.491644368930069978e-02	8.936607603275078388e-03	6.963789532558378426e+01	2.886899270155067043e+01	-6.574570912289890989e-01	4.227459837277609545e-01	7.816418576082243552e-01	-3.713032365690120074e+00	-6.574570912289887659e-01	4.227459837277615651e-01	7.816418576082243552e-01	-3.713032365690120962e+00
4.007827788649706421e+11	1.671277494947783104e+00	8.661259464326187887e-03	1.455054505903036421e+00	2.793093447703428822e+00	2.895073604126369854e-02	1.036511544755794843e-02	7.234659622830459114e+01	2.912860772227996620e+01	-4.898154127781721434e-01	5.764719300301768268e-01	7.564648205354749244e-01	-4.008081987993252326e+00	-4.898154127781690903e-01	5.764719300301796023e-01	7.564648205354750354e-01	-4.008081987993257655e+00
4.070450097847357788e+11	1.672255992091453036e+00	9.575654718365154972e-03	1.633804446524484533e+00	2.796348409922484457e+00	3.202589196196985177e-02	1.145275454529559762e-02	6.966500071136100303e+01	2.887164030191326702e+01	-3.010254994438432141e-01	6.724362030390274025e-01	7.367406588976607162e-01	-4.291479347430898983e+00	-3.010254994438440468e-01	6.724362030390270695e-01	7.367406588976608273e-01	-4.291479347430898095e+00
4.133072407045009766e+11	1.669847179431392048e+00	1.140074508816598352e-02	1.975128747599909085e+00	2.788259625666410280e+00	3.807500405778052599e-02	1.365547300807053686e-02	7.128235924141237945e+01	2.902778433744190068e+01	-1.551194134347334552e-01	6.835660039912423436e-01	7.009454431244209749e-01	-4.489241385696063347e+00	-1.551194134347313458e-01	6.835660039912427877e-01	7.009454431244209749e-01	-4.489241385696066899e+00
4.195694716242661133e+11	1.669495865768093834e+00	9.800911278579777994e-03	1.723691340430154817e+00	2.787120387954866718e+00	3.272516172069764306e-02	1.174156734030090167e-02	7.322016126597470986e+01	2.921026506225109998e+01	1.924099212018050981e-02	7.271181985250487756e-01	7.273727314135999267e-01	-4.738844793156177460e+00	1.924099212018030164e-02	7.271181985250486646e-01	7.273727314135998157e-01	-4.738844793156177460e+00
4.258317025440313110e+11	1.669166355568599158e+00	8.633087005591967220e-03	1.540966756800258075e+00	2.786041792370912873e+00	2.882011674886114996e-02	1.034446677281725992e-02	6.929433177463066329e+01	2.883534449281756196e+01	2.038336552304817750e-01	7.188697631817947409e-01	7.472094053353909304e-01	-4.988684151349823459e+00	2.038336552304829963e-01	7.188697631817941858e-01	7.472094053353907084e-01	-4.988684151349825235e+00
4.320939334637964478e+11	1.671953394204745980e+00	8.974908924657461901e-03	1.625538949839782532e+00	2.795347603402564829e+00	3.001125887851902041e-02	1.073614560206701679e-02	6.859570027366898159e+01	2.876640374555959312e+01	4.217520831252761782e-01	6.052119619831819453e-01	7.376695320724873106e-01	-5.321008984591525603e+00	4.217520831252746794e-01	6.052119619831830555e-01	7.376695320724873106e-01	-5.321008984591523827e+00
4.383561643835616455e+11	1.670825027424482689e+00	1.041414625806349505e-02	1.913550605399593207e+00	2.791547817825739131e+00	3.480043241446302560e-02	1.246635726325051423e-02	6.596325802369787539e+01	2.850017274145453783e+01	5.252919531786172103e-01	4.735187520238987036e-01	7.072140019771080421e-01	-5.549575642370264461e+00	5.252919531786146567e-01	4.735187520239012016e-01	7.072140019771079311e-01	-5.549575642370259132e+00
4.446183953033267822e+11	1.670906283965903460e+00	1.166560427879703363e-02	2.174121586924492977e+00	2.791791723473555198e+00	3.898426299140298618e-02	1.396388658352301984e-02	6.645857309989261807e+01	2.855106842628274322e+01	6.059800349891113491e-01	3.099168515783821132e-01	6.806322484996295552e-01	-5.810434934788648143e+00	6.059800349891110161e-01	3.099168515783820022e-01	6.806322484996292221e-01	-5.810434934788647254e+00
4.508806262230919800e+11	1.668458513801425624e+00	1.007991162101595090e-02	1.905054743381393578e+00	2.783652207658174671e+00	3.363582872489998682e-02	1.208334454726909570e-02	6.651236152436325710e+01	2.855657256163051727e+01	6.804380932408933269e-01	1.968826098184445761e-01	7.083493211560413227e-01	-6.001530484044298674e+00	6.804380932408936600e-01	1.968826098184441875e-01	7.083493211560414338e-01	-6.001530484044299563e+00
4.571428571428571167e+11	1.670416939188723360e+00	9.675240047499670745e-03	1.853970623061918843e+00	2.790199140458646365e+00	3.232336973212111830e-02	1.158461031093568384e-02	6.436131843871386593e+01	2.833291021049107528e+01	7.131245546781456168e-01	-2.245129621614636722e-02	7.134778841608818700e-01	-6.314657905797378845e+00	7.131245546781455058e-01	-2.245129621614543741e-02	7.134778841608815370e-01	-6.314657905797377957e+00
4.634050880626223145e+11	1.670814085435878393e+00	9.115052174463265239e-03	1.770553759844975428e+00	2.791536623914787629e+00	3.045911512515231054e-02	1.091123607844239445e-02	6.355660113490932162e+01	2.824731003389225137e+01	6.896449647240188163e-01	-2.145112674721350032e-01	7.222362918337010829e-01	-6.584744934016277362e+00	6.896449647240185943e-01	-2.145112674721356694e-01	7.222362918337009718e-01	-6.584744934016278251e+00
4.696673189823874512e+11	1.671698664907961929e+00	1.208571509637181018e-02	2.379314519432374375e+00	2.794430361745671831e+00	4.040734758212551070e-02	1.445995868613564848e-02	6.460365919036999571e+01	2.835847911690398249e+01	5.503348740391370564e-01	-3.649249017641640336e-01	6.603322326762927075e-01	-6.868711895950498914e+00	5.503348740391372784e-01	-3.649249017641642556e-01	6.603322326762930405e-01	-6.868711895950498914e+00
4.759295499021526489e+11	1.669577758972353054e+00	1.106535719465358454e-02	2.207482499547463117e+00	2.787367451125299489e+00	3.694894853455667205e-02	1.325585850535775621e-02	6.260964874973024052e+01	2.814518079811541895e+01	4.803355976280841988e-01	-4.777024960653771246e-01	6.774377913106268689e-01	-7.065835046532070507e+00	4.803355976280863082e-01	-4.777024960653752372e-01	6.774377913106270910e-01	-7.065835046532066066e+00
4.821917808219177856e+11	1.669206087797168614e+00	1.177733818871193675e-02	2.380433812700815999e+00	2.786110257844317761e+00	3.931760920528808850e-02	1.411200762589671920e-02	6.507870381712274366e+01	2.840832306283224540e+01	3.401124802942822045e-01	-5.661671215266581569e-01	6.604708235415931439e-01	-7.313026962557677813e+00	3.401124802942828151e-01	-5.661671215266579349e-01	6.604708235415932549e-01	-7.313026962557676924e+00
4.884540117416829834e+11	1.669581706530633092e+00	9.227963857651146767e-03	1.889377446421340645e+00	2.787417919464782567e+00	3.081367929052040988e-02	1.105456023488469303e-02	6.722430283260740680e+01	2.862900861614798842e+01	1.900754588762699482e-01	-6.839423641859271319e-01	7.098632527432729988e-01	-7.582910630356422210e+00	1.900754588762710029e-01	-6.839423641859269098e-01	7.098632527432731099e-01	-7.582910630356421322e+00
4.947162426614481201e+11	1.671059724632885546e+00	1.137890844494144314e-02	2.359641000011126089e+00	2.792311123732736711e+00	3.802967122525333088e-02	1.361942474892110372e-02	6.269145036959719164e+01	2.815406388814940541e+01	-2.118808587885954650e-02	-6.619686918720540936e-01	6.623076958650023771e-01	-7.885978395919493344e+00	-2.118808587886125694e-02	-6.619686918720538715e-01	6.623076958650021551e-01	-7.885978395919496009e+00
5.009784735812133179e+11	1.670652662895296903e+00	1.121481476164966698e-02	2.355051078168416634e+00	2.790954547969008548e+00	3.747212029085500440e-02	1.342627393130556464e-02	6.543118855735777117e+01	2.844507285807289776e+01	-1.821283658772569480e-01	-6.372806702007731694e-01	6.627951374811575924e-01	-8.132351180080958031e+00	-1.821283658772568648e-01	-6.372806702007730584e-01	6.627951374811573704e-01	-8.132351180080958031e+00
5.072407045009784546e+11	1.669321610740033712e+00	1.290157495633021713e-02	2.743127462641039127e+00	2.786468189447346866e+00	4.307375577436887287e-02	1.545819038505222981e-02	6.728431227742275667e+01	2.863507914482935135e+01	-2.976030863487373335e-01	-5.509306743965455277e-01	6.261726638837936676e-01	-8.349256152418412569e+00	-2.976030863487393319e-01	-5.509306743965444175e-01	6.261726638837937786e-01	-8.349256152418416121e+00
5.135029354207436523e+11	1.669024861975531016e+00	1.070024929132290352e-02	2.303169960442253750e+00	2.785529494557543728e+00	3.571796419310796500e-02	1.282268389650688054e-02	6.875810409483261765e+01	2.878249214098488906e+01	-4.526408083740479649e-01	-4.913072875934678674e-01	6.680318497257163868e-01	-8.598440179375007375e+00	-4.526408083740457999e-01	-4.913072875934699768e-01	6.680318497257164978e-01	-8.598440179375002046e+00
5.197651663405087891e+11	1.669385970026914023e+00	1.114843400296863969e-02	2.428903154395091413e+00	2.786725229341982413e+00	3.722207862465366779e-02	1.335692454811655654e-02	6.595539933230362806e+01	2.849936215192128586e+01	-5.567409516734945774e-01	-3.465054806816274535e-01	6.557640851805732751e-01	-8.868063553514998532e+00	-5.567409516734942443e-01	-3.465054806816277866e-01	6.557640851805731641e-01	-8.868063553514996755e+00
5.260273972602739868e+11	1.670664217125027884e+00	1.076855289834055540e-02	2.374405399034081210e+00	2.791002964650457940e+00	3.598127199495114448e-02	1.289187881584977040e-02	6.630035269757138394e+01	2.853485197060726364e+01	-6.392104200709288753e-01	-1.679680239416571352e-01	6.609109003444553210e-01	-9.167813098579271625e+00	-6.392104200709298745e-01	-1.679680239416546650e-01	6.609109003444556540e-01	-9.167813098579275177e+00
5.322896281800391235e+11	1.669848847279257864e+00	1.278828043284613650e-02	2.853312350913787654e+00	2.788231632643437319e+00	4.270899067894402129e-02	1.531759061152782736e-02	6.402026784674146143e+01	2.829676305970583883e+01	-6.158679205550263713e-01	-1.555294148153675733e-02	6.160642738850390376e-01	-9.399529630834937421e+00	-6.158679205550263713e-01	-1.555294148153775653e-02	6.160642738850390376e-01	-9.399529630834933869e+00
5.385518590998043213e+11	1.669333053501547814e+00	1.208464998419368601e-02	2.728040206002936507e+00	2.786526804747561314e+00	4.034661131722295374e-02	1.447917574253446311e-02	6.498803478091016927e+01	2.839883779063911362e+01	-6.129529728475837658e-01	1.346170332484915300e-01	6.275612261471514852e-01	-9.640966248796127402e+00	-6.129529728475840988e-01	1.346170332484892262e-01	6.275612261471513742e-01	-9.640966248796123850e+00
5.448140900195694580e+11	1.668113097008944390e+00	1.198106755623459287e-02	2.736106569643702358e+00	2.782457758432984818e+00	3.997155141340774653e-02	1.436555552092865992e-02	5.760658870062367498e+01	2.757857569359960337e+01	-5.689416374793716535e-01	2.633432057572797635e-01	6.269323973732972011e-01	-9.858278819847622998e+00	-5.689416374793717646e-01	2.633432057572800411e-01	6.269323973732974231e-01	-9.858278819847622998e+00
5.510763209393345947e+11	1.669476525815337453e+00	1.072476440740620721e-02	2.477357439183761834e+00	2.787036849676854722e+00	3.580948484612900273e-02	1.284858678861062163e-02	5.883581485031590574e+01	2.772222176123177562e+01	-4.818018943829475154e-01	4.379494301560054037e-01	6.511011970538579385e-01	-1.016253359394646694e+01	-4.818018943829472378e-01	4.379494301560059033e-01	6.511011970538580496e-01	-1.016253359394646871e+01
5.573385518590998535e+11	1.669707577093962447e+00	1.156938538572045358e-02	2.702828775358804059e+00	2.787789542326787107e+00	3.863498088171519323e-02	1.385864330686493659e-02	3.668649858450253731e+01	2.450868320844315917e+01	-3.382619328532505687e-01	5.313159431418513767e-01	6.298553537553935877e-01	-1.042864175823294559e+01	-3.382619328532527891e-01	5.313159431418499334e-01	6.298553537553936987e-01	-1.042864175823294204e+01
5.636007827788649902e+11	1.670238017499863670e+00	1.267965885266066420e-02	2.995493059601407104e+00	2.789534261353254774e+00	4.235609652928509078e-02	1.518393128060644900e-02	4.937357530519732762e+01	2.652934223374291278e+01	-1.726792520859469215e-01	5.780466941893144250e-01	6.032877462406781577e-01	-1.070528404907511089e+01	-1.726792520859490587e-01	5.780466941893137589e-01	6.032877462406780467e-01	-1.070528404907510556e+01
5.698630136986301270e+11	1.668536060680935185e+00	1.279322329103732732e-02	3.055903329666451285e+00	2.783848919230478725e+00	4.269190878687802171e-02	1.533556957490317743e-02	5.244146823883561837e+01	2.693946768007478099e+01	-5.463052795256075067e-02	5.956074263520850787e-01	5.981075997762692609e-01	-1.090410784145517731e+01	-5.463052795255639305e-02	5.956074263520853007e-01	5.981075997762691498e-01	-1.090410784145518619e+01
5.761252446183952637e+11	1.668969024414593605e+00	1.213378743481723261e-02	2.930234984362211748e+00	2.785310375657886972e+00	4.050183075508194397e-02	1.454122711387791436e-02	5.616397381259265842e+01	2.740603133643234202e+01	1.102300973594533134e-01	5.991627863091097961e-01	6.092181209235084660e-01	-1.117751337751697172e+01	1.102300973594579903e-01	5.991627863091091299e-01	6.092181209235085770e-01	-1.117751337751698060e+01
5.823874755381605225e+11	1.668779207805813458e+00	1.169229495669400418e-02	2.854308760243028598e+00	2.784687334643643819e+00	3.902371743052745340e-02	1.401368008000126661e-02	5.353421534119146230e+01	2.707977677022607566e+01	2.586692191163174059e-01	5.591381129519042981e-01	6.160723936954665136e-01	-1.142887440386233600e+01	2.586692191163171839e-01	5.591381129519042981e-01	6.160723936954665136e-01	-1.142887440386233600e+01
5.886497064579256592e+11	1.669940900255427962e+00	1.243965249426897367e-02	3.069406024845664938e+00	2.788547865391731051e+00	4.154696897028842262e-02	1.489914140830140080e-02	5.588840888931991913e+01	2.737256865846967457e+01	3.994727690493735661e-01	4.433806903060044102e-01	5.967955510459198587e-01	-1.172892512782461516e+01	3.994727690493742323e-01	4.433806903060040217e-01	5.967955510459199697e-01	-1.172892512782461694e+01
5.949119373776907959e+11	1.669099419507375615e+00	1.299017550467950789e-02	3.239342457296051414e+00	2.785724127540215811e+00	4.336378878831899375e-02	1.556643328735105546e-02	5.239110424316377390e+01	2.693293064301269624e+01	4.771925197410284980e-01	3.334407668234110056e-01	5.821472716388664814e-01	-1.195648055761675188e+01	4.771925197410298303e-01	3.334407668234088962e-01	5.821472716388664814e-01	-1.195648055761675721e+01
6.011741682974559326e+11	1.668703718322624763e+00	1.342568800607653670e-02	3.383187152264194975e+00	2.784391850445317562e+00	4.480699099355876791e-02	1.609220016442464152e-02	5.668071869638385607e+01	2.746834095068168224e+01	5.321559070149118886e-01	2.042367976335577595e-01	5.700022621696113623e-01	-1.219991488275750591e+01	5.321559070149119997e-01	2.042367976335574820e-01	5.700022621696113623e-01	-1.219991488275750591e+01
6.074363992172210693e+11	1.667946139366780933e+00	1.232385032663655886e-02	3.137880416138779882e+00	2.781892446541675668e+00	4.111103714889498273e-02	1.477808288383053274e-02	5.428122860198922695e+01	2.717405496639111817e+01	5.854876536215360971e-01	8.050198326174302921e-02	5.909960760041692573e-01	-1.242973175843495426e+01	5.854876536215356531e-01	8.050198326174638763e-02	5.909960760041693684e-01	-1.242973175843494893e+01
6.136986301369863281e+11	1.669074967820428412e+00	1.260931744634949565e-02	3.243664243743221043e+00	2.785652253318301241e+00	4.209179222200670062e-02	1.511021060574465821e-02	5.804663020088220549e+01	2.763034769886179021e+01	5.740007657121801721e-01	-9.481830017315505399e-02	5.817795021190550475e-01	-1.273008068879392418e+01	5.740007657121798390e-01	-9.481830017315719117e-02	5.817795021190551585e-01	-1.273008068879392773e+01
6.199608610567514648e+11	1.668873714426329036e+00	1.275129677237192040e-02	3.313658795480697083e+00	2.784976879133755467e+00	4.256060801652157555e-02	1.528221233555077455e-02	5.706710034931915487e+01	2.751456117692175951e+01	5.271602285048971881e-01	-2.317247897320027505e-01	5.758422394143003498e-01	-1.298051871619718156e+01	5.271602285048976322e-01	-2.317247897320013350e-01	5.758422394143001277e-01	-1.298051871619717978e+01
6.262230919765166016e+11	1.668973892624449062e+00	1.378050501304402958e-02	3.617290374208190773e+00	2.785283951943591685e+00	4.599860618790165695e-02	1.651487136735322464e-02	5.874332373280704900e+01	2.771151823639415923e+01	4.296161446323090161e-01	-3.445295673143616288e-01	5.507001493395025093e-01	-1.324229789237632815e+01	4.296161446323086275e-01	-3.445295673143619064e-01	5.507001493395023983e-01	-1.324229789237632993e+01
6.324853228962817383e+11	1.667724414397327326e+00	1.342431910441639793e-02	3.559031895641522780e+00	2.781124510033491148e+00	4.477612943419138208e-02	1.610000892540124767e-02	5.622134686928018965e+01	2.741297766650547629e+01	3.516460196256622761e-01	-4.300812683925742119e-01	5.555401160499006119e-01	-1.345176991461920046e+01	3.516460196256618875e-01	-4.300812683925743785e-01	5.555401160499005009e-01	-1.345176991461920046e+01
6.387475538160469971e+11	1.667959306938615383e+00	1.310359005251551627e-02	3.508396820150033957e+00	2.781916545530881635e+00	4.371250996480303269e-02	1.571309176582838182e-02	5.776491285377387896e+01	2.759724834030775398e+01	2.274342827478531004e-01	-5.113750773139519312e-01	5.596702803141155869e-01	-1.371868713141895846e+01	2.274342827478547657e-01	-5.113750773139510430e-01	5.596702803141154758e-01	-1.371868713141895491e+01
6.450097847358121338e+11	1.668133180928866866e+00	1.250293294313162794e-02	3.380394340410846965e+00	2.782511985983679104e+00	4.171311460273296329e-02	1.499117157908179225e-02	5.332659278759416566e+01	2.705333968327258276e+01	8.734417435477155600e-02	-5.635561542786051703e-01	5.702846165021531188e-01	-1.398340282198308238e+01	8.734417435477184743e-02	-5.635561542786052813e-01	5.702846165021532299e-01	-1.398340282198308060e+01
6.512720156555772705e+11	1.668820779816119870e+00	1.346160548351567170e-02	3.674924636393948507e+00	2.784781580323888672e+00	4.493001392115515691e-02	1.613412493051950489e-02	5.580429981010143337e+01	2.736232216856948085e+01	-7.158195995004179579e-02	-5.413549994032638146e-01	5.460670401783989103e-01	-1.426863169326418479e+01	-7.158195995004099088e-02	-5.413549994032640367e-01	5.460670401783990213e-01	-1.426863169326418301e+01
6.575342465753424072e+11	1.668074251053367707e+00	1.356578870412024004e-02	3.738975218548439727e+00	2.782287676404088916e+00	4.525748566514720822e-02	1.626628549195866316e-02	5.057063175253982479e+01	2.669232239785432981e+01	-1.902069676677125565e-01	-5.064722485633308402e-01	5.410109325273775305e-01	-1.449642199097066353e+01	-1.902069676677131393e-01	-5.064722485633306182e-01	5.410109325273775305e-01	-1.449642199097066353e+01
6.637964774951076660e+11	1.667916170781854834e+00	1.394175304191330907e-02	3.879193917217584442e+00	2.781749980277723466e+00	4.650735069530864685e-02	1.671873857285530174e-02	5.122442429735579594e+01	2.677971531351625600e+01	-3.038271825022717532e-01	-4.342532460428612517e-01	5.299875833696772176e-01	-1.474766090332122381e+01	-3.038271825022743067e-01	-4.342532460428595309e-01	5.299875833696772176e-01	-1.474766090332123092e+01
6.700587084148728027e+11	1.667389897667296061e+00	1.297909148122550378e-02	3.645409411420266199e+00	2.780020614027277848e+00	4.328241203339013021e-02	1.556909751496016701e-02	4.846199589152066523e+01	2.640255741001375611e+01	-4.108924716418870804e-01	-3.634337214072679290e-01	5.485587417113272357e-01	-1.498377891573382037e+01	-4.108924716418869139e-01	-3.634337214072682620e-01	5.485587417113272357e-01	-1.498377891573382037e+01
6.763209393346379395e+11	1.668347128412970060e+00	1.335042643094701623e-02	3.784749433528742824e+00	2.783203906997915311e+00	4.454629119831814144e-02	1.600539977912279754e-02	4.918257934995011027e+01	2.650297297373684202e+01	-4.891442330663562932e-01	-2.224742439225039503e-01	5.373610238479933354e-01	-1.528110544561940287e+01	-4.891442330663562932e-01	-2.224742439225042279e-01	5.373610238479934464e-01	-1.528110544561940287e+01
6.825831702544030762e+11	1.668238358188330439e+00	1.344177893763027695e-02	3.845930979587261600e+00	2.782838538309888587e+00	4.484818245208562620e-02	1.611598439315974074e-02	4.476393120885856547e+01	2.586252140152505063e+01	-5.245561709851167542e-01	-9.197819496255497940e-02	5.325590717161212684e-01	-1.553438307038486954e+01	-5.245561709851168652e-01	-9.197819496255381366e-02	5.325590717161212684e-01	-1.553438307038487309e+01
6.888454011741683350e+11	1.668139400211454237e+00	1.450255758479258514e-02	4.187506778128614826e+00	2.782478734361329753e+00	4.838457542205595874e-02	1.738901894362970130e-02	4.787827508143430322e+01	2.632011330525361004e+01	-5.048741390935732598e-01	4.041756853515887649e-02	5.064893643224613884e-01	-1.578784764649189576e+01	-5.048741390935725937e-01	4.041756853516364351e-02	5.064893643224610553e-01	-1.578784764649190464e+01
6.951076320939334717e+11	1.667304117741545300e+00	1.371083210512422795e-02	3.994891889210777425e+00	2.779715034120898043e+00	4.572025365307320899e-02	1.644782040312003576e-02	4.375004290744909952e+01	2.570665437660193575e+01	-4.975128818205434844e-01	1.549990705484423636e-01	5.210986273713096306e-01	-1.600998046561723243e+01	-4.975128818205420966e-01	1.549990705484466380e-01	5.210986273713096306e-01	-1.600998046561724308e+01
7.013698630136986084e+11	1.667657505922915284e+00	1.405087504657390358e-02	4.130851983139351979e+00	2.780884129971463725e+00	4.686409447240792725e-02	1.685222838568568166e-02	4.671301356483417777e+01	2.615248351133829985e+01	-4.287104356738125621e-01	2.776410928965787894e-01	5.107614062558337720e-01	-1.628266296715387540e+01	-4.287104356738134503e-01	2.776410928965772906e-01	5.107614062558336609e-01	-1.628266296715387185e+01
7.076320939334637451e+11	1.667800030536332079e+00	1.327486241259970973e-02	3.937555709010519323e+00	2.781380719884916974e+00	4.427963187419880348e-02	1.592001826921088728e-02	4.382010879023932404e+01	2.571754136017975156e+01	-3.512672917556768915e-01	3.908060889016621853e-01	5.254694181205807890e-01	-1.654659261568444251e+01	-3.512672917556763919e-01	3.908060889016626849e-01	5.254694181205807890e-01	-1.654659261568444251e+01
7.138943248532290039e+11	1.668208056024324648e+00	1.461064108541881498e-02	4.372122915130292498e+00	2.782704647351529559e+00	4.874717832475129742e-02	1.751791314653065174e-02	4.619745427864251752e+01	2.607697856499388323e+01	-2.174039998624173464e-01	4.423920258987867338e-01	4.929251502358250603e-01	-1.682199275937643179e+01	-2.174039998624144321e-01	4.423920258987881216e-01	4.929251502358250048e-01	-1.682199275937643890e+01
7.201565557729941406e+11	1.667637638330445427e+00	1.423452146188023369e-02	4.296936652851096383e+00	2.780812671175096895e+00	4.747604750690798819e-02	1.707272409933528051e-02	4.359474263783370418e+01	2.568246121293579876e+01	-1.108210877627423263e-01	4.859695206660591960e-01	4.984452713280734804e-01	-1.705455235703240291e+01	-1.108210877627432284e-01	4.859695206660589184e-01	4.984452713280733693e-01	-1.705455235703240291e+01
7.264187866927592773e+11	1.667264176211179949e+00	1.493056331849154129e-02	4.546240663164500262e+00	2.779546911556137090e+00	4.978638670314732007e-02	1.791169146890716699e-02	4.662290445010823703e+01	2.613934709109184951e+01	7.960208447335196530e-03	4.804722495869501175e-01	4.805381853106675538e-01	-1.729532554681598100e+01	7.960208447334814891e-03	4.804722495869498955e-01	4.805381853106673318e-01	-1.729532554681597745e+01
7.326810176125244141e+11	1.667232382470801522e+00	1.380529473142666844e-02	4.239843086044999154e+00	2.779473230996643451e+00	4.603326885157617981e-02	1.656186803247963052e-02	4.515008939882476824e+01	2.592095968909378101e+01	1.354100133705856968e-01	4.840944107013361308e-01	5.026761086358652042e-01	-1.755150695833903285e+01	1.354100133705850029e-01	4.840944107013366859e-01	5.026761086358655373e-01	-1.755150695833902930e+01
7.389432485322896729e+11	1.667550278602875746e+00	1.462053177071300815e-02	4.528594298404523322e+00	2.780510171719270396e+00	4.876094365514934553e-02	1.753668954391885207e-02	4.544096983620890740e+01	2.596465025282552830e+01	2.495634986030977609e-01	4.120872506993102369e-01	4.817653391682868991e-01	-1.782329271350418054e+01	2.495634986030962343e-01	4.120872506993110140e-01	4.817653391682868436e-01	-1.782329271350417699e+01
7.452054794520548096e+11	1.667655997406264801e+00	1.428291176886097719e-02	4.461510855939684994e+00	2.780872524116487110e+00	4.763796694353106265e-02	1.713058276868198102e-02	4.276334935156615558e+01	2.555146043590669436e+01	3.513789281406966558e-01	3.365197119234550338e-01	4.865312607164621328e-01	-1.808575527978922537e+01	3.513789281406968779e-01	3.365197119234547563e-01	4.865312607164621328e-01	-1.808575527978922537e+01
7.514677103718199463e+11	1.667184256474322224e+00	1.524532037924655400e-02	4.802153529848347091e+00	2.779270925242372847e+00	5.083351624237399807e-02	1.829023424117637645e-02	3.650847563760552816e+01	2.447558895725085293e+01	3.997341541812692856e-01	2.332384590695648352e-01	4.628040328348055343e-01	-1.832136911104453958e+01	3.997341541812684529e-01	2.332384590695659732e-01	4.628040328348054788e-01	-1.832136911104453603e+01
7.577299412915850830e+11	1.667474229979809319e+00	1.444017114780808166e-02	4.586442468906994030e+00	2.780261789103980252e+00	4.815722653093588296e-02	1.732111224909361688e-02	3.360194807228815250e+01	2.391117490648969834e+01	4.619892022749763072e-01	1.214715432694632447e-01	4.776916985283856665e-01	-1.859244389084374305e+01	4.619892022749754190e-01	1.214715432694668945e-01	4.776916985283856665e-01	-1.859244389084373594e+01
7.639921722113503418e+11	1.666738907688286586e+00	1.493752782795425109e-02	4.783621369606112950e+00	2.777795456664331919e+00	4.979391763105570773e-02	1.792569626089383916e-02	4.232959954917552636e+01	2.548210085569881400e+01	4.638247620812661065e-01	1.590113329658969163e-02	4.640972483864335141e-01	-1.881528671157495936e+01	4.638247620812659955e-01	1.590113329658899080e-02	4.640972483864334031e-01	-1.881528671157495936e+01
7.702544031311154785e+11	1.667669086999728378e+00	1.425749545325728784e-02	4.603271523642848528e+00	2.780916907557907880e+00	4.755356885087271696e-02	1.709996034819767294e-02	3.854701624200397703e+01	2.484524745603438944e+01	4.595859793061659038e-01	-1.258196829228086511e-01	4.764974973550266668e-01	-1.911677588247230375e+01	4.595859793061665144e-01	-1.258196829228057367e-01	4.764974973550265003e-01	-1.911677588247229664e+01
7.765166340508806152e+11	1.667163070912347056e+00	1.532097605732592009e-02	4.986850609781281030e+00	2.779197972706538344e+00	5.108513098621204895e-02	1.838124937046585819e-02	3.992083174846157334e+01	2.508350026607145367e+01	3.951738762747855072e-01	-2.161184429075422575e-01	4.504104504280734833e-01	-1.935001179091329604e+01	3.951738762747861178e-01	-2.161184429075411750e-01	4.504104504280734833e-01	-1.935001179091329249e+01
7.827788649706457520e+11	1.667396495372303056e+00	1.505130868695076819e-02	4.938584796149332767e+00	2.779984530886648653e+00	5.019299871077682190e-02	1.805513597400064049e-02	3.631541479065592171e+01	2.443951628406224685e+01	3.259094658452362792e-01	-3.154948794428808490e-01	4.536011451508970005e-01	-1.961871834944285808e+01	3.259094658452356130e-01	-3.154948794428813486e-01	4.536011451508968895e-01	-1.961871834944286164e+01
7.890410958904110107e+11	1.666544156569399915e+00	1.527677402203758694e-02	5.052664233558167517e+00	2.777136045971092315e+00	5.091883695531589787e-02	1.833501712283270788e-02	3.655993590795400650e+01	2.448517191223387712e+01	2.465692910395748672e-01	-3.717833470340231039e-01	4.461157612274861406e-01	-1.983474867546044607e+01	2.465692910395739512e-01	-3.717833470340234925e-01	4.461157612274859185e-01	-1.983474867546044607e+01
7.953033268101761475e+11	1.667322065494081684e+00	1.477126291685203381e-02	4.924244273637478742e+00	2.779744679875292057e+00	4.925690519296373193e-02	1.771993865104673840e-02	3.350012720341232608e+01	2.389052784937644702e+01	1.300884502777665819e-01	-4.355510293527458110e-01	4.545632013987795372e-01	-2.013011097327176202e+01	1.300884502777680252e-01	-4.355510293527454779e-01	4.545632013987795927e-01	-2.013011097327175847e+01
8.015655577299412842e+11	1.666914856016799451e+00	1.513108964330691156e-02	5.083916549411279462e+00	2.778376187335713343e+00	5.044447622830044997e-02	1.815610012000336976e-02	3.268924477080584268e+01	2.372382295955485887e+01	2.349464382388953554e-02	-4.434244091814121269e-01	4.440463995420927401e-01	-2.036741719491506331e+01	2.349464382389088862e-02	-4.434244091814120159e-01	4.440463995420926846e-01	-2.036741719491506331e+01
8.078277886497064209e+11	1.667595423646483610e+00	1.535917342397332026e-02	5.200867549292949477e+00	2.780638592758427396e+00	5.122577462562120237e-02	1.842230585414000518e-02	3.208125675739888294e+01	2.359609455359632335e+01	-1.029849526042141139e-01	-4.241093423882245084e-01	4.364339981759721709e-01	-2.065856799300160063e+01	-1.029849526042174723e-01	-4.241093423882237867e-01	4.364339981759722265e-01	-2.065856799300160773e+01
8.140900195694715576e+11	1.666722357551711386e+00	1.565266936084224944e-02	5.341337287919203369e+00	2.777718411104614926e+00	5.217730795816086925e-02	1.878423232159501938e-02	2.985164436986297432e+01	2.310603072482864917e+01	-1.867322126812166472e-01	-3.846407294418960898e-01	4.275715261782723764e-01	-2.087230986240625441e+01	-1.867322126812174798e-01	-3.846407294418958678e-01	4.275715261782725429e-01	-2.087230986240625796e+01
8.203522504892368164e+11	1.667115398746422894e+00	1.560305368395098653e-02	5.365363341762770411e+00	2.779030297453180420e+00	5.202418212796358632e-02	1.872026446622072557e-02	3.004377766994418053e+01	2.314967903968481977e+01	-2.838167748277948821e-01	-3.177378432554686105e-01	4.260390812006428218e-01	-2.114942105662912297e+01	-2.838167748277939939e-01	-3.177378432554695542e-01	4.260390812006429884e-01	-2.114942105662911942e+01
8.266144814090019531e+11	1.666631547587471562e+00	1.537119959327514634e-02	5.325984918878269525e+00	2.777424441636874075e+00	5.123625233283213981e-02	1.844739736740995742e-02	2.958525451093412784e+01	2.304504594886213198e+01	-3.515136260914251132e-01	-2.451273197678401350e-01	4.285431509480779888e-01	-2.138220470328123923e+01	-3.515136260914253352e-01	-2.451273197678395244e-01	4.285431509480778223e-01	-2.138220470328124279e+01
8.328767123287670898e+11	1.667502428038229789e+00	1.565421486425283906e-02	5.465138477767191638e+00	2.780319293070375508e+00	5.220688259034751699e-02	1.877729752854901887e-02	2.911240638166310646e+01	2.293543163902195658e+01	-4.001716978529619162e-01	-1.269052644130796159e-01	4.198122603000963848e-01	-2.168405389930725491e+01	-4.001716978529626934e-01	-1.269052644130775620e-01	4.198122603000964959e-01	-2.168405389930726201e+01
8.391389432485322266e+11	1.666912961647391223e+00	1.594426457492752885e-02	5.608252130063633878e+00	2.778344602135241814e+00	5.315540256776406236e-02	1.913204090195022231e-02	2.914946994292515470e+01	2.294408768823364042e+01	-4.097927522031705738e-01	-3.288389981884420193e-02	4.111100225311284384e-01	-2.191107495720494214e+01	-4.097927522031707959e-01	-3.288389981884331376e-02	4.111100225311286049e-01	-2.191107495720494214e+01
8.454011741682974854e+11	1.667128785196596796e+00	1.622510557909141379e-02	5.749625252331199476e+00	2.779055132380027882e+00	5.409868110751438891e-02	1.946657354047647004e-02	2.909605004373063863e+01	2.293160817522507244e+01	-3.955149777537761424e-01	7.542479138927693505e-02	4.026425173571290816e-01	-2.217958625297697850e+01	-3.955149777537756428e-01	7.542479138928007143e-02	4.026425173571291927e-01	-2.217958625297698561e+01
8.516634050880626221e+11	1.666375607950656423e+00	1.604508462280370210e-02	5.727949225525529542e+00	2.776550222032367010e+00	5.347427528588849510e-02	1.925925015206338825e-02	2.935606163650457745e+01	2.299213562133993705e+01	-3.710788591643816581e-01	1.596703825933103726e-01	4.039729580011923726e-01	-2.239748876253832677e+01	-3.710788591643814915e-01	1.596703825933111220e-01	4.039729580011924837e-01	-2.239748876253833032e+01
8.579256360078277588e+11	1.666992592948683516e+00	1.596875711503863843e-02	5.742617918828166523e+00	2.778609303741976344e+00	5.323959965873199807e-02	1.916052018793494571e-02	2.902806060393925236e+01	2.291569186780240130e+01	-3.093000288010270271e-01	2.584479222726883130e-01	4.030655484451452497e-01	-2.268721700832722377e+01	-3.093000288010260834e-01	2.584479222726896452e-01	4.030655484451453052e-01	-2.268721700832722732e+01
8.641878669275928955e+11	1.666564386717299007e+00	1.604509601144514172e-02	5.812187898389947094e+00	2.777179409968390633e+00	5.348037118826850372e-02	1.925708184221242361e-02	2.920952396210056534e+01	2.295808973147093468e+01	-2.383378371195422341e-01	3.199821178605122829e-01	3.989905767725852592e-01	-2.292174964419519512e+01	-2.383378371195398193e-01	3.199821178605138927e-01	3.989905767725850372e-01	-2.292174964419520222e+01
8.704500978473581543e+11	1.667207132276585346e+00	1.642996920427503699e-02	5.994732229255637534e+00	2.779309678025862151e+00	5.478432368090398880e-02	1.971148595424500327e-02	2.767244559200920406e+01	2.259031312131422808e+01	-1.326693593544196192e-01	3.650285039104378404e-01	3.883902259050871497e-01	-2.321333911264364502e+01	-1.326693593544202021e-01	3.650285039104375073e-01	3.883902259050870387e-01	-2.321333911264364502e+01
