Repository: alperensar/UoB_VNA_Extraction

# VNA Parameter Extraction Algorithm
MATLAB software for extracting permittivity and loss tangent from VNA measurements.

**Initialisation Correction.** Configuration discovery and the Optimization Toolbox check have been corrected. The extraction calculations are unchanged.

The software supports GRL and TRL workflows, CSV and Touchstone inputs, and interactive fit settings.

## Measurement data and configuration

The example [folder_struct](folder_struct) shows a material directory with measurement-system and frequency-band subdirectories. The material name must match an entry in `Materials` in [src/config_VNA.json](src/config_VNA.json).

File: folder_struct/RADIX_2.8_HT/MENLO_UoB/Collimated/Processed_Revision/NR_NFP/RADIX_2.8_HT_MENLO_UoB_Film_5_NR_NFP_L2.94mm.txt (part 1 of 2)
freq_roi_Hz	n_opt	k_opt	alpha_cm	eps_r	eps_i	loss_tan	DR	alpha_max	H_meas_real	H_meas_imag	H_meas_mag	H_meas_phase	H_model_real	H_model_imag	H_model_mag	H_model_phase
3.005870841487279663e+11	1.666512072981912063e+00	6.158095509712652876e-03	7.759002593180365226e-01	2.777224567254163112e+00	2.052508102702367554e-02	7.390501030788729046e-03	7.655570711280181229e+01	2.951334267699601810e+01	8.156261640596670359e-01	1.855886200949277975e-01	8.364742526864926697e-01	2.237319473419753235e-01	8.156261640596667029e-01	1.855886200949292408e-01	8.364742526864925587e-01	2.237319473419770999e-01
3.068493150684931641e+11	1.670054668165839473e+00	5.701026458138512033e-03	7.332758396153951086e-01	2.789050092959835858e+00	1.904205169950236656e-02	6.827432661596366699e-03	7.884747011304553155e+01	2.971401998903494501e+01	8.370413780754126787e-01	-8.437910667141861054e-02	8.412836039368963847e-01	-1.004669792266277145e-01	8.370413780754129007e-01	-8.437910667141829135e-02	8.412836039368963847e-01	-1.004669792266273121e-01
3.131115459882583008e+11	1.671570626639505175e+00	7.205256991294009712e-03	9.456658784868008372e-01	2.794096444115677258e+00	2.408819188807200667e-02	8.621102517345583319e-03	7.184352025003005338e+01	2.908113361259056262e+01	7.546391355055855898e-01	-3.084434283502663354e-01	8.152408069577256056e-01	-3.880092548836047150e-01	7.546391355055865890e-01	-3.084434283502651697e-01	8.152408069577259386e-01	-3.880092548836029387e-01
3.193737769080234985e+11	1.670477797283967947e+00	1.043345602059857040e-02	1.396743326796010098e+00	2.790387214214164135e+00	3.485771326269730686e-02	1.249207030663449479e-02	7.753072438666623611e+01	2.959944417114113335e+01	6.187626758865422127e-01	-4.465501401975187634e-01	7.630689855974345237e-01	-6.251301854139913461e-01	6.187626758865407695e-01	-4.465501401975207618e-01	7.630689855974345237e-01	-6.251301854139945657e-01
3.256360078277886353e+11	1.667587213179755112e+00	9.171821280866224516e-03	1.251921697858838778e+00	2.780762991255013805e+00	3.058962377908495955e-02	1.100044263940640719e-02	7.403954168761724475e+01	2.928597678417212791e+01	5.285727975737667395e-01	-5.733552537190701459e-01	7.798239861034138576e-01	-8.260159024662063754e-01	5.285727975737667395e-01	-5.733552537190708120e-01	7.798239861034144127e-01	-8.260159024662070415e-01
3.318982387475538330e+11	1.667598473240767376e+00	7.458604290610087832e-03	1.037651875918501165e+00	2.780829037176974605e+00	2.487591425505683920e-02	8.945502913875719164e-03	7.551960872368788102e+01	2.942063707676693696e+01	3.764162714344449490e-01	-7.113156037121737274e-01	8.047726992667083579e-01	-1.084075634973979074e+00	3.764162714344478911e-01	-7.113156037121721731e-01	8.047726992667085799e-01	-1.084075634973974855e+00
3.381604696673189697e+11	1.670283618429523775e+00	6.276217231366688562e-03	8.896311190500834076e-01	2.789807975091287862e+00	2.096612565451376128e-02	7.515257624076334027e-03	6.983212778548957544e+01	2.888794222083970453e+01	1.415415026833060919e-01	-8.098660600000675558e-01	8.221417348133358560e-01	-1.397772383168919275e+00	1.415415026833056200e-01	-8.098660600000674448e-01	8.221417348133355230e-01	-1.397772383168919941e+00
3.444227005870841675e+11	1.670973630875591143e+00	8.737540723468141535e-03	1.261450292121730543e+00	2.792076530463662110e+00	2.920040029523380057e-02	1.045830942548866237e-02	7.649307951540878037e+01	2.950777475857756116e+01	-7.759611811384735380e-02	-7.744586676346343346e-01	7.783362932696580305e-01	-1.670657062944142401e+00	-7.759611811384620195e-02	-7.744586676346346676e-01	7.783362932696582526e-01	-1.670657062944140847e+00
3.506849315068493042e+11	1.669993233183080905e+00	1.046168271870241175e-02	1.537828165942733971e+00	2.788767952071973255e+00	3.494187869588281231e-02	1.252950381544725399e-02	7.247436011598516359e+01	2.914061193821027373e+01	-2.473644871410979051e-01	-7.053444361018950115e-01	7.474623489102837359e-01	-1.908094862200710118e+00	-2.473644871410970170e-01	-7.053444361018954556e-01	7.474623489102837359e-01	-1.908094862200708786e+00
3.569471624266145020e+11	1.667426393535854423e+00	9.785422768044794647e-03	1.464106566860476688e+00	2.780215023361237048e+00	3.263294439068913783e-02	1.173756134561002896e-02	7.312140104567453136e+01	2.920108234086091414e+01	-3.882788321268428877e-01	-6.485518428188278284e-01	7.558967815128482259e-01	-2.110249003705440440e+00	-3.882788321268423881e-01	-6.485518428188280504e-01	7.558967815128481149e-01	-2.110249003705439552e+00
3.632093933463796387e+11	1.667978242432418989e+00	7.725281306953841326e-03	1.176144103302542820e+00	2.782091737256669806e+00	2.577120227333777949e-02	9.263246760780765796e-03	7.385682895504099577e+01	2.926916675387905542e+01	-5.709025568470001977e-01	-5.438937042761605722e-01	7.885113131500942618e-01	-2.380417364672341218e+00	-5.709025568470007528e-01	-5.438937042761599061e-01	7.885113131500941508e-01	-2.380417364672342551e+00
3.694716242661448364e+11	1.669644243700196817e+00	7.055235471943377586e-03	1.092651745955817155e+00	2.787662124173637679e+00	2.355946658735940530e-02	8.451335039156966655e-03	7.644141169130480762e+01	2.950317778798740065e+01	-7.131589619710160255e-01	-3.581680289388433636e-01	7.980476439370730590e-01	-2.676164648086224673e+00	-7.131589619710156924e-01	-3.581680289388439742e-01	7.980476439370730590e-01	-2.676164648086223785e+00
3.757338551859099731e+11	1.671133755678008814e+00	9.777817607936837435e-03	1.539967025031709014e+00	2.792592423649312483e+00	3.268008212297210391e-02	1.170241738329516959e-02	6.888924965150421542e+01	2.879545625448772839e+01	-7.359480013082477790e-01	-1.285974717461077776e-01	7.470989026689142110e-01	-2.968602017562708806e+00	-7.359480013082481120e-01	-1.285974717461050298e-01	7.470989026689139889e-01	-2.968602017562712359e+00
3.819960861056751709e+11	1.669174596473816496e+00	1.047037383514762103e-02	1.676525881740779989e+00	2.786034204785280188e+00	3.495376404242507562e-02	1.254606421643662643e-02	7.304759563649395204e+01	2.919421181557603973e+01	-7.318903359374356876e-01	2.909917636009994035e-02	7.324685835607207540e-01	-3.181330653122450780e+00	-7.318903359374354656e-01	2.909917636009877809e-02	7.324685835607205320e-01	-3.181330653122447227e+00
3.882583170254403076e+11	1.667484417272889763e+00	1.029807467228130088e-02	1.675968938496028349e+00	2.780398231505952555e+00	3.434375808788338313e-02	1.235210039292885913e-02	7.414952521106654615e+01	2.929607555516551542e+01	-7.085529820224294451e-01	1.866092328177535731e-01	7.327143605155476136e-01	-3.399111603396537173e+00	-7.085529820224295561e-01	1.866092328177526849e-01	7.327143605155473916e-01	-3.399111603396534065e+00
3.945205479452055054e+11	1.668179391075768292e+00	7.593125378470821571e-03	1.255681106671407976e+00	2.782764825256907937e+00	2.533339054043883681e-02	9.103676426591322812e-03	6.963789532558378426e+01	2.886899270155067043e+01	-6.714778227588742432e-01	3.955528279329592056e-01	7.793231076663641455e-01	-3.673942578910754264e+00	-6.714778227588750203e-01	3.955528279329580399e-01	7.793231076663641455e-01	-3.673942578910750711e+00
4.007827788649706421e+11	1.669756397383679980e+00	8.677752449341004023e-03	1.457825256769055722e+00	2.788011123216153742e+00	2.897946533439807806e-02	1.039431481929252964e-02	7.234659622830459114e+01	2.912860772227996620e+01	-5.110268011226437590e-01	5.575717464408876944e-01	7.563297190344854259e-01	-3.970520301164859767e+00	-5.110268011226432039e-01	5.575717464408874724e-01	7.563297190344848708e-01	-3.970520301164858434e+00
4.070450097847357788e+11	1.670816606935875193e+00	9.681899866208362737e-03	1.651932062867518258e+00	2.791534394827691834e+00	3.235335816630231787e-02	1.158981176311078137e-02	6.966500071136100303e+01	2.887164030191326702e+01	-3.243126230491686912e-01	6.595128498168945086e-01	7.349393692969738989e-01	-4.255366570997562548e+00	-3.243126230491685247e-01	6.595128498168943976e-01	7.349393692969737879e-01	-4.255366570997560771e+00
4.133072407045009766e+11	1.668341404969681863e+00	1.153306813079165230e-02	1.998053130474773287e+00	2.783230031875702615e+00	3.848219017787201518e-02	1.382644974980300374e-02	7.128235924141237945e+01	2.902778433744190068e+01	-1.806533019613243418e-01	6.749887987234094444e-01	6.987456575261136171e-01	-4.450879063256730106e+00	-1.806533019613221769e-01	6.749887987234099995e-01	6.987456575261135061e-01	-4.450879063256731882e+00
4.195694716242661133e+11	1.667990337838341386e+00	9.956535317562796236e-03	1.751061020731624396e+00	2.782092634526534436e+00	3.321480941608188908e-02	1.193878629484761665e-02	7.322016126597470986e+01	2.921026506225109998e+01	-9.046443741932421248e-03	7.245598636126582281e-01	7.246163357962405183e-01	-4.699904195940024287e+00	-9.046443741929947532e-03	7.245598636126586722e-01	7.246163357962407403e-01	-4.699904195940026064e+00
4.258317025440313110e+11	1.667568998102491928e+00	8.794046024143841248e-03	1.569697209375909619e+00	2.780709028187074328e+00	2.932935703549749418e-02	1.054743834690939110e-02	6.929433177463066329e+01	2.883534449281756196e+01	1.728302078199092096e-01	7.238934206447925623e-01	7.442391854692224085e-01	-4.946752559222531431e+00	1.728302078199074332e-01	7.238934206447930064e-01	7.442391854692224085e-01	-4.946752559222527879e+00
4.320939334637964478e+11	1.670367924031432860e+00	9.054460287705984323e-03	1.639947323254352218e+00	2.790047018381977217e+00	3.024856006800099098e-02	1.084159509453103652e-02	6.859570027366898159e+01	2.876640374555959312e+01	3.950890674946729297e-01	6.213046496284314602e-01	7.362844823189731436e-01	-5.278789779868608534e+00	3.950890674946727632e-01	6.213046496284317932e-01	7.362844823189732546e-01	-5.278789779868605869e+00
4.383561643835616455e+11	1.669235139494440023e+00	1.055011360624321694e-02	1.938533968891577253e+00	2.786234646025918416e+00	3.522124071439917264e-02	1.264116098930726309e-02	6.596325802369787539e+01	2.850017274145453783e+01	5.027429679452146694e-01	4.939420285724087645e-01	7.047901953124698915e-01	-5.506617125842778293e+00	5.027429679452142253e-01	4.939420285724087645e-01	7.047901953124695584e-01	-5.506617125842776517e+00
4.446183953033267822e+11	1.669272593687509243e+00	1.173188790111295149e-02	2.186474882192575464e+00	2.786333354842500221e+00	3.916743789108385193e-02	1.405698202729867632e-02	6.645857309989261807e+01	2.855106842628274322e+01	5.905774278362512231e-01	3.361934627469339021e-01	6.795643771295376556e-01	-5.765673754924693029e+00	5.905774278362506680e-01	3.361934627469347348e-01	6.795643771295376556e-01	-5.765673754924689476e+00
4.508806262230919800e+11	1.666799753312071530e+00	1.022453291937905004e-02	1.932387472159111885e+00	2.778116876567763072e+00	3.408449789550430792e-02	1.226892150686408577e-02	6.651236152436325710e+01	2.855657256163051727e+01	6.681196346649170836e-01	2.271727247977338993e-01	7.056849815015261429e-01	-5.955430635004920426e+00	6.681196346649167506e-01	2.271727247977353981e-01	7.056849815015262539e-01	-5.955430635004916873e+00
4.571428571428571167e+11	1.668626177633472984e+00	9.681975098507105901e-03	1.855261194319200779e+00	2.784219580041886744e+00	3.231119420112876089e-02	1.160511707939452901e-02	6.436131843871386593e+01	2.833291021049107528e+01	7.134061901660126992e-01	1.353091752580164522e-02	7.135344966406845790e-01	-6.264220942200966924e+00	7.134061901660128102e-01	1.353091752580602193e-02	7.135344966406848011e-01	-6.264220942200958930e+00
4.634050880626223145e+11	1.669102990318204860e+00	9.098585749328175210e-03	1.767355238281290042e+00	2.785822008026535457e+00	3.037295336374052496e-02	1.090268986181805455e-02	6.355660113490932162e+01	2.824731003389225137e+01	6.998057186767152604e-01	-1.807110051344029689e-01	7.227617250998561449e-01	-6.535894961597488617e+00	6.998057186767148163e-01	-1.807110051344044954e-01	7.227617250998562559e-01	-6.535894961597489505e+00
4.696673189823874512e+11	1.669964732468779633e+00	1.199010507026508285e-02	2.360491775266632786e+00	2.788638445069926863e+00	4.004610521187557115e-02	1.436045080805424708e-02	6.460365919036999571e+01	2.835847911690398249e+01	5.696611093628497491e-01	-3.378947851186538398e-01	6.623342549882905717e-01	-6.818553205287098073e+00	5.696611093628497491e-01	-3.378947851186535623e-01	6.623342549882903496e-01	-6.818553205287096297e+00
4.759295499021526489e+11	1.667885592232075442e+00	1.107066815705687497e-02	2.208542009543822182e+00	2.781719789081897432e+00	3.692921583107516836e-02	1.327567786518986555e-02	6.260964874973024052e+01	2.814518079811541895e+01	5.034870446660160148e-01	-4.533355013515893983e-01	6.775044508578639268e-01	-7.016216715635719581e+00	5.034870446660146825e-01	-4.533355013515906751e-01	6.775044508578638158e-01	-7.016216715635720469e+00
4.821917808219177856e+11	1.667415689917390642e+00	1.161466067079948948e-02	2.347553457394709220e+00	2.780140182640189916e+00	3.873293487111503092e-02	1.393200785808285623e-02	6.507870381712274366e+01	2.840832306283224540e+01	3.716085097092348133e-01	-5.500931327973026530e-01	6.638488828333367620e-01	-7.259862839534431345e+00	3.716085097092349243e-01	-5.500931327973023199e-01	6.638488828333366509e-01	-7.259862839534429568e+00
4.884540117416829834e+11	1.667879733018689636e+00	9.135724157884406518e-03	1.870491849220018876e+00	2.781739342358606315e+00	3.047457833876927522e-02	1.095522426372638226e-02	6.722430283260740680e+01	2.862900861614798842e+01	2.255147671578247304e-01	-6.753616132961229868e-01	7.120184119249935994e-01	-7.531705813866797605e+00	2.255147671578255075e-01	-6.753616132961230978e-01	7.120184119249940435e-01	-7.531705813866794941e+00
4.947162426614481201e+11	1.669272792904940461e+00	1.106304054111715944e-02	2.294139562851510661e+00	2.786349266266646030e+00	3.693446516418245201e-02	1.325550447366203449e-02	6.269145036959719164e+01	2.815406388814940541e+01	1.499556226819090399e-02	-6.687263251915057660e-01	6.688944347891337960e-01	-7.831561326874397544e+00	1.499556226818984754e-02	-6.687263251915058770e-01	6.688944347891339071e-01	-7.831561326874397544e+00
5.009784735812133179e+11	1.669155617586885354e+00	1.108087925914872512e-02	2.326925339467095899e+00	2.785957689836700890e+00	3.699142372642019727e-02	1.327781245973927611e-02	6.543118855735777117e+01	2.844507285807289776e+01	-1.531770950103848450e-01	-6.478276179903669219e-01	6.656905024610860755e-01	-8.086164713075010724e+00	-1.531770950103877038e-01	-6.478276179903661447e-01	6.656905024610859645e-01	-8.086164713075012500e+00
5.072407045009784546e+11	1.667580454752847885e+00	1.277787270862977206e-02	2.716825942554840889e+00	2.780661299042757051e+00	4.261626156446168129e-02	1.532594479562553527e-02	6.728431227742275667e+01	2.863507914482935135e+01	-2.683154610310344301e-01	-5.686377942160059096e-01	6.287623777224121691e-01	-8.294862064868437912e+00	-2.683154610310348187e-01	-5.686377942160056875e-01	6.287623777224121691e-01	-8.294862064868436136e+00
5.135029354207436523e+11	1.667357106455127580e+00	1.060333994699643248e-02	2.282310755702053662e+00	2.779967289628384020e+00	3.535910842556807404e-02	1.271925340901933904e-02	6.875810409483261765e+01	2.878249214098488906e+01	-4.275232183451287971e-01	-5.161978197344535557e-01	6.702509166892500758e-01	-8.545692147686660078e+00	-4.275232183451286305e-01	-5.161978197344537778e-01	6.702509166892501868e-01	-8.545692147686658302e+00
5.197651663405087891e+11	1.667531431732629965e+00	1.087696496105815779e-02	2.369758344277239637e+00	2.780542767449510677e+00	3.627536190883792061e-02	1.304614420374910176e-02	6.595539933230362806e+01	2.849936215192128586e+01	-5.400322925999003765e-01	-3.823315052714944540e-01	6.616738297483670816e-01	-8.808717033172317912e+00	-5.400322925998995993e-01	-3.823315052714947315e-01	6.616738297483666376e-01	-8.808717033172314359e+00
5.260273972602739868e+11	1.669134980250843725e+00	1.046032614435193041e-02	2.306443131893236131e+00	2.785902163873938520e+00	3.491939254474048931e-02	1.253432119675850290e-02	6.630035269757138394e+01	2.853485197060726364e+01	-6.365857761334783316e-01	-2.014472123095436551e-01	6.676993557902758392e-01	-9.118299082726558424e+00	-6.365857761334779985e-01	-2.014472123095448486e-01	6.676993557902758392e-01	-9.118299082726554872e+00
5.322896281800391235e+11	1.668242767268794946e+00	1.258862250873593776e-02	2.808764811953175844e+00	2.782875457127979235e+00	4.200175690015175989e-02	1.509293446552544687e-02	6.402026784674146143e+01	2.829676305970583883e+01	-6.183803886687683216e-01	-4.826232534294445931e-02	6.202608782904538431e-01	-9.346889511383196236e+00	-6.183803886687683216e-01	-4.826232534294296744e-02	6.202608782904537321e-01	-9.346889511383196236e+00
5.385518590998043213e+11	1.667804659552834856e+00	1.192985735364688986e-02	2.693096660242244145e+00	2.781430060929669157e+00	3.979334336442586634e-02	1.430679272630183685e-02	6.498803478091016927e+01	2.839883779063911362e+01	-6.223164921531104676e-01	1.039436893577157378e-01	6.309374826106353140e-01	-9.590277263278224495e+00	-6.223164921531110227e-01	1.039436893577123100e-01	6.309374826106353140e-01	-9.590277263278217390e+00
5.448140900195694580e+11	1.666425632019477465e+00	1.176311507552844048e-02	2.686332940413147519e+00	2.776836016175234789e+00	3.920471294851064770e-02	1.411848330983207778e-02	5.760658870062367498e+01	2.757857569359960337e+01	-5.873587480261930338e-01	2.324846190007945623e-01	6.316956521576205796e-01	-9.801670227316600759e+00	-5.873587480261915905e-01	2.324846190007982816e-01	6.316956521576206907e-01	-9.801670227316606088e+00
5.510763209393345947e+11	1.668002546540158448e+00	1.049186602477242096e-02	2.423559283916758123e+00	2.782122416011771904e+00	3.500091849455713722e-02	1.258065363807091275e-02	5.883581485031590574e+01	2.772222176123177562e+01	-5.071981147576112292e-01	4.166907723120712448e-01	6.564153619041112053e-01	-1.011252426211677502e+01	-5.071981147576123394e-01	4.166907723120697460e-01	6.564153619041110943e-01	-1.011252426211677324e+01
5.573385518590998535e+11	1.668146038306876022e+00	1.144967960721045980e-02	2.674863225595644156e+00	2.782580109955817615e+00	3.819947535330231458e-02	1.372807748342197952e-02	3.668649858450253731e+01	2.450868320844315917e+01	-3.678365758573248212e-01	5.146615116235986331e-01	6.325979908955837727e-01	-1.037504025069548774e+01	-3.678365758573233224e-01	5.146615116235997434e-01	6.325979908955837727e-01	-1.037504025069549130e+01
5.636007827788649902e+11	1.668715301606878088e+00	1.264811500444524596e-02	2.988041015386307730e+00	2.784450783003768137e+00	4.221220608880265485e-02	1.515997565712603502e-02	4.937357530519732762e+01	2.652934223374291278e+01	-2.032534559596369250e-01	5.688666159372162134e-01	6.040870749216508129e-01	-1.065241501867774154e+01	-2.032534559596346213e-01	5.688666159372168796e-01	6.040870749216508129e-01	-1.065241501867774510e+01
5.698630136986301270e+11	1.666793041778986462e+00	1.272357613107097038e-02	3.039266788335064362e+00	2.778037154733282943e+00	4.241513632362858138e-02	1.526802341407158814e-02	5.244146823883561837e+01	2.693946768007478099e+01	-9.119459388890524543e-02	5.927547324280239005e-01	5.997287943482291217e-01	-1.084292239132109970e+01	-9.119459388890813201e-02	5.927547324280232344e-01	5.997287943482290107e-01	-1.084292239132109437e+01
5.761252446183952637e+11	1.667255167844279518e+00	1.194821368331686930e-02	2.885420065545901469e+00	2.779597034893234397e+00	3.984144202003556817e-02	1.433353163062569408e-02	5.616397381259265842e+01	2.740603133643234202e+01	7.412199632580672437e-02	6.089072330619240692e-01	6.134020613060011673e-01	-1.111670784962370107e+01	7.412199632581108200e-02	6.089072330619232920e-01	6.134020613060009453e-01	-1.111670784962370817e+01
5.823874755381605225e+11	1.667096897794495103e+00	1.131892494928208280e-02	2.763162130183228982e+00	2.779083948574021967e+00	3.773948933863374711e-02	1.357983063375911570e-02	5.353421534119146230e+01	2.707977677022607566e+01	2.275849127886754864e-01	5.815962008340790357e-01	6.245390567079559530e-01	-1.136856766166668820e+01	2.275849127886743761e-01	5.815962008340795908e-01	6.245390567079560640e-01	-1.136856766166668642e+01
5.886497064579256592e+11	1.668522453231691127e+00	1.224519755369594086e-02	3.021425491110429462e+00	2.783817232075171955e+00	4.086277412519891128e-02	1.467868423773572087e-02	5.588840888931991913e+01	2.737256865846967457e+01	3.789022401386411554e-01	4.667023681632173071e-01	6.011472432201911964e-01	-1.167751200308003412e+01	3.789022401386418215e-01	4.667023681632167520e-01	6.011472432201911964e-01	-1.167751200308003590e+01
5.949119373776907959e+11	1.667461103854269933e+00	1.285164791853057528e-02	3.204798020913546708e+00	2.780261368012678425e+00	4.285924604915884728e-02	1.541554565418232388e-02	5.239110424316377390e+01	2.693293064301269624e+01	4.587651425189190335e-01	3.633970138764229807e-01	5.852545135961834122e-01	-1.189645309480360780e+01	4.587651425189185339e-01	3.633970138764229807e-01	5.852545135961829681e-01	-1.189645309480360780e+01
6.011741682974559326e+11	1.667145538998758614e+00	1.327148469592362955e-02	3.344328908462476768e+00	2.779198115897427268e+00	4.425099301339874974e-02	1.592221610984711003e-02	5.668071869638385607e+01	2.746834095068168224e+01	5.225927125017582053e-01	2.359783911873477025e-01	5.734012070682396045e-01	-1.214222582933608763e+01	5.225927125017566510e-01	2.359783911873509221e-01	5.734012070682396045e-01	-1.214222582933608230e+01
6.074363992172210693e+11	1.666255660372360170e+00	1.212270034248925411e-02	3.086663906749808728e+00	2.776260965859336238e+00	4.039903612934133553e-02	1.455159894049679915e-02	5.428122860198922695e+01	2.717405496639111817e+01	5.837552385453363968e-01	1.182561049153827287e-01	5.956128649373523265e-01	-1.236649721763002141e+01	5.837552385453365078e-01	1.182561049153835475e-01	5.956128649373525485e-01	-1.236649721763001963e+01
6.136986301369863281e+11	1.667537796998287414e+00	1.233436426823483929e-02	3.172934341323937257e+00	2.780530167875999936e+00	4.113603723845343785e-02	1.479431430513000398e-02	5.804663020088220549e+01	2.763034769886179021e+01	5.847175551682798345e-01	-6.199505333617546382e-02	5.879949030052264991e-01	-1.267200161978288442e+01	5.847175551682799455e-01	-6.199505333617787162e-02	5.879949030052267211e-01	-1.267200161978288975e+01
6.199608610567514648e+11	1.667381459396061194e+00	1.255918757156072700e-02	3.263735689280231611e+00	2.780003197945281279e+00	4.188191300379559556e-02	1.506541900194603885e-02	5.706710034931915487e+01	2.751456117692175951e+01	5.435940474810040390e-01	-2.028615399965704169e-01	5.802131443414223488e-01	-1.292354974146674351e+01	5.435940474810048162e-01	-2.028615399965680854e-01	5.802131443414222378e-01	-1.292354974146673996e+01
6.262230919765166016e+11	1.667439528130347126e+00	1.367914135974664103e-02	3.590683093341477505e+00	2.780167461063214773e+00	4.561828202824851075e-02	1.640846555725200204e-02	5.874332373280704900e+01	2.771151823639415923e+01	4.511065522070082379e-01	-3.198370403423166919e-01	5.529854010903244577e-01	-1.318311502319827966e+01	4.511065522070082934e-01	-3.198370403423165809e-01	5.529854010903244577e-01	-1.318311502319827966e+01
6.324853228962817383e+11	1.666155278434490183e+00	1.324843933981318528e-02	3.512402961454847539e+00	2.775897890710172788e+00	4.414791427409778257e-02	1.590401232763039019e-02	5.622134686928018965e+01	2.741297766650547629e+01	3.799429728661892214e-01	-4.107006326138640251e-01	5.594923344066707882e-01	-1.339065122454318946e+01	3.799429728661877226e-01	-4.107006326138654129e-01	5.594923344066707882e-01	-1.339065122454319301e+01
6.387475538160469971e+11	1.666414889923953702e+00	1.302448946881647196e-02	3.487218178631982024e+00	2.776768948034339601e+00	4.340840636898699034e-02	1.563270375798302483e-02	5.776491285377387896e+01	2.759724834030775398e+01	2.589341412805644671e-01	-4.982832833635671976e-01	5.615452964813081316e-01	-1.365792124391553486e+01	2.589341412805651887e-01	-4.982832833635667535e-01	5.615452964813081316e-01	-1.365792124391553308e+01
6.450097847358121338e+11	1.666514538221850694e+00	1.232339122114254476e-02	3.331851984498034991e+00	2.777118840133598887e+00	4.107422126045915528e-02	1.479022815548044698e-02	5.332659278759416566e+01	2.705333968327258276e+01	1.242869644465667556e-01	-5.609025866847793251e-01	5.745075815696590871e-01	-1.391910639195180188e+01	1.242869644465667972e-01	-5.609025866847795472e-01	5.745075815696593091e-01	-1.391910639195180188e+01
6.512720156555772705e+11	1.667340224175081209e+00	1.335367470909023906e-02	3.645460285916080068e+00	2.779845102523973654e+00	4.453023796603126222e-02	1.601896376370029462e-02	5.580429981010143337e+01	2.736232216856948085e+01	-3.950256735064285735e-02	-5.471347728195302684e-01	5.485589416421640108e-01	-1.420924085229470890e+01	-3.950256735064147651e-02	-5.471347728195302684e-01	5.485589416421638997e-01	-1.420924085229470535e+01
6.575342465753424072e+11	1.666515046114665832e+00	1.351716400676603903e-02	3.725573377904883632e+00	2.777089685203780967e+00	4.505311439615041630e-02	1.622313987056001397e-02	5.057063175253982479e+01	2.669232239785432981e+01	-1.582099666474208188e-01	-5.186090626821711069e-01	5.422045310052822087e-01	-1.443326489211791497e+01	-1.582099666474199307e-01	-5.186090626821711069e-01	5.422045310052819866e-01	-1.443326489211791497e+01
6.637964774951076660e+11	1.666315641483581800e+00	1.392817303637743261e-02	3.875415376978621040e+00	2.776413823048709428e+00	4.641746517561117641e-02	1.671849664134049743e-02	5.122442429735579594e+01	2.677971531351625600e+01	-2.749919840463797560e-01	-4.535565220644584561e-01	5.304093796276343475e-01	-1.468220699361211246e+01	-2.749919840463778686e-01	-4.535565220644596218e-01	5.304093796276344586e-01	-1.468220699361210713e+01
6.700587084148728027e+11	1.665745347713763369e+00	1.284773043605103374e-02	3.608514318180057412e+00	2.774542499252688810e+00	4.280209440506505675e-02	1.542672149249601186e-02	4.846199589152066523e+01	2.640255741001375611e+01	-3.874894001812890232e-01	-3.926833663436511412e-01	5.516776789537866099e-01	-1.491590774652509310e+01	-3.874894001812904665e-01	-3.926833663436494204e-01	5.516776789537863879e-01	-1.491590774652509843e+01
6.763209393346379395e+11	1.666785015918484714e+00	1.328412656155459996e-02	3.765953899586522713e+00	2.777995821271880050e+00	4.428356620472789773e-02	1.594083254756411758e-02	4.918257934995011027e+01	2.650297297373684202e+01	-4.750618896187090989e-01	-2.545763272307645653e-01	5.389739375465235627e-01	-1.521602507505468083e+01	-4.750618896187110973e-01	-2.545763272307611791e-01	5.389739375465236737e-01	-1.521602507505468793e+01
6.825831702544030762e+11	1.666618814675877580e+00	1.332106609586395166e-02	3.811392897988296280e+00	2.777440822629696715e+00	4.440227877381559829e-02	1.598675961411673632e-02	4.476393120885856547e+01	2.586252140152505063e+01	-5.198406417422124504e-01	-1.281343529104686241e-01	5.353995752732156888e-01	-1.546629296887428673e+01	-5.198406417422121173e-01	-1.281343529104689849e-01	5.353995752732154667e-01	-1.546629296887428495e+01
6.888454011741683350e+11	1.666622030783835973e+00	1.448042037636160934e-02	4.181114822102130368e+00	2.777419310919761575e+00	4.826677522851084701e-02	1.737828171595990484e-02	4.787827508143430322e+01	2.632011330525361004e+01	-5.070200539642439885e-01	7.854875955135037779e-03	5.070808951224404781e-01	-1.572345426789920175e+01	-5.070200539642438775e-01	7.854875955136083818e-03	5.070808951224403671e-01	-1.572345426789920353e+01
6.951076320939334717e+11	1.665659351127832366e+00	1.371514227269556886e-02	3.996147732279955900e+00	2.774232968872031524e+00	4.568950995712801194e-02	1.646924049630366788e-02	4.375004290744909952e+01	2.570665437660193575e+01	-5.072195880600728346e-01	1.196069327415682920e-01	5.211310093169240210e-01	-1.593954173050931544e+01	-5.072195880600725015e-01	1.196069327415697492e-01	5.211310093169240210e-01	-1.593954173050931900e+01
7.013698630136986084e+11	1.666052143965536692e+00	1.402147174563765468e-02	4.122207632977476166e+00	2.775533144742247771e+00	4.672100612674362496e-02	1.683316454543093074e-02	4.671301356483417777e+01	2.615248351133829985e+01	-4.475987352911840467e-01	2.476335389596905079e-01	5.115339651010165634e-01	-1.621329746647872838e+01	-4.475987352911830475e-01	2.476335389596919789e-01	5.115339651010163413e-01	-1.621329746647873193e+01
7.076320939334637451e+11	1.666223428886658642e+00	1.326567298604862388e-02	3.934829964829214877e+00	2.776124536891041217e+00	4.420715025860611630e-02	1.592405155862111968e-02	4.382010879023932404e+01	2.571754136017975156e+01	-3.775189137058613809e-01	3.659913756999099155e-01	5.258043526753712893e-01	-1.647785846570030088e+01	-3.775189137058639344e-01	3.659913756999076395e-01	5.258043526753715113e-01	-1.647785846570029378e+01
7.138943248532290039e+11	1.666624264720546478e+00	1.466778856580568113e-02	4.389223862794438880e+00	2.777421295733891071e+00	4.889138466712466408e-02	1.760315755561522172e-02	4.619745427864251752e+01	2.607697856499388323e+01	-2.471094328053171085e-01	4.252160751468782030e-01	4.918046180595309069e-01	-1.675232430527365679e+01	-2.471094328053166644e-01	4.252160751468782585e-01	4.918046180595307404e-01	-1.675232430527365679e+01
7.201565557729941406e+11	1.666029537421252815e+00	1.430979836492780530e-02	4.319660288814865190e+00	2.775449649230828708e+00	4.768109350102413962e-02	1.717959232812535028e-02	4.359474263783370418e+01	2.568246121293579876e+01	-1.447396218224779874e-01	4.753558388422501335e-01	4.969031411117595942e-01	-1.698319148621341768e+01	-1.447396218224790976e-01	4.753558388422498560e-01	4.969031411117596497e-01	-1.698319148621341412e+01
7.264187866927592773e+11	1.665558109859054170e+00	1.504138417103078641e-02	4.579984752747275678e+00	2.773857574079484412e+00	5.010459877913186338e-02	1.806314759897478459e-02	4.662290445010823703e+01	2.613934709109184951e+01	-2.858667818142326261e-02	4.774280569295778487e-01	4.782831250556520142e-01	-1.721895458699687964e+01	-2.858667818142171871e-02	4.774280569295777377e-01	4.782831250556517921e-01	-1.721895458699687964e+01
7.326810176125244141e+11	1.665528603318361389e+00	1.383112580369171354e-02	4.247776251926548952e+00	2.773794228430614073e+00	4.607227128428641877e-02	1.660983746092573737e-02	4.515008939882476824e+01	2.592095968909378101e+01	9.772404413534718781e-02	4.926191044644386285e-01	5.022186484844154419e-01	-1.747459359180748351e+01	9.772404413534765966e-02	4.926191044644386285e-01	5.022186484844155530e-01	-1.747459359180748351e+01
7.389432485322896729e+11	1.665824335253429656e+00	1.470331714298232263e-02	4.554236413939683814e+00	2.774754528387523678e+00	4.898628701145776865e-02	1.765427770647693198e-02	4.544096983620890740e+01	2.596465025282552830e+01	2.156829811440591493e-01	4.288998527340462941e-01	4.800773188044558659e-01	-1.774470449763350288e+01	2.156829811440589273e-01	4.288998527340462386e-01	4.800773188044556994e-01	-1.774470449763350288e+01
7.452054794520548096e+11	1.665976362974687541e+00	1.430206933527529596e-02	4.467495048232828836e+00	2.775272692803096852e+00	4.765381890838749079e-02	1.717086001385179431e-02	4.276334935156615558e+01	2.555146043590669436e+01	3.242048751833572218e-01	3.623630073702889809e-01	4.862260278955625736e-01	-1.800863678691676029e+01	3.242048751833559450e-01	3.623630073702904242e-01	4.862260278955627402e-01	-1.800863678691675673e+01
7.514677103718199463e+11	1.665508448674154041e+00	1.546767209964412457e-02	4.872192536731311030e+00	2.773679143724805396e+00	5.152307712655756350e-02	1.857571638851011203e-02	3.650847563760552816e+01	2.447558895725085293e+01	3.766431660228224954e-01	2.608988846775056603e-01	4.581793344724987005e-01	-1.824374940144151935e+01	3.766431660228246603e-01	2.608988846775028847e-01	4.581793344724989225e-01	-1.824374940144152646e+01
7.577299412915850830e+11	1.665632521881244887e+00	1.453913369697927734e-02	4.617874647494362605e+00	2.774120311539816974e+00	4.843370785133636197e-02	1.745912304158593262e-02	3.360194807228815250e+01	2.391117490648969834e+01	4.478995487778387741e-01	1.600049478414640458e-01	4.756212664811584889e-01	-1.850645115001447394e+01	4.478995487778398288e-01	1.600049478414618531e-01	4.756212664811588220e-01	-1.850645115001448104e+01
7.639921722113503418e+11	1.664931730347488870e+00	1.503493442744632119e-02	4.814815038079080622e+00	2.771771617464645843e+00	5.006427878389847069e-02	1.806219475964348370e-02	4.232959954917552636e+01	2.548210085569881400e+01	4.588124062633667788e-01	5.501929700808985690e-02	4.620994992254862099e-01	-1.873020905511507905e+01	4.588124062633672229e-01	5.501929700808669277e-02	4.620994992254863210e-01	-1.873020905511508616e+01
7.702544031311154785e+11	1.665888723677848571e+00	1.430836907018052939e-02	4.619696924082584921e+00	2.774980510251562560e+00	4.767230137646929350e-02	1.717932835937201544e-02	3.854701624200397703e+01	2.484524745603438944e+01	4.675599222954887613e-01	-8.639830962776422207e-02	4.754754976268477651e-01	-1.903228031041719959e+01	4.675599222954894274e-01	-8.639830962776155754e-02	4.754754976268478761e-01	-1.903228031041719603e+01
7.765166340508806152e+11	1.665352389053815330e+00	1.544120817827118221e-02	5.025985167749896121e+00	2.773160148817245929e+00	5.143010585912245053e-02	1.854566743325567271e-02	3.992083174846157334e+01	2.508350026607145367e+01	4.101393628140746483e-01	-1.801215798371641752e-01	4.479487475733927027e-01	-1.926336858953483144e+01	4.101393628140764802e-01	-1.801215798371604837e-01	4.479487475733928692e-01	-1.926336858953482434e+01
7.827788649706457520e+11	1.665618062158843449e+00	1.512227094193657750e-02	4.961868692643810697e+00	2.774054845911339662e+00	5.037585524349878080e-02	1.815964645318653495e-02	3.631541479065592171e+01	2.443951628406224685e+01	3.506327193361115646e-01	-2.855105348949992794e-01	4.521720573023779721e-01	-1.953293914222399863e+01	3.506327193361112315e-01	-2.855105348949997790e-01	4.521720573023779721e-01	-1.953293914222399863e+01
7.890410958904110107e+11	1.664684208461913117e+00	1.548798381248744221e-02	5.122520091374997975e+00	2.770933636259889976e+00	5.156520414712316425e-02	1.860932483995686101e-02	3.655993590795400650e+01	2.448517191223387712e+01	2.763686165547668550e-01	-3.445333866710116877e-01	4.416818614652321950e-01	-1.974429965529836650e+01	2.763686165547664664e-01	-3.445333866710120763e-01	4.416818614652323061e-01	-1.974429965529836650e+01
7.953033268101761475e+11	1.665425732918911939e+00	1.482712954747104558e-02	4.942868336959731046e+00	2.773423028097877552e+00	4.938696618736124200e-02	1.780722438914512235e-02	3.350012720341232608e+01	2.389052784937644702e+01	1.695267184434975094e-01	-4.205676963563202420e-01	4.534495512013247964e-01	-2.003718474436471197e+01	1.695267184435016450e-01	-4.205676963563185766e-01	4.534495512013247409e-01	-2.003718474436470132e+01
8.015655577299412842e+11	1.665084509398865320e+00	1.524951320527201219e-02	5.123705852145396200e+00	2.772273875787062192e+00	5.078345642794373366e-02	1.831834036005048835e-02	3.268924477080584268e+01	2.372382295955485887e+01	6.308086243128917248e-02	-4.370493891735635628e-01	4.415782646168855408e-01	-2.027700867623103420e+01	6.308086243128861736e-02	-4.370493891735635072e-01	4.415782646168854297e-01	-2.027700867623103775e+01
8.078277886497064209e+11	1.665832799676875364e+00	1.546865513296699982e-02	5.237939848161430767e+00	2.774759637187674155e+00	5.153638617477297040e-02	1.857327945962450322e-02	3.208125675739888294e+01	2.359609455359632335e+01	-6.508566474416387082e-02	-4.292710874975032009e-01	4.341771646649312255e-01	-2.057082521944107611e+01	-6.508566474416391245e-02	-4.292710874975031454e-01	4.341771646649311700e-01	-2.057082521944107967e+01
8.140900195694715576e+11	1.664855705367118022e+00	1.594448781734670445e-02	5.440917798252451476e+00	2.771490293001686922e+00	5.309054302373233253e-02	1.915595488744510633e-02	2.985164436986297432e+01	2.310603072482864917e+01	-1.478006591308070605e-01	-3.947122534910550984e-01	4.214769245112808815e-01	-2.077864209683012575e+01	-1.478006591308086703e-01	-3.947122534910545988e-01	4.214769245112809370e-01	-2.077864209683012930e+01
8.203522504892368164e+11	1.665227894253266117e+00	1.572612506312136629e-02	5.407683433688117880e+00	2.772736628789665758e+00	5.237516424725020825e-02	1.888933976037696083e-02	3.004377766994418053e+01	2.314967903968481977e+01	-2.507610524772713179e-01	-3.412999243773698899e-01	4.235171116017713566e-01	-2.105400445146351629e+01	-2.507610524772723726e-01	-3.412999243773692792e-01	4.235171116017714121e-01	-2.105400445146351984e+01
8.266144814090019531e+11	1.664721489031141921e+00	1.565943520348760803e-02	5.425856012462069167e+00	2.771052418131170203e+00	5.213719657867314783e-02	1.881494418421542428e-02	2.958525451093412784e+01	2.304504594886213198e+01	-3.213737353014807785e-01	-2.741478926605500077e-01	4.224193944314662552e-01	-2.128488644159373422e+01	-3.213737353014812226e-01	-2.741478926605493971e-01	4.224193944314661997e-01	-2.128488644159373777e+01
8.328767123287670898e+11	1.665550807418346935e+00	1.582798995073970288e-02	5.525806158636028087e+00	2.773808966826026623e+00	5.272464288452798770e-02	1.900802957777548985e-02	2.911240638166310646e+01	2.293543163902195658e+01	-3.821645995701627996e-01	-1.648596500180579405e-01	4.162072625131611470e-01	-2.158388316883057456e+01	-3.821645995701641318e-01	-1.648596500180548874e-01	4.162072625131611470e-01	-2.158388316883058167e+01
8.391389432485322266e+11	1.664934287316333528e+00	1.629290661927126210e-02	5.730883843720415705e+00	2.771740722275442881e+00	5.425323774093594037e-02	1.957370590435208307e-02	2.914946994292515470e+01	2.294408768823364042e+01	-3.971845381731006208e-01	-7.326981955255600087e-02	4.038861520540699690e-01	-2.180872642633829628e+01	-3.971845381731005098e-01	-7.326981955255720824e-02	4.038861520540700800e-01	-2.180872642633829628e+01
8.454011741682974854e+11	1.665087492782139966e+00	1.644001011513638796e-02	5.825780106378927847e+00	2.772246084686927237e+00	5.474811044785093950e-02	1.974864740553279596e-02	2.909605004373063863e+01	2.293160817522507244e+01	-3.969416233288406426e-01	3.265606541803096896e-02	3.982826520695094685e-01	-2.207323290889165079e+01	-3.969416233288405871e-01	3.265606541803217633e-02	3.982826520695095240e-01	-2.207323290889165435e+01
8.516634050880626221e+11	1.664331718786405512e+00	1.641445325304389732e-02	5.859810465852727468e+00	2.769730635882914793e+00	5.463819039115531268e-02	1.972689679035815116e-02	2.935606163650457745e+01	2.299213562133993705e+01	-3.787506485029439318e-01	1.167629677891508788e-01	3.963403138570827378e-01	-2.229018842483271357e+01	-3.787506485029448755e-01	1.167629677891481588e-01	3.963403138570827933e-01	-2.229018842483270646e+01
8.579256360078277588e+11	1.664859063639163583e+00	1.616802835558792464e-02	5.814279012327282281e+00	2.771494296640565569e+00	5.383497709795111857e-02	1.942453107812870325e-02	2.902806060393925236e+01	2.291569186780240130e+01	-3.330074661543333536e-01	2.197341936731068424e-01	3.989700344433149692e-01	-2.257441545118356530e+01	-3.330074661543345194e-01	2.197341936731050105e-01	3.989700344433148582e-01	-2.257441545118356174e+01
8.641878669275928955e+11	1.664513217887197527e+00	1.633116079174824764e-02	5.915812224043548895e+00	2.770337545708386973e+00	5.436686600261221580e-02	1.962463602561123274e-02	2.920952396210056534e+01	2.295808973147093468e+01	-2.677800852765432893e-01	2.877605379765720284e-01	3.930805277386288377e-01	-2.281249702440925020e+01	-2.677800852765415685e-01	2.877605379765734162e-01	3.930805277386286711e-01	-2.281249702440925375e+01
8.704500978473581543e+11	1.665082732748088379e+00	1.663513938652636664e-02	6.069591791603707875e+00	2.772223779033432756e+00	5.539776669872536335e-02	1.998315111417174952e-02	2.767244559200920406e+01	2.259031312131422808e+01	-1.714752429925233967e-01	3.438808039257085225e-01	3.842626266864064277e-01	-2.309938001833905474e+01	-1.714752429925236465e-01	3.438808039257085225e-01	3.842626266864065387e-01	-2.309938001833905474e+01
