Repository: alperensar/UoB_VNA_Extraction

# VNA Parameter Extraction Algorithm
MATLAB software for extracting permittivity and loss tangent from VNA measurements.

**Initialisation Correction.** Configuration discovery and the Optimization Toolbox check have been corrected. The extraction calculations are unchanged.

The software supports GRL and TRL workflows, CSV and Touchstone inputs, and interactive fit settings.

## Download and start

Download this repository using **Code → Download ZIP** and extract it, or clone `https://github.com/alperensar/UoB_VNA_Extraction.git`. Open the extracted repository folder in MATLAB. Keep `src/runAllMaterials.m` and `src/config_VNA.json` together.

In the MATLAB Command Window, run:

```matlab
addpath(fullfile(pwd, 'src'));
runAllMaterials
```

Use this same command on Windows, macOS, or Linux after opening the repository folder in MATLAB. No permanent MATLAB path change is needed. If you prefer to start from another folder, replace `pwd` with the absolute path to the extracted repository. For example:

```matlab
addpath(fullfile('C:', 'Users', 'YourName', 'Documents', 'UoB_VNA_Extraction', 'src'));
runAllMaterials
```

The second example shows the Windows path form; replace every example directory with the one on your computer. On macOS or Linux, use the same command with a path under your home directory.

When prompted, select the measurement root directory. The default `FilePatterns.rootDir` in `src/config_VNA.json` is empty so the software asks you to select your own data. If you set it to an existing directory, that directory is used directly. Select CSV or S2P input, then use the interactive controls to review and export the fit. You may also call `runAllMaterials('path/to/config_VNA.json')` to select a separate configuration.

## Measurement data and configuration

The example [folder_struct](folder_struct) shows a material directory with measurement-system and frequency-band subdirectories. The material name must match an entry in `Materials` in [src/config_VNA.json](src/config_VNA.json). The configuration defines material thickness and surface roughness, input patterns, GRL/TRL selection, frequency bands, and output settings. Edit these values for your own measurements before extraction. Keep the supplied configuration structure intact.

If the program reports `VNA:ConfigurationNotFound`, check that `src/config_VNA.json` exists or provide its path explicitly. If it reports `VNA:MissingOptimizationToolbox`, install or license Optimization Toolbox. If no files are found, check the selected root directory, the material names, and the CSV/S2P format selected in the first dialog.

## Citation

If you use this software in research, please cite:

A. Sari et al., “Interlaboratory mmWave and THz Quasi-Optical Characterization of Commercial Conventional and 3-D Printable Substrates,” *IEEE Transactions on Terahertz Science and Technology*, vol. 16, no. 6, pp. 737–749, 2026. [DOI: 10.1109/TTHZ.2026.3674230](https://doi.org/10.1109/TTHZ.2026.3674230).

File: folder_struct/RADIX_2.8_HT/MENLO_UoB/Collimated/Processed_Revision/R_FP/RADIX_2.8_HT_MENLO_UoB_Film_1_R_FP_L2.93mm.txt (part 1 of 2)
freq_roi_Hz	n_opt	k_opt	alpha_cm	eps_r	eps_i	loss_tan	DR	alpha_max	H_meas_real	H_meas_imag	H_meas_mag	H_meas_phase	H_model_real	H_model_imag	H_model_mag	H_model_phase
3.005870841487279663e+11	1.675914601755345679e+00	7.141925924354232402e-03	8.998597322819419375e-01	2.808638745270870096e+00	2.393851588256060495e-02	8.523173698599650558e-03	7.655570711280181229e+01	2.961408112351612942e+01	8.362517726652671790e-01	1.121278127528650276e-01	8.437355472412805257e-01	1.332888146043829658e-01	8.362517726652636263e-01	1.121278127528657353e-01	8.437355472412770840e-01	1.332888146043843536e-01
3.068493150684931641e+11	1.676580489602996327e+00	7.623486904606368610e-03	9.805460125153458995e-01	2.810864020564838306e+00	2.556277881401395127e-02	9.094277996726841257e-03	7.884747011304553155e+01	2.981544341119091968e+01	8.319361082999848778e-01	-1.666322264294386457e-01	8.484597734590344498e-01	-1.976787164037826228e-01	8.319361082999855439e-01	-1.666322264294372579e-01	8.484597734590347828e-01	-1.976787164037808742e-01
3.131115459882583008e+11	1.676413408468041322e+00	7.125632807112148616e-03	9.352154706562244568e-01	2.810311141448534222e+00	2.389101276332514928e-02	8.501198465523241224e-03	7.184352025003005338e+01	2.918039679179864621e+01	7.184859417854636554e-01	-3.788721901442410611e-01	8.122599245364987564e-01	-4.852641806197394159e-01	7.184859417854629893e-01	-3.788721901442432261e-01	8.122599245364992004e-01	-4.852641806197421359e-01
3.193737769080234985e+11	1.676883623283888625e+00	7.860605305105003437e-03	1.052311715581741192e+00	2.811876896921940094e+00	2.636264061045806920e-02	9.375460440432616116e-03	7.753072438666623611e+01	2.970047650950732532e+01	5.792964177740483889e-01	-5.025479384435728170e-01	7.669020602917492324e-01	-7.145745620645408414e-01	5.792964177740477227e-01	-5.025479384435732610e-01	7.669020602917490104e-01	-7.145745620645418406e-01
3.256360078277886353e+11	1.676682735328850482e+00	7.573744134031144132e-03	1.033789726714910095e+00	2.811207633349628310e+00	2.539753206265634930e-02	9.034384995744522764e-03	7.403954168761724475e+01	2.938593915842264437e+01	4.754962977584475392e-01	-6.265747570998745353e-01	7.865701846731523172e-01	-9.216349377018649980e-01	4.754962977584505923e-01	-6.265747570998726479e-01	7.865701846731526503e-01	-9.216349377018604461e-01
3.318982387475538330e+11	1.676605086619628926e+00	8.330875611925012136e-03	1.159003530679408867e+00	2.810935212990352206e+00	2.793517685389777794e-02	9.938036538444281268e-03	7.551960872368788102e+01	2.952105908952171731e+01	3.042704540722692141e-01	-7.573606925917226729e-01	8.161958881937342314e-01	-1.188781335206031464e+00	3.042704540722698248e-01	-7.573606925917205634e-01	8.161958881937325661e-01	-1.188781335206029688e+00
3.381604696673189697e+11	1.676793732521263847e+00	8.250273901342352126e-03	1.169446520531384648e+00	2.811569154403144477e+00	2.766801513870922533e-02	9.840773468217517417e-03	6.983212778548957544e+01	2.898654597624415530e+01	5.058556783714678734e-02	-8.186202859105760066e-01	8.201817311899355367e-01	-1.509081109745170401e+00	5.058556783714501792e-02	-8.186202859105760066e-01	8.201817311899355367e-01	-1.509081109745172622e+00
3.444227005870841675e+11	1.675991038935670030e+00	8.080074965571075810e-03	1.166531092474201170e+00	2.808880674981217407e+00	2.708426647245112950e-02	9.642369899758107890e-03	7.649307951540878037e+01	2.960849420001722621e+01	-1.560778836980707129e-01	-7.646568980100234558e-01	7.804232681397831328e-01	-1.772145394024864817e+00	-1.560778836980691309e-01	-7.646568980100238999e-01	7.804232681397832438e-01	-1.772145394024862819e+00
3.506849315068493042e+11	1.677126347040902576e+00	8.222176491752022226e-03	1.208629140679653213e+00	2.812685179752500542e+00	2.757925764867530730e-02	9.805312676729117244e-03	7.247436011598516359e+01	2.924007813590359106e+01	-3.213304835697394779e-01	-6.781434299153739076e-01	7.504210759357377025e-01	-2.013296578575928031e+00	-3.213304835697406436e-01	-6.781434299153732415e-01	7.504210759357375915e-01	-2.013296578575929807e+00
3.569471624266145020e+11	1.676626376384685368e+00	8.484709875433708165e-03	1.269492360319404822e+00	2.811004015687170288e+00	2.845137674624754684e-02	1.012142870926934640e-02	7.312140104567453136e+01	2.930075494331462238e+01	-4.635962837616244281e-01	-6.096774628205599011e-01	7.659165248177530749e-01	-2.220917721470103245e+00	-4.635962837616256493e-01	-6.096774628205587909e-01	7.659165248177529639e-01	-2.220917721470105466e+00
3.632093933463796387e+11	1.676715467268376614e+00	9.204665119339219825e-03	1.401374548424597410e+00	2.811290032317051324e+00	3.086720875324357530e-02	1.097973115488300351e-02	7.385682895504099577e+01	2.936907175013764970e+01	-6.325677589715870131e-01	-4.726432628919207679e-01	7.896414525893743486e-01	-2.499897485758569182e+00	-6.325677589715847926e-01	-4.726432628919235990e-01	7.896414525893742375e-01	-2.499897485758564297e+00
3.694716242661448364e+11	1.675896078071974049e+00	8.282282018972186854e-03	1.282685736644263441e+00	2.808559068301582418e+00	2.776048790616303732e-02	9.884245704310791816e-03	7.644141169130480762e+01	2.960388153850106718e+01	-7.548863841434720889e-01	-2.738614732581642341e-01	8.030277451622316320e-01	-2.793573770645978005e+00	-7.548863841434713118e-01	-2.738614732581660660e-01	8.030277451622314100e-01	-2.793573770645975340e+00
3.757338551859099731e+11	1.677249809161367677e+00	9.205664620298023570e-03	1.449855226104109107e+00	2.813082178070743122e+00	3.088039845519682802e-02	1.097742493835537382e-02	6.888924965150421542e+01	2.889374432580727969e+01	-7.420114167717005715e-01	-3.537363901708156372e-02	7.428541155279798636e-01	-3.093956084871881007e+00	-7.420114167717009046e-01	-3.537363901708289599e-02	7.428541155279801966e-01	-3.093956084871879231e+00
3.819960861056751709e+11	1.676412527089540250e+00	8.640180982617951325e-03	1.383473720074604341e+00	2.810284308255326380e+00	2.896901527116309272e-02	1.030821514608518813e-02	7.304759563649395204e+01	2.929386096673682971e+01	-7.249345608113132444e-01	1.105391740201556172e-01	7.333137298944769622e-01	-3.292908695491224336e+00	-7.249345608113134665e-01	1.105391740201569495e-01	7.333137298944772953e-01	-3.292908695491226112e+00
3.882583170254403076e+11	1.676557475798370778e+00	9.613730124348273884e-03	1.564594701848472491e+00	2.810752545848500983e+00	3.223594222056819919e-02	1.146879410219903139e-02	7.414952521106654615e+01	2.939607239974061415e+01	-6.863102977836639251e-01	2.741333264953110804e-01	7.390337648167951690e-01	-3.521608062807621398e+00	-6.863102977836632590e-01	2.741333264953122462e-01	7.390337648167950579e-01	-3.521608062807623174e+00
3.945205479452055054e+11	1.676701222648786072e+00	8.819430414773900620e-03	1.458476133534494235e+00	2.811249207679093143e+00	2.957509951903457973e-02	1.052026957917798558e-02	6.963789532558378426e+01	2.896753177620524866e+01	-6.177059488192488956e-01	4.848791749392531436e-01	7.852824036590017043e-01	-3.807100069106527762e+00	-6.177059488192490067e-01	4.848791749392535322e-01	7.852824036590021484e-01	-3.807100069106527762e+00
4.007827788649706421e+11	1.676318283048539914e+00	9.996121663760038425e-03	1.679305640053416315e+00	2.809943063634487981e+00	3.351336300907708371e-02	1.192670536381958482e-02	7.234659622830459114e+01	2.922803294575773236e+01	-4.283022055446084053e-01	6.166760088957371488e-01	7.508209368564194852e-01	-4.105341173402276667e+00	-4.283022055446064624e-01	6.166760088957383701e-01	7.508209368564192632e-01	-4.105341173402279331e+00
4.070450097847357788e+11	1.676824551749946046e+00	8.841562492516099811e-03	1.508553152693788757e+00	2.811662404124098291e+00	2.965149812656488887e-02	1.054589558229771136e-02	6.966500071136100303e+01	2.897018841367185971e+01	-2.380319699485073937e-01	6.934290627838225474e-01	7.331460180829039164e-01	-4.381724079768477331e+00	-2.380319699485077545e-01	6.934290627838226584e-01	7.331460180829041384e-01	-4.381724079768476443e+00
4.133072407045009766e+11	1.676070269040507821e+00	1.016523699464961898e-02	1.761082425668761164e+00	2.809108214718362806e+00	3.407530300896582237e-02	1.213029203731909832e-02	7.128235924141237945e+01	2.912686541856776046e+01	-9.234552812765807472e-02	6.913837089072368824e-01	6.975235691412176031e-01	-4.579608608501287925e+00	-9.234552812765745022e-02	6.913837089072369935e-01	6.975235691412177141e-01	-4.579608608501288813e+00
4.195694716242661133e+11	1.676841928137600135e+00	9.576173220390978361e-03	1.684166541791098703e+00	2.811707148866677830e+00	3.211545753412011622e-02	1.142204925113377359e-02	7.322016126597470986e+01	2.930996900826008655e+01	8.605295778712367116e-02	7.262553441571699686e-01	7.313357207608294219e-01	-4.830327667505554423e+00	8.605295778712107602e-02	7.262553441571690804e-01	7.313357207608282007e-01	-4.830327667505550870e+00
4.258317025440313110e+11	1.675923512216638489e+00	9.982677807078689167e-03	1.781862575298018170e+00	2.808619964944353509e+00	3.346040890353281505e-02	1.191346971864018500e-02	6.929433177463066329e+01	2.893376871540969830e+01	2.783291689382741962e-01	6.939161911338859179e-01	7.476542025559878013e-01	-5.093842509666912655e+00	2.783291689382761391e-01	6.939161911338850297e-01	7.476542025559878013e-01	-5.093842509666915319e+00
4.320939334637964478e+11	1.676868508946046887e+00	9.913898864671590386e-03	1.795609168246922627e+00	2.811789710904239570e+00	3.324860961408751536e-02	1.182471416164160467e-02	6.859570027366898159e+01	2.886459265140511121e+01	4.783164381116706831e-01	5.553714634733579736e-01	7.329557131289551331e-01	-5.423380958584866463e+00	4.783164381116727371e-01	5.553714634733557531e-01	7.329557131289546890e-01	-5.423380958584870015e+00
4.383561643835616455e+11	1.675704183873466313e+00	9.831674280768783539e-03	1.806524107292022840e+00	2.807887850031876464e+00	3.294995545353080618e-02	1.173478330096294417e-02	6.596325802369787539e+01	2.859745291601662842e+01	5.641932155008120287e-01	4.163671453906602760e-01	7.011958244156285547e-01	-5.647417083892289469e+00	5.641932155008112515e-01	4.163671453906619413e-01	7.011958244156288877e-01	-5.647417083892286804e+00
4.446183953033267822e+11	1.677296988327426908e+00	1.047930860792239093e-02	1.953031366059432283e+00	2.813215371143356514e+00	3.515382553564381368e-02	1.249595956862573076e-02	6.645857309989261807e+01	2.864852232404116350e+01	6.333228188402957315e-01	2.509423614293785354e-01	6.812267329043766306e-01	-5.905931974168638909e+00	6.333228188402953984e-01	2.509423614293793681e-01	6.812267329043766306e-01	-5.905931974168637133e+00
4.508806262230919800e+11	1.675831443517012964e+00	1.010820810945663520e-02	1.910402643397954181e+00	2.808308851209131429e+00	3.387930597488218037e-02	1.206395299444905193e-02	6.651236152436325710e+01	2.865404524675743048e+01	6.993366121761002141e-01	1.249801418945843262e-01	7.104165911617883467e-01	-6.106339815079272704e+00	6.993366121760997700e-01	1.249801418945859360e-01	7.104165911617882356e-01	-6.106339815079270039e+00
4.571428571428571167e+11	1.676816407886432936e+00	1.092320832398790097e-02	2.093106449332225338e+00	2.811593949277070958e+00	3.663242988884914814e-02	1.302906129040014294e-02	6.436131843871386593e+01	2.842961946471673684e+01	7.056675676023795862e-01	-1.019702502996946009e-01	7.129969480383779867e-01	-6.426693776376849243e+00	7.056675676023792532e-01	-1.019702502996945176e-01	7.129969480383776537e-01	-6.426693776376849243e+00
4.634050880626223145e+11	1.675797887611191195e+00	9.997640897579537084e-03	1.941992249960069916e+00	2.808198607298613592e+00	3.350805099451808350e-02	1.193222263818143059e-02	6.355660113490932162e+01	2.834372710742842827e+01	6.548834964528713609e-01	-2.855657929435841402e-01	7.144369923414072288e-01	-6.694382984199765296e+00	6.548834964528733593e-01	-2.855657929435805320e-01	7.144369923414076728e-01	-6.694382984199759079e+00
4.696673189823874512e+11	1.676894170660067962e+00	1.140675662503782932e-02	2.245647977067700918e+00	2.811843945497014552e+00	3.825584738132809665e-02	1.360525268217404118e-02	6.460365919036999571e+01	2.845527564595782977e+01	5.064815165846384692e-01	-4.168370178359587785e-01	6.559547439269348690e-01	-6.971797362651751762e+00	5.064815165846417999e-01	-4.168370178359543377e-01	6.559547439269347580e-01	-6.971797362651743768e+00
4.759295499021526489e+11	1.676105589709554256e+00	1.017704528041905865e-02	2.030268789197499757e+00	2.809226375604973125e+00	3.411560496247524610e-02	1.214412809830192966e-02	6.260964874973024052e+01	2.824124927201416924e+01	4.262242143316865017e-01	-5.237698029566676405e-01	6.752791181222249639e-01	-7.170905089674100452e+00	4.262242143316848364e-01	-5.237698029566686397e-01	6.752791181222246308e-01	-7.170905089674103117e+00
4.821917808219177856e+11	1.676195883052316926e+00	1.205081648159178620e-02	2.435709203878326790e+00	2.809487416183663822e+00	4.039905794772631620e-02	1.437951197610394354e-02	6.507870381712274366e+01	2.850528972516229231e+01	2.764971966738137277e-01	-6.005477491839220638e-01	6.611416631996145377e-01	-7.422505914069521538e+00	2.764971966738128395e-01	-6.005477491839222859e-01	6.611416631996144266e-01	-7.422505914069523314e+00
4.884540117416829834e+11	1.675716245105875801e+00	1.040556620057172046e-02	2.130485381160628577e+00	2.807916658303780899e+00	3.487355264364531277e-02	1.241972497314499692e-02	6.722430283260740680e+01	2.872672854861939840e+01	1.098166331659065076e-01	-7.003640925758258806e-01	7.089214026177058647e-01	-7.698448681092253665e+00	1.098166331659037598e-01	-7.003640925758264357e-01	7.089214026177058647e-01	-7.698448681092258106e+00
4.947162426614481201e+11	1.676274330330068230e+00	1.186761280717542853e-02	2.460983484274126276e+00	2.809754790289777926e+00	3.978674942192906433e-02	1.416022122621801542e-02	6.269145036959719164e+01	2.825016268286610099e+01	-9.878688501016416601e-02	-6.494573285838156629e-01	6.569274467559089725e-01	-8.004931395731992083e+00	-9.878688501016316681e-02	-6.494573285838155519e-01	6.569274467559087505e-01	-8.004931395731990307e+00
5.009784735812133179e+11	1.675953862806041528e+00	1.064239287504906671e-02	2.234845545588791449e+00	2.808708089728385371e+00	3.567231889687595692e-02	1.270061457341607573e-02	6.543118855735777117e+01	2.854216495916882934e+01	-2.478593188118780877e-01	-6.072008634739226585e-01	6.558407813832298761e-01	-8.241536824122462690e+00	-2.478593188118773105e-01	-6.072008634739234356e-01	6.558407813832303201e-01	-8.241536824122460914e+00
5.072407045009784546e+11	1.675735811780438178e+00	1.222640519253502533e-02	2.599573150296969892e+00	2.807941025899511889e+00	4.097645006093848796e-02	1.459305935665506336e-02	6.728431227742275667e+01	2.873281979795025265e+01	-3.555450243270967259e-01	-5.146920089148159239e-01	6.255558555113401864e-01	-8.458500833864627921e+00	-3.555450243270946165e-01	-5.146920089148172561e-01	6.255558555113401864e-01	-8.458500833864624369e+00
5.135029354207436523e+11	1.675896966270072008e+00	1.107055400884917988e-02	2.382876019469139184e+00	2.808508084387168147e+00	3.710621575671865097e-02	1.321207368531233245e-02	6.875810409483261765e+01	2.888073596165249057e+01	-5.073183214344029190e-01	-4.363441020508560531e-01	6.691547314766503884e-01	-8.714449909224065038e+00	-5.073183214344012537e-01	-4.363441020508581625e-01	6.691547314766504995e-01	-8.714449909224061486e+00
5.197651663405087891e+11	1.675413739884653364e+00	1.212637848466330270e-02	2.641967378103903918e+00	2.806864150739127428e+00	4.063340225649308274e-02	1.447644063778189862e-02	6.595539933230362806e+01	2.859663955968290949e+01	-5.939346331611471408e-01	-2.744504872637473225e-01	6.542793122417784879e-01	-8.991916662379857428e+00	-5.939346331611471408e-01	-2.744504872637473780e-01	6.542793122417784879e-01	-8.991916662379857428e+00
5.260273972602739868e+11	1.675697923863787908e+00	1.112107811448895776e-02	2.452135228141148371e+00	2.807839853662980723e+00	3.727113501515231381e-02	1.327395327284427475e-02	6.630035269757138394e+01	2.863225051643314600e+01	-6.491070191591946648e-01	-8.988425000416618016e-02	6.553007711887316455e-01	-9.287179292510042927e+00	-6.491070191591945537e-01	-8.988425000416769284e-02	6.553007711887318676e-01	-9.287179292510039375e+00
5.322896281800391235e+11	1.675327453615531148e+00	1.215071636619133658e-02	2.711059494054900654e+00	2.806574436929688332e+00	4.071285741875178138e-02	1.450624536553909300e-02	6.402026784674146143e+01	2.839334893218324751e+01	-6.104642697735936929e-01	5.535816754390084776e-02	6.129691275945514661e-01	-9.515212689619181319e+00	-6.104642697735929158e-01	5.535816754390447680e-02	6.129691275945511331e-01	-9.515212689619186648e+00
5.385518590998043213e+11	1.675856017398739572e+00	1.143150135600694978e-02	2.580595661020695264e+00	2.808362711828312097e+00	3.831510067073219672e-02	1.364321656506688879e-02	6.498803478091016927e+01	2.849577207671154611e+01	-5.946786381183579717e-01	2.060112992531424048e-01	6.293515218494929453e-01	-9.758264009326769184e+00	-5.946786381183581938e-01	2.060112992531425713e-01	6.293515218494931673e-01	-9.758264009326769184e+00
5.448140900195694580e+11	1.674943824559686822e+00	1.236392722695956424e-02	2.823539918584056174e+00	2.805283948734157207e+00	4.141776711220258866e-02	1.476419780282553669e-02	5.760658870062367498e+01	2.767271016366002456e+01	-5.313113026950366802e-01	3.345491903726120486e-01	6.278653208694259247e-01	-9.986726278937121393e+00	-5.313113026950342377e-01	3.345491903726151017e-01	6.278653208694254806e-01	-9.986726278937128498e+00
5.510763209393345947e+11	1.675189123833198845e+00	1.150352019695658444e-02	2.657245441871985747e+00	2.806126269632118753e+00	3.854114383947441352e-02	1.373464346796023951e-02	5.883581485031590574e+01	2.781684654111105814e+01	-4.243032601071788923e-01	4.951081134116327442e-01	6.520470078940678871e-01	-1.028703548995030914e+01	-4.243032601071796694e-01	4.951081134116324667e-01	6.520470078940679981e-01	-1.028703548995030737e+01
5.573385518590998535e+11	1.675483311514018414e+00	1.144220733794340875e-02	2.673117561178834034e+00	2.807113403053216771e+00	3.834245488321484652e-02	1.365903309838172389e-02	3.668649858450253731e+01	2.459233915686260374e+01	-2.567655985149200903e-01	5.770723569469285996e-01	6.316178256928857149e-01	-1.057693184539226472e+01	-2.567655985149196463e-01	5.770723569469287106e-01	6.316178256928856038e-01	-1.057693184539226650e+01
5.636007827788649902e+11	1.675865374791014606e+00	1.244970524899492205e-02	2.941167905288085471e+00	2.808369759262641097e+00	4.172805990628907641e-02	1.485846362241313202e-02	4.937357530519732762e+01	2.661989533554085696e+01	-9.968180371867210732e-02	5.841771122065232413e-01	5.926207559802143532e-01	-1.082656579675700570e+01	-9.968180371867224610e-02	5.841771122065234634e-01	5.926207559802145752e-01	-1.082656579675700570e+01
5.698630136986301270e+11	1.674984457361390566e+00	1.237751986000204356e-02	2.956604703342585516e+00	2.805419729404347251e+00	4.146430677237071538e-02	1.478007242116833111e-02	5.244146823883561837e+01	2.703142067075668109e+01	1.928449661460522949e-02	5.978111183349135160e-01	5.981220820321873077e-01	-1.102782161614940648e+01	1.928449661460756095e-02	5.978111183349129609e-01	5.981220820321869747e-01	-1.102782161614941181e+01
5.761252446183952637e+11	1.675505242092633296e+00	1.263023987456243433e-02	3.050125192990650547e+00	2.807158293320604958e+00	4.232406623743352470e-02	1.507719259656288384e-02	5.616397381259265842e+01	2.749957685759980919e+01	1.877272936129302794e-01	5.795814119232318706e-01	6.092258610845097122e-01	-1.130881231804747244e+01	1.877272936129298075e-01	5.795814119232316486e-01	6.092258610845093791e-01	-1.130881231804747244e+01
5.823874755381605225e+11	1.674673296019183910e+00	1.243190775982781077e-02	3.034862134152237712e+00	2.804376096069208124e+00	4.163876788791461697e-02	1.484778305815620189e-02	5.353421534119146230e+01	2.717220868055896688e+01	3.331290780150247821e-01	5.162236122300205565e-01	6.143791992271150360e-01	-1.156865201732924930e+01	3.331290780150270581e-01	5.162236122300190022e-01	6.143791992271150360e-01	-1.156865201732925463e+01
5.886497064579256592e+11	1.675265550471588538e+00	1.262809490824230545e-02	3.115903005452854480e+00	2.806355195815863013e+00	4.231082473572801705e-02	1.507678885367446167e-02	5.588840888931991913e+01	2.746599996085036466e+01	4.500799625435214502e-01	3.813022036479326027e-01	5.898841777755589044e-01	-1.186351150866694582e+01	4.500799625435217277e-01	3.813022036479313259e-01	5.898841777755582383e-01	-1.186351150866694759e+01
5.949119373776907959e+11	1.674877007183810163e+00	1.252289269301599256e-02	3.122816775957796054e+00	2.805056166351596048e+00	4.194861006992525732e-02	1.495464175481585160e-02	5.239110424316377390e+01	2.702486132070329106e+01	5.126800902112396141e-01	2.662420814655630519e-01	5.776899867940592515e-01	-1.208739125691830019e+01	5.126800902112387259e-01	2.662420814655651613e-01	5.776899867940593625e-01	-1.208739125691829663e+01
6.011741682974559326e+11	1.675147334740955563e+00	1.322899953513688789e-02	3.333622920801321055e+00	2.805943586661026501e+00	4.432104662514779747e-02	1.579541614301956456e-02	5.668071869638385607e+01	2.756209915442501313e+01	5.532131470613641522e-01	1.322201239332483069e-01	5.687942925649501769e-01	-1.233176765430403421e+01	5.532131470613631530e-01	1.322201239332528588e-01	5.687942925649501769e-01	-1.233176765430402533e+01
6.074363992172210693e+11	1.674446131976081276e+00	1.284357086445999004e-02	3.270210885454560845e+00	2.803604891577109903e+00	4.301173510951145085e-02	1.534158227456797197e-02	5.428122860198922695e+01	2.726680867826056698e+01	5.900786255322487683e-01	-2.527970667801216712e-03	5.900840405787340925e-01	-1.257065471327869588e+01	5.900786255322485463e-01	-2.527970667798154925e-03	5.900840405787338705e-01	-1.257065471327869055e+01
6.136986301369863281e+11	1.674788122556010173e+00	1.333957380167302524e-02	3.431517903436350991e+00	2.804737311225474983e+00	4.468191952600261002e-02	1.593087500464695008e-02	5.804663020088220549e+01	2.772465888327952399e+01	5.502302957950583329e-01	-1.736941993110634463e-01	5.769948468444313638e-01	-1.287214580345862913e+01	5.502302957950582218e-01	-1.736941993110632243e-01	5.769948468444311418e-01	-1.287214580345862913e+01
6.199608610567514648e+11	1.674209035650304767e+00	1.290166392810775629e-02	3.352734464179354834e+00	2.802809442121009909e+00	4.320016464672321588e-02	1.541316508982206769e-02	5.706710034931915487e+01	2.760847714503086081e+01	4.842068119347364696e-01	-2.988361876479389001e-01	5.689985094637378671e-01	-1.311931695549502130e+01	4.842068119347351929e-01	-2.988361876479395662e-01	5.689985094637372010e-01	-1.311931695549502308e+01
6.262230919765166016e+11	1.674738548917484637e+00	1.336484111847150574e-02	3.508181382678500437e+00	2.804570588252119911e+00	4.476522924252340080e-02	1.596152702664625778e-02	5.874332373280704900e+01	2.780610648173120936e+01	3.775661989565625154e-01	-3.961941724341438986e-01	5.472897375844741896e-01	-1.337583873090567010e+01	3.775661989565632926e-01	-3.961941724341433435e-01	5.472897375844744117e-01	-1.337583873090567010e+01
6.324853228962817383e+11	1.674137837491006753e+00	1.328649844350475104e-02	3.522493124159133515e+00	2.802560967878175102e+00	4.448685954407334553e-02	1.587364558843279774e-02	5.622134686928018965e+01	2.750654689771176820e+01	2.879599654727773017e-01	-4.738969936075757006e-01	5.545261961939955686e-01	-1.359114687986914127e+01	2.879599654727759139e-01	-4.738969936075758116e-01	5.545261961939950135e-01	-1.359114687986914305e+01
6.387475538160469971e+11	1.674230495658532991e+00	1.360092679790184285e-02	3.641555339995684371e+00	2.802862767383255349e+00	4.554217282853325471e-02	1.624844903521669576e-02	5.776491285377387896e+01	2.769144654606366274e+01	1.513568653329712410e-01	-5.379396968344682950e-01	5.588273598471918957e-01	-1.386289384892019783e+01	1.513568653329738500e-01	-5.379396968344671848e-01	5.588273598471915626e-01	-1.386289384892019250e+01
6.450097847358121338e+11	1.673836272553636206e+00	1.315562528183150844e-02	3.556861533973029399e+00	2.801554796839694994e+00	4.404072556970646535e-02	1.572010143060088502e-02	5.332659278759416566e+01	2.714568135540035598e+01	2.499239641720601025e-03	-5.654811697546803240e-01	5.654866926337951405e-01	-1.413274730085013076e+01	2.499239641718823800e-03	-5.654811697546801019e-01	5.654866926337949185e-01	-1.413274730085013253e+01
6.512720156555772705e+11	1.674206038150293674e+00	1.351837893182277796e-02	3.690423392774255795e+00	2.802783111609957967e+00	4.526510326732282458e-02	1.615005566425077935e-02	5.580429981010143337e+01	2.745571849641386919e+01	-1.466018059441432930e-01	-5.198797615768896430e-01	5.401546593368679039e-01	-1.441202164057737356e+01	-1.466018059441461241e-01	-5.198797615768888658e-01	5.401546593368679039e-01	-1.441202164057737889e+01
6.575342465753424072e+11	1.673920986481768347e+00	1.325482499302603305e-02	3.653268030045941028e+00	2.801835778598500859e+00	4.437505945593867018e-02	1.583785166671524552e-02	5.057063175253982479e+01	2.678343180290555026e+01	-2.576407537392721991e-01	-4.704573268925907326e-01	5.363849871260961688e-01	-1.463819563414261715e+01	-2.576407537392747527e-01	-4.704573268925895113e-01	5.363849871260961688e-01	-1.463819563414262248e+01
6.637964774951076660e+11	1.674227007245640664e+00	1.390149306035322677e-02	3.867991862848549456e+00	2.802842820281387315e+00	4.654851024536245385e-02	1.660760635899279081e-02	5.122442429735579594e+01	2.687112301844685547e+01	-3.625554058035495575e-01	-3.854350521873963209e-01	5.291565002266129802e-01	-1.489198648623360910e+01	-3.625554058035505012e-01	-3.854350521873955437e-01	5.291565002266129802e-01	-1.489198648623361088e+01
6.700587084148728027e+11	1.673620937059540514e+00	1.354417979798038137e-02	3.804124547311069193e+00	2.800823596157654638e+00	4.533564577039764926e-02	1.618654092767281977e-02	4.846199589152066523e+01	2.649267775479313869e+01	-4.591011349909731032e-01	-2.951894204030637847e-01	5.458119145528946836e-01	-1.513654414336961729e+01	-4.591011349909712713e-01	-2.951894204030662827e-01	5.458119145528945726e-01	-1.513654414336961196e+01
6.763209393346379395e+11	1.673962194379091661e+00	1.386536218437597369e-02	3.930729999106505002e+00	2.801957179941960252e+00	4.642018421603776035e-02	1.656705696587387061e-02	4.918257934995011027e+01	2.659343606884466027e+01	-5.132520422627524503e-01	-1.440803978198788304e-01	5.330917556320120543e-01	-1.543428652011930602e+01	-5.132520422627524503e-01	-1.440803978198788582e-01	5.330917556320120543e-01	-1.543428652011930602e+01
6.825831702544030762e+11	1.673719179489851827e+00	1.354035075973083167e-02	3.874134123389127993e+00	2.801152550693486010e+00	4.532548952716295571e-02	1.618101431710373961e-02	4.476393120885856547e+01	2.595079843126026731e+01	-5.248740518182232195e-01	-1.168419753424704104e-02	5.250040864070472102e-01	-1.568570598921263581e+01	-5.248740518182234416e-01	-1.168419753424582500e-02	5.250040864070473212e-01	-1.568570598921263759e+01
6.888454011741683350e+11	1.674005853158479384e+00	1.423455095065855394e-02	4.110121834786172101e+00	2.802092973968081768e+00	4.765744321697003294e-02	1.700780226056585256e-02	4.787827508143430322e+01	2.640995224202275082e+01	-4.903450719420407999e-01	1.130821536530642324e-01	5.032155234615287576e-01	-1.593461805033676271e+01	-4.903450719420409665e-01	1.130821536530651900e-01	5.032155234615292017e-01	-1.593461805033676448e+01
6.951076320939334717e+11	1.673653111077866074e+00	1.384304453385688631e-02	4.033414303835018089e+00	2.800923106338653934e+00	4.633690910175804895e-02	1.654344205197739656e-02	4.375004290744909952e+01	2.579439938249538500e+01	-4.646011613036797328e-01	2.281834833269817675e-01	5.176117668175278519e-01	-1.616449652002144077e+01	-4.646011613036796217e-01	2.281834833269821283e-01	5.176117668175279629e-01	-1.616449652002144077e+01
7.013698630136986084e+11	1.673703604481072693e+00	1.461163770291263979e-02	4.295712002414250108e+00	2.801070255696573863e+00	4.891110138147285180e-02	1.746157608221417940e-02	4.671301356483417777e+01	2.624175027418548112e+01	-3.775650603663170957e-01	3.386164005714383252e-01	5.071651028465754552e-01	-1.643903116481974536e+01	-3.775650603663158744e-01	3.386164005714394354e-01	5.071651028465752331e-01	-1.643903116481974891e+01
7.076320939334637451e+11	1.673410759483380472e+00	1.385230069883499303e-02	4.108833975398344940e+00	2.800111683720093225e+00	4.636117806605925817e-02	1.655690318911352821e-02	4.382010879023932404e+01	2.580532352681859365e+01	-2.806031541832302856e-01	4.356255839030191424e-01	5.181773629640955559e-01	-1.670651606988866433e+01	-2.806031541832343379e-01	4.356255839030160892e-01	5.181773629640952228e-01	-1.670651606988865367e+01
7.138943248532290039e+11	1.673702770780573168e+00	1.470419330353948083e-02	4.400117702916491957e+00	2.801064751617860171e+00	4.922089814845435896e-02	1.757221003906638684e-02	4.619745427864251752e+01	2.616598760539049451e+01	-1.447722963224002957e-01	4.636327713306044318e-01	4.857101650512962165e-01	-1.697609667657910393e+01	-1.447722963223989356e-01	4.636327713306049314e-01	4.857101650512962721e-01	-1.697609667657910748e+01
7.201565557729941406e+11	1.673526078809344009e+00	1.415161797273503663e-02	4.271910799884333088e+00	2.800489268163732781e+00	4.736620346943820614e-02	1.691354578926702878e-02	4.359474263783370418e+01	2.577012363984960075e+01	-3.498479610885970453e-02	4.908986911374842999e-01	4.921437400996518385e-01	-1.720761304706423545e+01	-3.498479610886003760e-02	4.908986911374841888e-01	4.921437400996517275e-01	-1.720761304706423545e+01
7.264187866927592773e+11	1.673390128498551954e+00	1.515754773435496264e-02	4.615355656302427612e+00	2.800004770903080864e+00	5.072898150183037524e-02	1.811746252327593038e-02	4.662290445010823703e+01	2.622856901514924033e+01	8.153288445250848893e-02	4.693660985776177408e-01	4.763949472245901373e-01	-1.745075187115697091e+01	8.153288445250739258e-02	4.693660985776176298e-01	4.763949472245898598e-01	-1.745075187115696735e+01
7.326810176125244141e+11	1.673118367872260537e+00	1.442144956919386677e-02	4.429074817758304583e+00	2.799117094703860165e+00	4.825758433112351670e-02	1.724028781162120424e-02	4.515008939882476824e+01	2.600943618733283103e+01	2.077825402845825675e-01	4.517421312318063431e-01	4.972369024690029837e-01	-1.770986391316899144e+01	2.077825402845839553e-01	4.517421312318061211e-01	4.972369024690033168e-01	-1.770986391316899500e+01
7.389432485322896729e+11	1.673053877197266726e+00	1.507270190426485829e-02	4.668650427745423492e+00	2.798882089662111827e+00	5.043488472153789121e-02	1.801965324220804188e-02	4.544096983620890740e+01	2.605327588088583113e+01	3.082151611549271419e-01	3.624331128591822826e-01	4.757671141036909912e-01	-1.798348910334039275e+01	3.082151611549275305e-01	3.624331128591815609e-01	4.757671141036906581e-01	-1.798348910334039630e+01
7.452054794520548096e+11	1.673043851365018986e+00	1.435988984809295939e-02	4.485556270608675788e+00	2.798869522153846656e+00	4.804945083326176564e-02	1.716744937659177295e-02	4.276334935156615558e+01	2.563867571540939849e+01	3.929187495845916089e-01	2.744435874787997109e-01	4.792748965712189113e-01	-1.823985475549842761e+01	3.929187495845904987e-01	2.744435874788005436e-01	4.792748965712185227e-01	-1.823985475549842761e+01
7.514677103718199463e+11	1.673077215194986422e+00	1.500293934730443507e-02	4.725805450624402049e+00	2.798962279815552012e+00	5.020215196585478545e-02	1.793598732211676774e-02	3.650847563760552816e+01	2.455913194444152836e+01	4.307370057787769935e-01	1.663974996329476985e-01	4.617602148641251625e-01	-1.848090772585133834e+01	4.307370057787777151e-01	1.663974996329468103e-01	4.617602148641254400e-01	-1.848090772585133834e+01
7.577299412915850830e+11	1.673658888158566338e+00	1.492000695124769301e-02	4.738846431745868948e+00	2.800911467304743496e+00	4.994200449068658676e-02	1.783062587791990963e-02	3.360194807228815250e+01	2.399279136860694805e+01	4.671142034951860644e-01	4.244060840949703123e-02	4.690382546755759163e-01	-1.875894767043994804e+01	4.671142034951865085e-01	4.244060840949402669e-02	4.690382546755760274e-01	-1.875894767043995515e+01
7.639921722113503418e+11	1.672494811795727676e+00	1.550135788730697822e-02	4.964183344238791484e+00	2.796998603387276017e+00	5.185188128461940688e-02	1.853840084933354102e-02	4.232959954917552636e+01	2.556907938884452847e+01	4.550268900697297392e-01	-5.807564115715067171e-02	4.587180515113222223e-01	-1.897650082001382899e+01	4.550268900697294616e-01	-5.807564115715143499e-02	4.587180515113220558e-01	-1.897650082001382899e+01
7.702544031311154785e+11	1.673176143069730726e+00	1.471625996040118109e-02	4.751391338845809997e+00	2.799301837430477669e+00	4.924579016191111408e-02	1.759216869843324357e-02	3.854701624200397703e+01	2.493005220551739143e+01	4.252655304435796757e-01	-1.973187907655881423e-01	4.688128374657131170e-01	-1.928398252052062389e+01	4.252655304435788985e-01	-1.973187907655890583e-01	4.688128374657128394e-01	-1.928398252052062745e+01
7.765166340508806152e+11	1.672634948537932598e+00	1.544795430762651092e-02	5.028180976891781562e+00	2.797469031778201831e+00	5.167757651670640967e-02	1.847297536797314760e-02	3.992083174846157334e+01	2.516911824834292588e+01	3.494620590602902088e-01	-2.721516576732506687e-01	4.429336919866854738e-01	-1.951121896539537204e+01	3.494620590602885435e-01	-2.721516576732528336e-01	4.429336919866854738e-01	-1.951121896539537559e+01
7.827788649706457520e+11	1.673229161886036209e+00	1.507764076480619733e-02	4.947224788993317190e+00	2.799468492934814812e+00	5.045669644023081241e-02	1.802367005293018312e-02	3.631541479065592171e+01	2.452293614372045027e+01	2.673822790315888431e-01	-3.593682322925320083e-01	4.479272368601686649e-01	-1.978068015505920130e+01	2.673822790315927289e-01	-3.593682322925289552e-01	4.479272368601685539e-01	-1.978068015505919064e+01
7.890410958904110107e+11	1.672515262593914365e+00	1.558836693636213647e-02	5.155720963425788561e+00	2.797064306425847580e+00	5.214356323996002102e-02	1.864224684436742788e-02	3.655993590795400650e+01	2.456874760910466904e+01	1.798809446763770803e-01	-4.030132649325237071e-01	4.413352988026658652e-01	-2.000054613797207992e+01	1.798809446763769415e-01	-4.030132649325236516e-01	4.413352988026658097e-01	-2.000054613797207992e+01
7.953033268101761475e+11	1.673049941046701461e+00	1.531335075189079603e-02	5.104958199895792248e+00	2.798861606525120838e+00	5.124000114535671307e-02	1.830744364991053127e-02	3.350012720341232608e+01	2.397207383650611234e+01	5.414640225153645459e-02	-4.457642129765898020e-01	4.490407180283583766e-01	-2.029947571771069548e+01	5.414640225153623254e-02	-4.457642129765896910e-01	4.490407180283582655e-01	-2.029947571771069548e+01
8.015655577299412842e+11	1.672432493612469040e+00	1.556020530712294743e-02	5.228095737844740576e+00	2.796788325701621503e+00	5.204678592582721169e-02	1.860948340191973666e-02	3.268924477080584268e+01	2.380479992975507031e+01	-5.202512417577528220e-02	-4.333369827630174642e-01	4.364487990310668142e-01	-2.053983733305875603e+01	-5.202512417577848103e-02	-4.333369827630173532e-01	4.364487990310670917e-01	-2.053983733305876314e+01
8.078277886497064209e+11	1.673080656954404333e+00	1.549535756758191156e-02	5.246981729637880676e+00	2.798958778568834127e+00	5.184996603782669050e-02	1.852473370984715137e-02	3.208125675739888294e+01	2.367663554603103648e+01	-1.682652541836198168e-01	-3.941681330660996019e-01	4.285810458831475489e-01	-2.082382012050927855e+01	-1.682652541836174576e-01	-3.941681330661008231e-01	4.285810458831477154e-01	-2.082382012050927500e+01
8.140900195694715576e+11	1.672615866303889254e+00	1.573573393213923213e-02	5.369682350460645459e+00	2.797396222889127149e+00	5.263967648566513641e-02	1.881738312754970693e-02	2.985164436986297432e+01	2.318489897319820869e+01	-2.465442207032804145e-01	-3.424080887768223280e-01	4.219328762042418579e-01	-2.104439529820496091e+01	-2.465442207032783606e-01	-3.424080887768236603e-01	4.219328762042417469e-01	-2.104439529820495380e+01
8.203522504892368164e+11	1.672979492451684980e+00	1.611470324178260888e-02	5.541302349409880534e+00	2.798600698503326711e+00	5.391913610089398012e-02	1.926646274680399520e-02	3.004377766994418053e+01	2.322869627366675260e+01	-3.269393917180061226e-01	-2.600905191045600473e-01	4.177755904609786741e-01	-2.131913839626226448e+01	-3.269393917180052345e-01	-2.600905191045615461e-01	4.177755904609788962e-01	-2.131913839626226093e+01
8.266144814090019531e+11	1.672306828248138366e+00	1.595868674074386526e-02	5.529544027486950952e+00	2.796355448122858967e+00	5.337564161283799014e-02	1.908757402377729215e-02	2.958525451093412784e+01	2.312370603675120861e+01	-3.820368578472956300e-01	-1.773842524855913927e-01	4.212093704842128083e-01	-2.155645683287064429e+01	-3.820368578472960186e-01	-1.773842524855903102e-01	4.212093704842126418e-01	-2.155645683287064784e+01
8.328767123287670898e+11	1.672857698853237096e+00	1.621999750846386812e-02	5.662662309255635407e+00	2.798189792293372946e+00	5.426749541482821237e-02	1.939378649878892996e-02	2.911240638166310646e+01	2.301371757832981402e+01	-4.044826593727166020e-01	-5.620190162717230570e-02	4.083685534902699033e-01	-2.185308493527932683e+01	-4.044826593727169906e-01	-5.620190162716918320e-02	4.083685534902698477e-01	-2.185308493527933393e+01
8.391389432485322266e+11	1.672276546648048257e+00	1.615904677254903499e-02	5.683799842637641930e+00	2.796247733676524572e+00	5.404478986784518046e-02	1.932761150486003027e-02	2.914946994292515470e+01	2.302240317339674291e+01	-4.010499831719834263e-01	3.364592133195141305e-02	4.024588637668750635e-01	-2.207484716062391783e+01	-4.010499831719834818e-01	3.364592133195252327e-02	4.024588637668751745e-01	-2.207484716062391783e+01
8.454011741682974854e+11	1.672749843923496238e+00	1.647779941855508773e-02	5.839171349483327944e+00	2.797820522472402871e+00	5.512647281118140258e-02	1.970336280272429880e-02	2.909605004373063863e+01	2.300988106383218579e+01	-3.704867972795274911e-01	1.365434733684326996e-01	3.948475491603785636e-01	-2.234425383561314504e+01	-3.704867972795286568e-01	1.365434733684299518e-01	3.948475491603787302e-01	-2.234425383561313794e+01
8.516634050880626221e+11	1.672034528061888237e+00	1.649874779538953659e-02	5.889902850523514921e+00	2.795427254352325530e+00	5.517295196735252233e-02	1.973685842886853392e-02	2.935606163650457745e+01	2.307061510941496607e+01	-3.333953032617061885e-01	2.154577035552290021e-01	3.969564840864272526e-01	-2.256488516516552778e+01	-3.333953032617049672e-01	2.154577035552306119e-01	3.969564840864271416e-01	-2.256488516516553489e+01
8.579256360078277588e+11	1.672403350867198046e+00	1.653922996009440233e-02	5.947768987168790211e+00	2.796659421864159611e+00	5.532052721205006629e-02	1.978093105637269630e-02	2.902806060393925236e+01	2.299391042897864423e+01	-2.566766290604060585e-01	3.007699226360284195e-01	3.954054100139448025e-01	-2.285548108484648466e+01	-2.566766290604048928e-01	3.007699226360291966e-01	3.954054100139446359e-01	-2.285548108484648822e+01
8.641878669275928955e+11	1.671816290177560838e+00	1.642161116150489195e-02	5.948577035430745674e+00	2.794700038789922569e+00	5.490783410153107086e-02	1.964712968813125959e-02	2.920952396210056534e+01	2.303645301007103541e+01	-1.778053248936516118e-01	3.487298218124109672e-01	3.914424889838261645e-01	-2.309043603207242867e+01	-1.778053248936526942e-01	3.487298218124100235e-01	3.914424889838258870e-01	-2.309043603207242512e+01
8.704500978473581543e+11	1.672533624812352571e+00	1.658744732707190597e-02	6.052190594904152121e+00	2.797093582719119009e+00	5.548612680866308461e-02	1.983706485598659905e-02	2.767244559200920406e+01	2.266742106110777399e+01	-6.947069841002181945e-02	3.750668510535474787e-01	3.814463536289214307e-01	-2.337879832027915228e+01	-6.947069841002312396e-02	3.750668510535473676e-01	3.814463536289214862e-01	-2.337879832027914873e+01
