Repository: alperensar/UoB_VNA_Extraction

# VNA Parameter Extraction Algorithm
MATLAB software for extracting permittivity and loss tangent from VNA measurements.

**Initialisation Correction.** Configuration discovery and the Optimization Toolbox check have been corrected. The extraction calculations are unchanged.

The software supports GRL and TRL workflows, CSV and Touchstone inputs, and interactive fit settings.

## Measurement data and configuration

The example [folder_struct](folder_struct) shows a material directory with measurement-system and frequency-band subdirectories. The material name must match an entry in `Materials` in [src/config_VNA.json](src/config_VNA.json).

File: folder_struct/RADIX_2.8_HT/MENLO_UoB/Collimated/Processed_Revision/R_FP/RADIX_2.8_HT_MENLO_UoB_Film_3_R_FP_L2.93mm.txt (part 1 of 2)
freq_roi_Hz	n_opt	k_opt	alpha_cm	eps_r	eps_i	loss_tan	DR	alpha_max	H_meas_real	H_meas_imag	H_meas_mag	H_meas_phase	H_model_real	H_model_imag	H_model_mag	H_model_phase
3.005870841487279663e+11	1.668949698755270772e+00	7.091358541725140303e-03	8.934884044528973446e-01	2.785342809609341774e+00	2.367024140395557891e-02	8.498142965488491435e-03	7.655570711280181229e+01	2.961408112351612942e+01	8.059500049378187647e-01	2.202796862977832726e-01	8.355109518460663853e-01	2.668006923713479583e-01	8.059500049378195419e-01	2.202796862977819403e-01	8.355109518460668294e-01	2.668006923713461265e-01
3.068493150684931641e+11	1.669755842546246871e+00	8.036158640220681867e-03	1.033624561727505275e+00	2.788019993871636348e+00	2.683684568227397149e-02	9.625772319159908025e-03	7.884747011304553155e+01	2.981544341119091968e+01	8.427279087036063654e-01	-4.768164389870031827e-02	8.440757473549611589e-01	-5.651985614800222879e-02	8.427279087036061433e-01	-4.768164389870170605e-02	8.440757473549611589e-01	-5.651985614800388719e-02
3.131115459882583008e+11	1.669187770423866901e+00	7.216133896472347320e-03	9.470934359081557563e-01	2.786135740344187983e+00	2.409016489946553749e-02	8.646443369801335571e-03	7.184352025003005338e+01	2.918039679179864621e+01	7.741339738116838065e-01	-2.783290235511292066e-01	8.226484393472059953e-01	-3.451447448495469916e-01	7.741339738116831404e-01	-2.783290235511304278e-01	8.226484393472058843e-01	-3.451447448495486570e-01
3.193737769080234985e+11	1.669867644546636720e+00	8.050497986359874195e-03	1.077732950388932798e+00	2.788393139785904307e+00	2.688653221982040958e-02	9.642303244902110382e-03	7.753072438666623611e+01	2.970047650950732532e+01	6.392722953684720766e-01	-4.263457509422030611e-01	7.684007853797041321e-01	-5.881804272591317773e-01	6.392722953684716325e-01	-4.263457509422037828e-01	7.684007853797041321e-01	-5.881804272591328875e-01
3.256360078277886353e+11	1.669534918527857181e+00	7.467292642453804939e-03	1.019259468438603822e+00	2.787291083724410701e+00	2.493381162688556099e-02	8.945535603539733066e-03	7.403954168761724475e+01	2.938593915842264437e+01	5.514893506514308985e-01	-5.534389347797531444e-01	7.813034995519249071e-01	-7.871626056068139476e-01	5.514893506514317867e-01	-5.534389347797523673e-01	7.813034995519249071e-01	-7.871626056068125044e-01
3.318982387475538330e+11	1.669554213355368688e+00	8.526156859066678917e-03	1.186171341778243793e+00	2.787338575981878730e+00	2.846976221556710152e-02	1.021395910094568746e-02	7.551960872368788102e+01	2.952105908952171731e+01	4.086873598378236716e-01	-6.932219401703569872e-01	8.047248078845120611e-01	-1.038097835706444316e+00	4.086873598378248928e-01	-6.932219401703560990e-01	8.047248078845119501e-01	-1.038097835706442540e+00
3.381604696673189697e+11	1.669637469816223740e+00	7.913816078055467204e-03	1.121754839569811812e+00	2.787626652129404192e+00	2.642640770631096356e-02	9.479894908496599992e-03	6.983212778548957544e+01	2.898654597624415530e+01	1.839228818841004420e-01	-8.106576428521459210e-01	8.312601520553900558e-01	-1.347692167892807102e+00	1.839228818840991930e-01	-8.106576428521461430e-01	8.312601520553899448e-01	-1.347692167892808657e+00
3.444227005870841675e+11	1.669184126090471620e+00	8.274060253243649757e-03	1.194537004611999853e+00	2.786107186719336770e+00	2.762186006606081462e-02	9.914141206672588344e-03	7.649307951540878037e+01	2.960849420001722621e+01	-4.559884063858778147e-02	-7.867600086475378118e-01	7.880803039504648000e-01	-1.628689312914765264e+00	-4.559884063858676145e-02	-7.867600086475380339e-01	7.880803039504650220e-01	-1.628689312914763931e+00
3.506849315068493042e+11	1.669857834965035703e+00	8.057449913833655830e-03	1.184414950858224236e+00	2.788360266495002460e+00	2.690959173690696260e-02	9.650686842820563674e-03	7.247436011598516359e+01	2.924007813590359106e+01	-2.226533157835838550e-01	-7.222468277977573958e-01	7.557876548961008911e-01	-1.869830850675959333e+00	-2.226533157835831334e-01	-7.222468277977575069e-01	7.557876548961008911e-01	-1.869830850675958445e+00
3.569471624266145020e+11	1.669611549753258872e+00	8.481099951853419625e-03	1.268952239269446336e+00	2.787530798013085676e+00	2.832028486845255405e-02	1.015963120071673199e-02	7.312140104567453136e+01	2.930075494331462238e+01	-3.657798276321065356e-01	-6.642477820133688704e-01	7.583007307211655501e-01	-2.074152056567475366e+00	-3.657798276321063136e-01	-6.642477820133690924e-01	7.583007307211656611e-01	-2.074152056567474922e+00
3.632093933463796387e+11	1.669776780974028707e+00	8.863737243708483954e-03	1.349469602230131349e+00	2.788075932442063642e+00	2.960092528439832449e-02	1.061697242171987833e-02	7.385682895504099577e+01	2.936907175013764970e+01	-5.463363423266798247e-01	-5.693599520421901428e-01	7.890843769435433863e-01	-2.335561328212092835e+00	-5.463363423266796026e-01	-5.693599520421898097e-01	7.890843769435430533e-01	-2.335561328212093279e+00
3.694716242661448364e+11	1.669142726054722470e+00	8.592972593979867832e-03	1.330802713119982661e+00	2.785963600763389447e+00	2.868579540085815227e-02	1.029654349862929932e-02	7.644141169130480762e+01	2.960388153850106718e+01	-6.991563460045621126e-01	-3.944331618949945550e-01	8.027434928798450331e-01	-2.627946206054788458e+00	-6.991563460045604472e-01	-3.944331618949979412e-01	8.027434928798453662e-01	-2.627946206054783573e+00
3.757338551859099731e+11	1.669809486963149237e+00	9.091066557272063642e-03	1.431806491174830720e+00	2.788181075260987019e+00	3.036069836789261761e-02	1.088906980872851420e-02	6.888924965150421542e+01	2.889374432580727969e+01	-7.383461211605438779e-01	-1.615381481431414634e-01	7.558105370649023103e-01	-2.926202726025548095e+00	-7.383461211605434338e-01	-1.615381481431435728e-01	7.558105370649023103e-01	-2.926202726025544987e+00
3.819960861056751709e+11	1.669433273479467683e+00	8.674721249545595814e-03	1.389004339360808027e+00	2.786932203811613995e+00	2.896373658430160397e-02	1.039269507334576043e-02	7.304759563649395204e+01	2.929386096673682971e+01	-7.343806199501997645e-01	4.870375131861928199e-04	7.343807814505898257e-01	-3.142255848435287380e+00	-7.343806199501997645e-01	4.870375131860319243e-04	7.343807814505898257e-01	-3.142255848435288268e+00
3.882583170254403076e+11	1.669365673004640893e+00	9.507724677355283358e-03	1.547342755040411078e+00	2.786691353377697133e+00	3.174373840951207060e-02	1.139119277455541424e-02	7.414952521106654615e+01	2.939607239974061415e+01	-7.158206260665008758e-01	1.554037461587842173e-01	7.324953877140941705e-01	-3.355373945098996558e+00	-7.158206260665008758e-01	1.554037461587838009e-01	7.324953877140941705e-01	-3.355373945098997002e+00
3.945205479452055054e+11	1.669570301994132810e+00	8.914986146897150437e-03	1.474278259995032592e+00	2.787385516322780532e+00	2.976839222709717209e-02	1.067968246687623843e-02	6.963789532558378426e+01	2.896753177620524866e+01	-6.888407681919977987e-01	3.598412204533165681e-01	7.771662034987586454e-01	-3.622988769222870609e+00	-6.888407681919950232e-01	3.598412204533211756e-01	7.771662034987584233e-01	-3.622988769222878602e+00
4.007827788649706421e+11	1.669074654386266454e+00	9.798043881865085500e-03	1.646029420786158548e+00	2.785714200250724026e+00	3.270733341157087970e-02	1.174109440538699360e-02	7.234659622830459114e+01	2.922803294575773236e+01	-5.446794062472664066e-01	5.328565889834375735e-01	7.619788711066330933e-01	-3.916019171572227897e+00	-5.446794062472659625e-01	5.328565889834381286e-01	7.619788711066329823e-01	-3.916019171572229673e+00
4.070450097847357788e+11	1.669606665122920663e+00	8.968842721946963456e-03	1.530269788361527716e+00	2.787505976083109793e+00	2.994887917400369456e-02	1.074396949494136819e-02	6.966500071136100303e+01	2.897018841367185971e+01	-3.591591095543451018e-01	6.486075709548034807e-01	7.414088258685355148e-01	-4.206679902900131829e+00	-3.591591095543454903e-01	6.486075709548031476e-01	7.414088258685354038e-01	-4.206679902900131829e+00
4.133072407045009766e+11	1.668728686602571232e+00	9.830993925983862181e-03	1.703176289841462632e+00	2.784558781048769749e+00	3.281052316420981357e-02	1.178302407818165518e-02	7.128235924141237945e+01	2.912686541856776046e+01	-2.116283634449180884e-01	6.708878337181305440e-01	7.034749815347951518e-01	-4.406823172382933862e+00	-2.116283634449195317e-01	6.708878337181300999e-01	7.034749815347951518e-01	-4.406823172382932086e+00
4.195694716242661133e+11	1.669771847811728938e+00	9.596316561915925816e-03	1.687709161693164539e+00	2.788045934453039276e+00	3.204731847555330332e-02	1.149454464846913146e-02	7.322016126597470986e+01	2.930996900826008655e+01	-4.393836971154056054e-02	7.205645183054747438e-01	7.219029057800701032e-01	-4.651486685895259932e+00	-4.393836971153995685e-02	7.205645183054749658e-01	7.219029057800703253e-01	-4.651486685895261708e+00
4.258317025440313110e+11	1.668501613301016651e+00	9.796086903036451896e-03	1.748556947767083924e+00	2.783801670269483441e+00	3.268957360350655678e-02	1.174278108696661348e-02	6.929433177463066329e+01	2.893376871540969830e+01	1.296273452300107376e-01	7.351745781512367683e-01	7.465151766650356402e-01	-4.886916934247667932e+00	1.296273452300121254e-01	7.351745781512366573e-01	7.465151766650356402e-01	-4.886916934247670596e+00
4.320939334637964478e+11	1.669632603070719368e+00	9.845185183602746942e-03	1.783163719953024140e+00	2.787576101565406805e+00	3.287568433162386256e-02	1.179364549479456660e-02	6.859570027366898159e+01	2.886459265140511121e+01	3.622807467351231159e-01	6.488261697461311650e-01	7.431169073587235996e-01	-5.221630497618613198e+00	3.622807467351241706e-01	6.488261697461309430e-01	7.431169073587239327e-01	-5.221630497618615863e+00
4.383561643835616455e+11	1.668295632704550391e+00	9.633461752494356170e-03	1.770103483452249549e+00	2.783117514515739188e+00	3.214292433902531804e-02	1.154925157539320353e-02	6.596325802369787539e+01	2.859745291601662842e+01	4.834154121506609725e-01	5.264600821609566328e-01	7.147381889991010206e-01	-5.455189188865293914e+00	4.834154121506649693e-01	5.264600821609528580e-01	7.147381889991009096e-01	-5.455189188865302796e+00
4.446183953033267822e+11	1.670024284574012974e+00	1.033272952830874628e-02	1.925713386333446797e+00	2.788874345767438534e+00	3.451181847642118689e-02	1.237482015953797823e-02	6.645857309989261807e+01	2.864852232404116350e+01	5.770791579605200061e-01	3.639220096633424273e-01	6.822459847223937279e-01	-5.720549452951453340e+00	5.770791579605196731e-01	3.639220096633429269e-01	6.822459847223937279e-01	-5.720549452951453340e+00
4.508806262230919800e+11	1.668381091191785348e+00	9.838608894343233574e-03	1.859449690348955242e+00	2.783398667221316458e+00	3.282909808590713657e-02	1.179460868201127020e-02	6.651236152436325710e+01	2.865404524675743048e+01	6.552986205871148551e-01	2.628267688755768772e-01	7.060412116731935583e-01	-5.901748770734107197e+00	6.552986205871145220e-01	2.628267688755775988e-01	7.060412116731936694e-01	-5.901748770734107197e+00
4.571428571428571167e+11	1.669409468136392238e+00	1.069924370962524462e-02	2.050190323882597365e+00	2.786813498487473950e+00	3.572283750149424231e-02	1.281852464145253820e-02	6.436131843871386593e+01	2.842961946471673684e+01	7.128686704529633156e-01	5.590669317255378412e-02	7.150575498901230453e-01	-6.204920545293210132e+00	7.128686704529632046e-01	5.590669317255528292e-02	7.150575498901229343e-01	-6.204920545293209244e+00
4.634050880626223145e+11	1.668446666896985953e+00	9.631963217944057229e-03	1.870961171017495595e+00	2.783621505564230159e+00	3.214083385330625958e-02	1.154640952049672611e-02	6.355660113490932162e+01	2.834372710742842827e+01	7.182198884772941216e-01	-1.406632478362304373e-01	7.318647125638545470e-01	-6.476587159150119177e+00	7.182198884772937886e-01	-1.406632478362308258e-01	7.318647125638544360e-01	-6.476587159150120065e+00
4.696673189823874512e+11	1.669576103553338076e+00	1.111021500649232545e-02	2.187267833816342488e+00	2.787360928678856098e+00	3.709869896035856290e-02	1.330961433040624489e-02	6.460365919036999571e+01	2.845527564595782977e+01	5.912599181404030180e-01	-3.129210450066912674e-01	6.689602912038021820e-01	-6.769953863182968767e+00	5.912599181404034621e-01	-3.129210450066907123e-01	6.689602912038022930e-01	-6.769953863182968767e+00
4.759295499021526489e+11	1.668663448683190387e+00	9.799835894618403459e-03	1.955017434616527217e+00	2.784341668187716667e+00	3.270525592088652928e-02	1.174613600570574221e-02	6.260964874973024052e+01	2.824124927201416924e+01	5.269585114736535791e-01	-4.295819778369798780e-01	6.798720089081915496e-01	-6.967132222780176853e+00	5.269585114736539122e-01	-4.295819778369793229e-01	6.798720089081915496e-01	-6.967132222780176853e+00
4.821917808219177856e+11	1.668960745665606371e+00	1.167211074839942693e-02	2.359165258386570763e+00	2.785293732403374189e+00	3.896058931628049171e-02	1.398796430804523372e-02	6.507870381712274366e+01	2.850528972516229231e+01	3.980729515977633470e-01	-5.270570799194174150e-01	6.604931795915369719e-01	-7.207113166367313362e+00	3.980729515977640132e-01	-5.270570799194167488e-01	6.604931795915368609e-01	-7.207113166367313362e+00
4.884540117416829834e+11	1.668532223739903397e+00	1.022568161380742885e-02	2.093654950695788663e+00	2.783895217093959928e+00	3.412375856468470581e-02	1.225755852991682049e-02	6.722430283260740680e+01	2.872672854861939840e+01	2.674184959008171214e-01	-6.589699861685223148e-01	7.111639013763266792e-01	-7.468474235137843920e+00	2.674184959008157891e-01	-6.589699861685228699e-01	7.111639013763267902e-01	-7.468474235137846584e+00
4.947162426614481201e+11	1.668718788558652077e+00	1.157006238871225584e-02	2.399280538831384924e+00	2.784488528944976782e+00	3.861436098567987835e-02	1.386766746721366031e-02	6.269145036959719164e+01	2.825016268286610099e+01	5.678656589425477852e-02	-6.698717802906387631e-01	6.722744351050488065e-01	-7.769411538798667749e+00	5.678656589425424422e-02	-6.698717802906388741e-01	6.722744351050488065e-01	-7.769411538798668637e+00
5.009784735812133179e+11	1.668655753459718616e+00	1.025999701691777781e-02	2.154544461966902080e+00	2.784306756015434203e+00	3.424080610551880066e-02	1.229778508835001165e-02	6.543118855735777117e+01	2.854216495916882934e+01	-1.160509283972641081e-01	-6.605934803359829743e-01	6.707097466447566880e-01	-8.027883883923905728e+00	-1.160509283972637751e-01	-6.605934803359829743e-01	6.707097466447566880e-01	-8.027883883923905728e+00
5.072407045009784546e+11	1.668453295846848983e+00	1.187225218126590660e-02	2.524273285398484834e+00	2.783595450050357467e+00	3.961659656191608703e-02	1.423216745134404937e-02	6.728431227742275667e+01	2.873281979795025265e+01	-2.387087319347592496e-01	-5.821571773737097555e-01	6.291969785922575387e-01	-8.243114583000478390e+00	-2.387087319347606651e-01	-5.821571773737092004e-01	6.291969785922575387e-01	-8.243114583000481943e+00
5.135029354207436523e+11	1.668718021212000524e+00	1.080734737082459165e-02	2.326222234535471944e+00	2.784503035560501161e+00	3.606883063838625669e-02	1.295341760370027732e-02	6.875810409483261765e+01	2.888073596165249057e+01	-3.930593669382237976e-01	-5.377550917135102138e-01	6.660902375817281396e-01	-8.485163437407246434e+00	-3.930593669382231869e-01	-5.377550917135105468e-01	6.660902375817280285e-01	-8.485163437407246434e+00
5.197651663405087891e+11	1.668020584234950920e+00	1.188501862692453032e-02	2.589382439299946714e+00	2.782151415763744584e+00	3.964891142745186059e-02	1.425116950961046423e-02	6.595539933230362806e+01	2.859663955968290949e+01	-5.115049025570211905e-01	-4.159366447641272280e-01	6.592727491694977404e-01	-8.742062430026125597e+00	-5.115049025570220786e-01	-4.159366447641259512e-01	6.592727491694976294e-01	-8.742062430026127373e+00
5.260273972602739868e+11	1.668458142918931131e+00	1.094408328327170325e-02	2.413108862499378837e+00	2.783632801713577187e+00	3.651948974151524724e-02	1.311936320014414452e-02	6.630035269757138394e+01	2.863225051643314600e+01	-6.221063842807540434e-01	-2.456619496668648317e-01	6.688543540091508310e-01	-9.048686784509218484e+00	-6.221063842807535993e-01	-2.456619496668660529e-01	6.688543540091509421e-01	-9.048686784509216707e+00
5.322896281800391235e+11	1.667942893110360814e+00	1.188138964001058187e-02	2.650967499804529837e+00	2.781892327257582842e+00	3.963495882066143949e-02	1.424748126744861294e-02	6.402026784674146143e+01	2.839334893218324751e+01	-6.179165150647970561e-01	-8.715492116881741469e-02	6.240326913501937911e-01	-9.284655848596401029e+00	-6.179165150647960569e-01	-8.715492116882116169e-02	6.240326913501933470e-01	-9.284655848596397476e+00
5.385518590998043213e+11	1.668637132212984708e+00	1.129757970317966237e-02	2.550363618400920185e+00	2.784222243692824339e+00	3.770312199372267276e-02	1.354170705270838111e-02	6.498803478091016927e+01	2.849577207671154611e+01	-6.242291625984571768e-01	6.632277497659368193e-02	6.277425889000737280e-01	-9.530628333671380403e+00	-6.242291625984570658e-01	6.632277497659538890e-02	6.277425889000737280e-01	-9.530628333671383956e+00
5.448140900195694580e+11	1.667452257363056578e+00	1.212226452115850589e-02	2.768351604698281676e+00	2.780250081288031971e+00	4.042659468031568892e-02	1.454063249647919755e-02	5.760658870062367498e+01	2.767271016366002456e+01	-5.960080361597676069e-01	1.892458512848169683e-01	6.253315691659409037e-01	-9.732231754118293665e+00	-5.960080361597676069e-01	1.892458512848176344e-01	6.253315691659410147e-01	-9.732231754118295441e+00
5.510763209393345947e+11	1.668197172060029931e+00	1.159621636622219960e-02	2.678657711250642226e+00	2.782747332635068904e+00	3.868955069745622088e-02	1.390336457921240686e-02	5.883581485031590574e+01	2.781684654111105814e+01	-5.327577309287114815e-01	3.738337338576842583e-01	6.508321292271050940e-01	-1.003664097803781452e+01	-5.327577309287107044e-01	3.738337338576852575e-01	6.508321292271050940e-01	-1.003664097803781630e+01
5.573385518590998535e+11	1.667064879246704212e+00	1.189091270113926471e-02	2.777943680014883121e+00	2.778963917812962148e+00	3.964584589251565760e-02	1.426641261456782113e-02	3.668649858450253731e+01	2.459233915686260374e+01	-4.130972412553544082e-01	4.788877456487230511e-01	6.324419369912944733e-01	-1.028380022068852995e+01	-4.130972412553526874e-01	4.788877456487241058e-01	6.324419369912941402e-01	-1.028380022068853350e+01
5.636007827788649902e+11	1.668433030937118700e+00	1.173843454029429960e-02	2.773134482924879851e+00	2.783530987876563945e+00	3.916958383704036151e-02	1.407190507583360936e-02	4.937357530519732762e+01	2.661989533554085696e+01	-2.457107454911429678e-01	5.597630292809606667e-01	6.113169549420421900e-01	-1.058194330529402549e+01	-2.457107454911428568e-01	5.597630292809607777e-01	6.113169549420421900e-01	-1.058194330529402549e+01
5.698630136986301270e+11	1.667543307613320369e+00	1.201353786913681408e-02	2.869660721163916683e+00	2.780556357673839241e+00	4.006618934887656858e-02	1.440941459010569581e-02	5.244146823883561837e+01	2.703142067075668109e+01	-1.300518026416409845e-01	5.867192897172692767e-01	6.009600621477914073e-01	-1.077744181203638085e+01	-1.300518026416409012e-01	5.867192897172692767e-01	6.009600621477914073e-01	-1.077744181203638085e+01
5.761252446183952637e+11	1.668243779486485723e+00	1.237748323518380981e-02	2.989086020249593911e+00	2.782884105704117150e+00	4.129731882558730638e-02	1.483975518094325478e-02	5.616397381259265842e+01	2.749957685759980919e+01	3.050131619163672092e-02	6.074076345422726453e-01	6.081729727550059250e-01	-1.104574770616547852e+01	3.050131619163788319e-02	6.074076345422725343e-01	6.081729727550059250e-01	-1.104574770616548030e+01
5.823874755381605225e+11	1.667087972999794498e+00	1.225709771665078884e-02	2.992187719978912863e+00	2.779032073276127779e+00	4.086732037462354611e-02	1.470559507665060439e-02	5.353421534119146230e+01	2.717220868055896688e+01	1.760540591662085874e-01	5.946807366742358214e-01	6.201936877462642661e-01	-1.128340148733951942e+01	1.760540591662082266e-01	5.946807366742360434e-01	6.201936877462642661e-01	-1.128340148733951942e+01
5.886497064579256592e+11	1.667809519816800368e+00	1.232189413708500124e-02	3.040349890746827821e+00	2.781436765316420701e+00	4.110114468801037008e-02	1.477694736782363474e-02	5.588840888931991913e+01	2.746599996085036466e+01	3.406290928424264841e-01	5.003351813867615849e-01	6.052796648029553639e-01	-1.159329901909605631e+01	3.406290928424273723e-01	5.003351813867608078e-01	6.052796648029551418e-01	-1.159329901909605809e+01
5.949119373776907959e+11	1.667251410431349168e+00	1.213444691966151893e-02	3.025950579998313739e+00	2.779580020783277039e+00	4.046234748322001529e-02	1.455700040318243932e-02	5.239110424316377390e+01	2.702486132070329106e+01	4.335038279955859553e-01	3.996392725155459846e-01	5.896075957987494398e-01	-1.182159683356849200e+01	4.335038279955855112e-01	3.996392725155466508e-01	5.896075957987494398e-01	-1.182159683356849023e+01
6.011741682974559326e+11	1.667826046659884431e+00	1.281122922657712201e-02	3.228347486136286193e+00	2.781479594322842974e+00	4.273380358763138182e-02	1.536369480288602221e-02	5.668071869638385607e+01	2.756209915442501313e+01	5.032364074917987651e-01	2.730136742243776671e-01	5.725236660075689876e-01	-1.206929162623610274e+01	5.032364074917990981e-01	2.730136742243771675e-01	5.725236660075689876e-01	-1.206929162623610452e+01
6.074363992172210693e+11	1.666997674740214874e+00	1.248966704967833380e-02	3.180100423207228300e+00	2.778725255806271388e+00	4.164049186018652787e-02	1.498546564586651642e-02	5.428122860198922695e+01	2.726680867826056698e+01	5.686480233897661662e-01	1.639286662373638792e-01	5.918050203567465362e-01	-1.228570241640597160e+01	5.686480233897653891e-01	1.639286662373662107e-01	5.918050203567464251e-01	-1.228570241640596805e+01
6.136986301369863281e+11	1.667458635516299914e+00	1.302270958982940270e-02	3.350006662367818855e+00	2.780248710192819939e+00	4.342965912676394202e-02	1.562078204282376682e-02	5.804663020088220549e+01	2.772465888327952399e+01	5.869214554027790687e-01	-1.023844858455192491e-02	5.870107500221225516e-01	-1.258381317016397105e+01	5.869214554027791797e-01	-1.023844858455341157e-02	5.870107500221226626e-01	-1.258381317016397283e+01
6.199608610567514648e+11	1.666768673803749268e+00	1.258448124097455087e-02	3.270308714096397562e+00	2.777959442805404855e+00	4.195083821705462845e-02	1.510131414110543226e-02	5.706710034931915487e+01	2.760847714503086081e+01	5.631017327277113571e-01	-1.557796138804568853e-01	5.842523851056964368e-01	-1.283626607722932889e+01	5.631017327277111351e-01	-1.557796138804572184e-01	5.842523851056963258e-01	-1.283626607722932889e+01
6.262230919765166016e+11	1.667394977583658955e+00	1.306783680046445274e-02	3.430219736163496069e+00	2.780035242912566762e+00	4.357849089795468034e-02	1.567551742700164230e-02	5.874332373280704900e+01	2.780610648173120936e+01	4.770389550366710973e-01	-2.853730893850940364e-01	5.558812505991472808e-01	-1.310547848123364645e+01	4.770389550366699871e-01	-2.853730893850955352e-01	5.558812505991470587e-01	-1.310547848123365000e+01
6.324853228962817383e+11	1.666711027301355008e+00	1.291999243981205650e-02	3.425325696378212825e+00	2.777758722323293572e+00	4.306778774416978456e-02	1.550450994827522536e-02	5.622134686928018965e+01	2.750654689771176820e+01	4.101605886131242662e-01	-3.772172276897397536e-01	5.572472927860642189e-01	-1.330995383500571805e+01	4.101605886131242107e-01	-3.772172276897398646e-01	5.572472927860642189e-01	-1.330995383500571982e+01
6.387475538160469971e+11	1.666957328989910891e+00	1.336619887216360797e-02	3.578708539618077999e+00	2.778568081400887735e+00	4.456176634137961473e-02	1.603767301570405840e-02	5.776491285377387896e+01	2.769144654606366274e+01	3.005189729642872565e-01	-4.716392814972975578e-01	5.592452636927710552e-01	-1.356985709743556079e+01	3.005189729642869789e-01	-4.716392814972976688e-01	5.592452636927710552e-01	-1.356985709743556079e+01
6.450097847358121338e+11	1.666363808191224427e+00	1.289436974636189691e-02	3.486226368806632614e+00	2.776602076478404069e+00	4.297342214954664313e-02	1.547698264493496331e-02	5.332659278759416566e+01	2.714568135540035598e+01	1.767617685613036005e-01	-5.469994710897516654e-01	5.748505407472345174e-01	-1.382461105091321940e+01	1.767617685613012968e-01	-5.469994710897523316e-01	5.748505407472345174e-01	-1.382461105091322295e+01
6.512720156555772705e+11	1.666804514139021975e+00	1.325698201157422991e-02	3.619063852244324142e+00	2.778061540782165828e+00	4.419359492150348040e-02	1.590806908800902059e-02	5.580429981010143337e+01	2.745571849641386919e+01	1.067033548716892627e-02	-5.531174341399146543e-01	5.532203467054800372e-01	-1.411787806783610577e+01	1.067033548716918474e-02	-5.531174341399147654e-01	5.532203467054801482e-01	-1.411787806783610577e+01
6.575342465753424072e+11	1.666421815214188751e+00	1.291124338176637305e-02	3.558570761935121229e+00	2.776794966016088662e+00	4.303115526583060207e-02	1.549669881733042702e-02	5.057063175253982479e+01	2.678343180290555026e+01	-1.141735655560427720e-01	-5.336189957576111809e-01	5.456966517261594429e-01	-1.434794963679411772e+01	-1.141735655560447565e-01	-5.336189957576107368e-01	5.456966517261595540e-01	-1.434794963679412128e+01
6.637964774951076660e+11	1.666857361187612296e+00	1.357966042379670640e-02	3.778444213974056609e+00	2.778229055368104383e+00	4.527071387966725979e-02	1.629480974298897974e-02	5.122442429735579594e+01	2.687112301844685547e+01	-2.356144116047342307e-01	-4.758766121988827202e-01	5.310110177705646972e-01	-1.459690020626464246e+01	-2.356144116047313164e-01	-4.758766121988840525e-01	5.310110177705645862e-01	-1.459690020626463713e+01
6.700587084148728027e+11	1.666248501679371552e+00	1.318859113499435722e-02	3.704251127008987954e+00	2.776210130412624544e+00	4.395094043589237859e-02	1.583127298413827475e-02	4.846199589152066523e+01	2.649267775479313869e+01	-3.486511869704359001e-01	-4.248559220535531034e-01	5.496000406476228006e-01	-1.482436352993948780e+01	-3.486511869704370659e-01	-4.248559220535522707e-01	5.496000406476229116e-01	-1.482436352993949136e+01
6.763209393346379395e+11	1.666558715920398059e+00	1.368369058648971105e-02	3.879227413721333839e+00	2.777230710222179155e+00	4.560934762574466589e-02	1.642259948295613642e-02	4.918257934995011027e+01	2.659343606884466027e+01	-4.491041729445605091e-01	-3.017449833720247110e-01	5.410587705105621703e-01	-1.511635877549051088e+01	-4.491041729445613417e-01	-3.017449833720231567e-01	5.410587705105620593e-01	-1.511635877549051443e+01
6.825831702544030762e+11	1.666192768608167674e+00	1.310564316902566341e-02	3.749756583934555909e+00	2.776026584279277287e+00	4.367305575237918208e-02	1.573221812777335013e-02	4.476393120885856547e+01	2.595079843126026731e+01	-5.118208696472114072e-01	-1.778252405592188889e-01	5.418324637619749140e-01	-1.537357403231568398e+01	-5.118208696472112962e-01	-1.778252405592194441e-01	5.418324637619750250e-01	-1.537357403231568220e+01
6.888454011741683350e+11	1.666649504140115701e+00	1.391183442243112620e-02	4.016939812134971532e+00	2.777527030513496253e+00	4.637230388364845662e-02	1.669553648774944887e-02	4.787827508143430322e+01	2.640995224202275082e+01	-5.094834484511661099e-01	-3.728694326428950295e-02	5.108460632946938418e-01	-1.563490773510912035e+01	-5.094834484511661099e-01	-3.728694326428879519e-02	5.108460632946938418e-01	-1.563490773510912213e+01
6.951076320939334717e+11	1.666170214541739858e+00	1.336782077462996508e-02	3.894949509959644729e+00	2.775944485193804656e+00	4.454612961604147159e-02	1.604719757676690423e-02	4.375004290744909952e+01	2.579439938249538500e+01	-5.175862899483362201e-01	7.366198245798771804e-02	5.228017360358743204e-01	-1.584933218186083081e+01	-5.175862899483363311e-01	7.366198245798702415e-02	5.228017360358743204e-01	-1.584933218186083081e+01
7.013698630136986084e+11	1.666401472405017126e+00	1.422529466729364686e-02	4.182130044737675689e+00	2.776691508225237914e+00	4.741010395794674481e-02	1.707431445571337345e-02	4.671301356483417777e+01	2.624175027418548112e+01	-4.708763214821994891e-01	2.032609993280614369e-01	5.128738090217221934e-01	-1.611546596660840791e+01	-4.708763214822002108e-01	2.032609993280594662e-01	5.128738090217219714e-01	-1.611546596660840436e+01
7.076320939334637451e+11	1.666021774862639138e+00	1.347873220133463841e-02	3.998027043897280031e+00	2.775446878094702807e+00	4.491172268993148115e-02	1.618179870218327404e-02	4.382010879023932404e+01	2.580532352681859365e+01	-4.170032948328615818e-01	3.289486160421171701e-01	5.311298710273096857e-01	-1.637586180217505216e+01	-4.170032948328643574e-01	3.289486160421137284e-01	5.311298710273097967e-01	-1.637586180217504506e+01
7.138943248532290039e+11	1.666277781639513567e+00	1.430950508295424604e-02	4.282010263040027631e+00	2.776276883649779315e+00	4.768722077196869275e-02	1.717668041426674910e-02	4.619745427864251752e+01	2.616598760539049451e+01	-2.919554126526163751e-01	4.057039554217796717e-01	4.998336347446387107e-01	-1.665498241339206231e+01	-2.919554126526201498e-01	4.057039554217773958e-01	4.998336347446390437e-01	-1.665498241339205521e+01
7.201565557729941406e+11	1.666136010134568357e+00	1.360807965750049364e-02	4.107834352691162927e+00	2.775824024435173509e+00	4.534582309228251534e-02	1.633598624880750957e-02	4.359474263783370418e+01	2.577012363984960075e+01	-1.899725509653377442e-01	4.669486397058749128e-01	5.041136798812791975e-01	-1.689237214047598101e+01	-1.899725509653371058e-01	4.669486397058751903e-01	5.041136798812791975e-01	-1.689237214047598101e+01
7.264187866927592773e+11	1.666132554102975449e+00	1.466020136025465541e-02	4.463917545001434561e+00	2.775782766337781204e+00	4.885167747205000632e-02	1.759924373927225158e-02	4.662290445010823703e+01	2.622856901514924033e+01	-7.186831196513898679e-02	4.772908797147842330e-01	4.826713562286777948e-01	-1.712930686035186056e+01	-7.186831196513671083e-02	4.772908797147847881e-01	4.826713562286779613e-01	-1.712930686035186412e+01
7.326810176125244141e+11	1.665989508465861801e+00	1.398835188895782011e-02	4.296063082706330860e+00	2.775325368329754738e+00	4.660889497546469307e-02	1.679402909198889418e-02	4.515008939882476824e+01	2.600943618733283103e+01	5.082766407840258460e-02	5.022352560550168432e-01	5.048006575474275337e-01	-1.737961909431825802e+01	5.082766407840293849e-02	5.022352560550167322e-01	5.048006575474275337e-01	-1.737961909431825802e+01
7.389432485322896729e+11	1.665777959745430303e+00	1.477536236477129672e-02	4.576551852648581331e+00	2.774597899840637982e+00	4.922494594897629250e-02	1.774128999081401453e-02	4.544096983620890740e+01	2.605327588088583113e+01	1.744718547954879628e-01	4.538610911232592859e-01	4.862410082987378979e-01	-1.764576047411138049e+01	1.744718547954864640e-01	4.538610911232598966e-01	4.862410082987379534e-01	-1.764576047411137694e+01
7.452054794520548096e+11	1.665860709079880042e+00	1.400015006646808738e-02	4.373185420252248434e+00	2.774895897854237070e+00	4.664459983390251835e-02	1.680949540124071495e-02	4.276334935156615558e+01	2.563867571540939849e+01	2.931285919419838737e-01	3.957478105133602764e-01	4.924842138992970852e-01	-1.791627913044740694e+01	2.931285919419833741e-01	3.957478105133606094e-01	4.924842138992970297e-01	-1.791627913044740694e+01
7.514677103718199463e+11	1.665624722849911477e+00	1.493500851833449300e-02	4.704407784848378071e+00	2.774082662889401529e+00	4.975223884822391196e-02	1.793466341641148862e-02	3.650847563760552816e+01	2.455913194444152836e+01	3.535325462031664867e-01	2.991380749193310873e-01	4.631078158391816468e-01	-1.814730698277022114e+01	3.535325462031660426e-01	2.991380749193315869e-01	4.631078158391816468e-01	-1.814730698277021759e+01
7.577299412915850830e+11	1.666166164551627915e+00	1.412382190334591885e-02	4.485964600954012838e+00	2.775910205551524790e+00	4.706526833901628765e-02	1.695489581935711101e-02	3.360194807228815250e+01	2.399279136860694805e+01	4.362929130069393979e-01	2.047727814973617222e-01	4.819578798839656564e-01	-1.841072999813334476e+01	4.362929130069395089e-01	2.047727814973615279e-01	4.819578798839656564e-01	-1.841072999813334476e+01
7.639921722113503418e+11	1.665370194694813399e+00	1.499403417212307431e-02	4.801717065132012685e+00	2.773233064317086161e+00	4.994123521697858142e-02	1.800830801405315859e-02	4.232959954917552636e+01	2.556907938884452847e+01	4.574738174878084096e-01	1.004564319450837323e-01	4.683735564760310721e-01	-1.863339723037321249e+01	4.574738174878081320e-01	1.004564319450849952e-01	4.683735564760310721e-01	-1.863339723037320894e+01
7.702544031311154785e+11	1.665910783635616621e+00	1.431916470469148453e-02	4.623182475741139719e+00	2.775053700555594194e+00	4.770890178840010709e-02	1.719206434774516248e-02	3.854701624200397703e+01	2.493005220551739143e+01	4.805813827709504160e-01	-4.064390451174061669e-02	4.822969960926547506e-01	-1.893392751408301677e+01	4.805813827709502495e-01	-4.064390451174172691e-02	4.822969960926546951e-01	-1.893392751408302033e+01
7.765166340508806152e+11	1.665316804689418229e+00	1.499997115031670436e-02	4.882366175482055759e+00	2.773055060846463693e+00	4.995940805295773918e-02	1.801601733710539097e-02	3.992083174846157334e+01	2.516911824834292588e+01	4.338063576979794833e-01	-1.429138495594816094e-01	4.567409817118422977e-01	-1.916779981332322791e+01	4.338063576979787617e-01	-1.429138495594830249e-01	4.567409817118421311e-01	-1.916779981332323146e+01
7.827788649706457520e+11	1.665978202820247001e+00	1.458142154479065943e-02	4.784407007065127004e+00	2.775270754417913377e+00	4.858466091950954663e-02	1.750627784412325458e-02	3.631541479065592171e+01	2.452293614372045027e+01	3.797574996579588524e-01	-2.554514313264608649e-01	4.576802293230527452e-01	-1.944170308793826507e+01	3.797574996579587969e-01	-2.554514313264609759e-01	4.576802293230528007e-01	-1.944170308793826507e+01
7.890410958904110107e+11	1.665231799854253847e+00	1.512403926547699340e-02	5.002148500290026334e+00	2.772768210682134082e+00	5.037006225423332206e-02	1.816598374872513758e-02	3.655993590795400650e+01	2.456874760910466904e+01	3.123116306984993207e-01	-3.205464923405560995e-01	4.475361532003755416e-01	-1.964796552718977907e+01	3.123116306985005419e-01	-3.205464923405548783e-01	4.475361532003755416e-01	-1.964796552718977551e+01
7.953033268101761475e+11	1.665871014028192931e+00	1.490785092171068027e-02	4.969778139262834848e+00	2.774903991360215816e+00	4.966911346386260195e-02	1.789939890479438217e-02	3.350012720341232608e+01	2.397207383650611234e+01	2.115905558978000700e-01	-4.055260562761456855e-01	4.574078548341991013e-01	-1.993944220510928744e+01	2.115905558977988488e-01	-4.055260562761464072e-01	4.574078548341991568e-01	-1.993944220510929100e+01
8.015655577299412842e+11	1.665052702466521151e+00	1.514023246542766515e-02	5.086988459351921676e+00	2.772171275351958286e+00	5.041856996506338673e-02	1.818739354719783180e-02	3.268924477080584268e+01	2.380479992975507031e+01	1.108733122072642213e-01	-4.358090239515653996e-01	4.496914461243682881e-01	-2.017122917989325614e+01	1.108733122072646654e-01	-4.358090239515655107e-01	4.496914461243685102e-01	-2.017122917989325614e+01
8.078277886497064209e+11	1.665849467874282341e+00	1.499194598969496445e-02	5.076518328574642247e+00	2.774829691172471691e+00	4.994865049866667461e-02	1.800061843707656886e-02	3.208125675739888294e+01	2.367663554603103648e+01	-2.280563149582533894e-02	-4.423197284250430239e-01	4.429072577661459231e-01	-2.047186578883316344e+01	-2.280563149582340993e-02	-4.423197284250433015e-01	4.429072577661460897e-01	-2.047186578883315633e+01
8.140900195694715576e+11	1.665136382583352725e+00	1.521265425489459408e-02	5.191185959831642549e+00	2.772447747753294500e+00	5.066228815097286592e-02	1.827348709891034317e-02	2.985164436986297432e+01	2.318489897319820869e+01	-1.106129670253727382e-01	-4.175467352723832293e-01	4.319496551807650575e-01	-2.067931536258914349e+01	-1.106129670253753888e-01	-4.175467352723823411e-01	4.319496551807650020e-01	-2.067931536258915060e+01
8.203522504892368164e+11	1.665857370958811812e+00	1.537443610450688752e-02	5.286749475216019789e+00	2.774844407092272647e+00	5.122323541805615804e-02	1.845985860941745313e-02	3.004377766994418053e+01	2.322869627366675260e+01	-2.206294297015132522e-01	-3.694775805325009044e-01	4.303382713245078039e-01	-2.095866533031123424e+01	-2.206294297015144457e-01	-3.694775805325001827e-01	4.303382713245077484e-01	-2.095866533031123424e+01
8.266144814090019531e+11	1.665035300398888918e+00	1.544513702197580080e-02	5.351603584995427987e+00	2.772103999316790635e+00	5.143339672217495800e-02	1.855392032003531227e-02	2.958525451093412784e+01	2.312370603675120861e+01	-2.971001687150198189e-01	-3.137729335426196475e-01	4.321133694696733807e-01	-2.117846384988650854e+01	-2.971001687150196524e-01	-3.137729335426197586e-01	4.321133694696733252e-01	-2.117846384988650854e+01
8.328767123287670898e+11	1.665679403643626211e+00	1.548907036904485085e-02	5.407483875286066777e+00	2.774247964421689083e+00	5.159965099060957738e-02	1.859950936338377117e-02	2.911240638166310646e+01	2.301371757832981402e+01	-3.738374626601574380e-01	-2.082147202462121816e-01	4.279109933331849414e-01	-2.148297299712869091e+01	-3.738374626601575490e-01	-2.082147202462123203e-01	4.279109933331850524e-01	-2.148297299712869091e+01
8.391389432485322266e+11	1.665091096529992987e+00	1.553207871710416722e-02	5.463269449661112276e+00	2.772287114274180286e+00	5.172465196490629025e-02	1.865775434967833699e-02	2.914946994292515470e+01	2.302240317339674291e+01	-4.022390436997634877e-01	-1.156343186514029037e-01	4.185302186538917280e-01	-2.171122035251248406e+01	-4.022390436997621554e-01	-1.156343186514074001e-01	4.185302186538916724e-01	-2.171122035251247340e+01
8.454011741682974854e+11	1.665725138121337157e+00	1.574453551750802302e-02	5.579327577032561436e+00	2.774392345370685575e+00	5.245213719911469979e-02	1.890581095591459607e-02	2.909605004373063863e+01	2.300988106383218579e+01	-4.086462694471034163e-01	-1.929520257642980624e-03	4.086508247654215831e-01	-2.198642687310244170e+01	-4.086462694471034718e-01	-1.929520257643299814e-03	4.086508247654216386e-01	-2.198642687310243815e+01
8.516634050880626221e+11	1.665046801299916668e+00	1.589296816289846592e-02	5.673645033357820999e+00	2.772128264082057036e+00	5.292507160559100504e-02	1.909185526922804049e-02	2.935606163650457745e+01	2.307061510941496607e+01	-3.982969468697667437e-01	8.343817751922297243e-02	4.069427322775370226e-01	-2.219764973520942775e+01	-3.982969468697670767e-01	8.343817751922105730e-02	4.069427322775369116e-01	-2.219764973520942419e+01
8.579256360078277588e+11	1.665493528555509473e+00	1.599780561334577036e-02	5.753064218793269902e+00	2.773612763875838993e+00	5.328848344023276451e-02	1.921266159943956289e-02	2.902806060393925236e+01	2.299391042897864423e+01	-3.588744860542301129e-01	1.925388086129470322e-01	4.072616966555789864e-01	-2.248357378386271321e+01	-3.588744860542290582e-01	1.925388086129491139e-01	4.072616966555790419e-01	-2.248357378386272032e+01
8.641878669275928955e+11	1.664807724230838781e+00	1.598333423570957521e-02	5.789815265327654004e+00	2.771329291685374230e+00	5.321835658914501888e-02	1.920318770808374792e-02	2.920952396210056534e+01	2.303645301007103541e+01	-3.025861246272270599e-01	2.678585674403111683e-01	4.041120821852515754e-01	-2.271574373495577248e+01	-3.025861246272292804e-01	2.678585674403087813e-01	4.041120821852515754e-01	-2.271574373495576182e+01
8.704500978473581543e+11	1.665516857025939101e+00	1.608605352904477967e-02	5.869249195367017613e+00	2.773687639919423020e+00	5.358318663129135739e-02	1.931839254720404617e-02	2.767244559200920406e+01	2.266742106110777399e+01	-2.063851037970579894e-01	3.354904816961641334e-01	3.938891650934900346e-01	-2.301044251993513612e+01	-2.063851037970565738e-01	3.354904816961649106e-01	3.938891650934899791e-01	-2.301044251993513967e+01
