Repository: alperensar/UoB_VNA_Extraction

# VNA Parameter Extraction Algorithm
MATLAB software for extracting permittivity and loss tangent from VNA measurements.

**Initialisation Correction.** Configuration discovery and the Optimization Toolbox check have been corrected. The extraction calculations are unchanged.

The software supports GRL and TRL workflows, CSV and Touchstone inputs, and interactive fit settings.

## Measurement data and configuration

The example [folder_struct](folder_struct) shows a material directory with measurement-system and frequency-band subdirectories. The material name must match an entry in `Materials` in [src/config_VNA.json](src/config_VNA.json).

File: folder_struct/RADIX_2.8_HT/MENLO_UoB/Collimated/Processed_Revision/R_FP/RADIX_2.8_HT_MENLO_UoB_Film_4_R_FP_L2.94mm.txt (part 1 of 2)
freq_roi_Hz	n_opt	k_opt	alpha_cm	eps_r	eps_i	loss_tan	DR	alpha_max	H_meas_real	H_meas_imag	H_meas_mag	H_meas_phase	H_model_real	H_model_imag	H_model_mag	H_model_phase
3.005870841487279663e+11	1.669575055328037738e+00	7.046032969931102265e-03	8.877775279565415234e-01	2.787431218793007037e+00	2.352776177123179491e-02	8.440660925588547650e-03	7.655570711280181229e+01	2.951334267699601810e+01	8.263106460495289740e-01	1.746158515509521614e-01	8.445590443466070019e-01	2.082559724437459681e-01	8.263106460495266425e-01	1.746158515509518838e-01	8.445590443466047814e-01	2.082559724437462179e-01
3.068493150684931641e+11	1.670251779249795954e+00	7.829492105893677903e-03	1.007042756224269864e+00	2.789679705140473143e+00	2.615444624098229448e-02	9.375429800341648218e-03	7.884747011304553155e+01	2.971401998903494501e+01	8.389258917785819003e-01	-1.012072575579886918e-01	8.450086158607483799e-01	-1.200588976930094393e-01	8.389258917785821223e-01	-1.012072575579879147e-01	8.450086158607486020e-01	-1.200588976930084956e-01
3.131115459882583008e+11	1.669890253064669983e+00	7.034944241257450222e-03	9.233128997414998818e-01	2.788483966839909733e+00	2.349516963865849392e-02	8.425786168419229297e-03	7.184352025003005338e+01	2.908113361259056262e+01	7.499351619032657013e-01	-3.200941733685875312e-01	8.153913335836949772e-01	-4.034189170601281127e-01	7.499351619032642580e-01	-3.200941733685904733e-01	8.153913335836949772e-01	-4.034189170601321650e-01
3.193737769080234985e+11	1.670637437566699468e+00	8.008359010332760305e-03	1.072091738747489309e+00	2.790965313985389162e+00	2.675812875227302420e-02	9.587409996888661759e-03	7.753072438666623611e+01	2.959944417114113335e+01	6.153101401412280902e-01	-4.559177940164609866e-01	7.658117284695070692e-01	-6.376878340932721212e-01	6.153101401412265359e-01	-4.559177940164632625e-01	7.658117284695071803e-01	-6.376878340932756739e-01
3.256360078277886353e+11	1.670236109807974767e+00	7.607618796645551629e-03	1.038413500318424720e+00	2.789630786642721905e+00	2.541303924762258401e-02	9.109821761827768122e-03	7.403954168761724475e+01	2.928597678417212791e+01	5.245854234021832818e-01	-5.850423181562930397e-01	7.857890177902318030e-01	-8.398282904727665255e-01	5.245854234021843920e-01	-5.850423181562921515e-01	7.857890177902318030e-01	-8.398282904727646381e-01
3.318982387475538330e+11	1.670117499185375998e+00	8.528685633182762557e-03	1.186523148510856274e+00	2.789219722606584906e+00	2.848781424205888008e-02	1.021354252272259691e-02	7.551960872368788102e+01	2.942063707676693696e+01	3.660862226862017788e-01	-7.245237290140280617e-01	8.117596666163231500e-01	-1.102934884307121832e+00	3.660862226862013902e-01	-7.245237290140276176e-01	8.117596666163225949e-01	-1.102934884307122054e+00
3.381604696673189697e+11	1.670257496504982120e+00	8.027560266838084171e-03	1.137877667416879124e+00	2.789695662907252682e+00	2.681618542866369068e-02	9.612584550071487030e-03	6.983212778548957544e+01	2.888794222083970453e+01	1.244385060077866784e-01	-8.153643493637879880e-01	8.248054097730466161e-01	-1.419347899722082529e+00	1.244385060077884131e-01	-8.153643493637880990e-01	8.248054097730469492e-01	-1.419347899722080530e+00
3.444227005870841675e+11	1.669807209827139483e+00	8.258365785754506749e-03	1.192271173616134217e+00	2.788187917385245296e+00	2.757975746088529162e-02	9.891642270205915771e-03	7.649307951540878037e+01	2.950777475857756116e+01	-9.178425644576833353e-02	-7.731823730275307893e-01	7.786111556430375114e-01	-1.688953087227244687e+00	-9.178425644576758413e-02	-7.731823730275307893e-01	7.786111556430374003e-01	-1.688953087227243799e+00
3.506849315068493042e+11	1.670479832255277186e+00	8.365979918223419992e-03	1.229767705624989160e+00	2.790432880351627176e+00	2.795040146088975316e-02	1.001651093552469694e-02	7.247436011598516359e+01	2.914061193821027373e+01	-2.570901581373085110e-01	-7.036329591664052252e-01	7.491292883316860163e-01	-1.921102389248206865e+00	-2.570901581373103428e-01	-7.036329591664048921e-01	7.491292883316863493e-01	-1.921102389248209308e+00
3.569471624266145020e+11	1.669949437379532275e+00	8.625683329213939404e-03	1.290584975766399634e+00	2.788656720991320448e+00	2.880891004526965962e-02	1.033074807250875145e-02	7.312140104567453136e+01	2.920108234086091414e+01	-4.022479834346352479e-01	-6.481363510130908612e-01	7.628133255795910284e-01	-2.126241560817450971e+00	-4.022479834346356919e-01	-6.481363510130904171e-01	7.628133255795909173e-01	-2.126241560817451859e+00
3.632093933463796387e+11	1.670109558311004161e+00	8.923492076574186110e-03	1.358567043672886721e+00	2.789186308050936702e+00	2.980641882119811764e-02	1.068642088739731044e-02	7.385682895504099577e+01	2.926916675387905542e+01	-5.866657456161749051e-01	-5.349316970505173519e-01	7.939323759544820724e-01	-2.402287147424097657e+00	-5.866657456161743500e-01	-5.349316970505176849e-01	7.939323759544817394e-01	-2.402287147424096769e+00
3.694716242661448364e+11	1.669526372086711508e+00	8.394326837519349577e-03	1.300038235663993236e+00	2.787247842369961592e+00	2.802910006230759435e-02	1.005619221808233717e-02	7.644141169130480762e+01	2.950317778798740065e+01	-7.242097865873532436e-01	-3.429900655643596807e-01	8.013251525222102600e-01	-2.699282349422048366e+00	-7.242097865873541318e-01	-3.429900655643582374e-01	8.013251525222104821e-01	-2.699282349422050586e+00
3.757338551859099731e+11	1.670383093738011304e+00	9.096620334801998331e-03	1.432681188842899411e+00	2.790096931344254294e+00	3.038968163481333210e-02	1.089198059515865576e-02	6.888924965150421542e+01	2.879545625448772839e+01	-7.379043742468522904e-01	-1.135643226402082429e-01	7.465920712875055987e-01	-2.988889613180479632e+00	-7.379043742468530676e-01	-1.135643226402071881e-01	7.465920712875062648e-01	-2.988889613180480964e+00
3.819960861056751709e+11	1.669981713446394789e+00	8.531740186499896586e-03	1.366110080132904692e+00	2.788766132654747043e+00	2.849570019066112112e-02	1.021803150038072018e-02	7.304759563649395204e+01	2.919421181557603973e+01	-7.344698443346565631e-01	4.084597698410456779e-02	7.356047485387520180e-01	-3.197148298120268795e+00	-7.344698443346568961e-01	4.084597698410214611e-02	7.356047485387523510e-01	-3.197148298120266130e+00
3.882583170254403076e+11	1.669877456130931970e+00	9.511998990981268207e-03	1.548038381854015766e+00	2.788400240369508065e+00	3.176774535555958179e-02	1.139282119390071582e-02	7.414952521106654615e+01	2.929607555516551542e+01	-7.117033492646946957e-01	2.016835449761426313e-01	7.397282674528044000e-01	-3.417734236706684303e+00	-7.117033492646945847e-01	2.016835449761432975e-01	7.397282674528045110e-01	-3.417734236706686080e+00
3.945205479452055054e+11	1.670102721909941801e+00	8.660638507435713257e-03	1.432216591119690241e+00	2.789168095071639986e+00	2.892831188949288035e-02	1.037166312801590141e-02	6.963789532558378426e+01	2.886899270155067043e+01	-6.674856328855981458e-01	4.180998151063957113e-01	7.876195309289185653e-01	-3.701183889925382609e+00	-6.674856328855975907e-01	4.180998151063968771e-01	7.876195309289186763e-01	-3.701183889925384829e+00
4.007827788649706421e+11	1.669762937348194809e+00	9.724920364291700717e-03	1.633744982919949296e+00	2.788013692865579873e+00	3.247662318591397479e-02	1.164865985738176499e-02	7.234659622830459114e+01	2.912860772227996620e+01	-4.952347087736903575e-01	5.723776240332439924e-01	7.568841134996185938e-01	-3.999122876591133302e+00	-4.952347087736896913e-01	5.723776240332443255e-01	7.568841134996183717e-01	-3.999122876591135078e+00
4.070450097847357788e+11	1.670365954608142633e+00	8.768618254232030118e-03	1.496107359235061995e+00	2.790045533647883325e+00	2.929360280164933911e-02	1.049932785983926850e-02	6.966500071136100303e+01	2.887164030191326702e+01	-3.096750238810258571e-01	6.674216821191003568e-01	7.357651270469424132e-01	-4.277964485996993638e+00	-3.096750238810251910e-01	6.674216821191002458e-01	7.357651270469420801e-01	-4.277964485996994526e+00
4.133072407045009766e+11	1.669480031620746541e+00	9.942067365203857351e-03	1.722419272751932739e+00	2.787064731276914564e+00	3.319616587847225297e-02	1.191079830544989997e-02	7.128235924141237945e+01	2.902778433744190068e+01	-1.669673799150757920e-01	6.812713174907379932e-01	7.014333282581254325e-01	-4.472044293026555373e+00	-1.669673799150741267e-01	6.812713174907387703e-01	7.014333282581257656e-01	-4.472044293026558925e+00
4.195694716242661133e+11	1.670382208034871807e+00	9.513537990800395583e-03	1.673150851537162698e+00	2.790086213514351154e+00	3.178248919059360744e-02	1.139122118759221258e-02	7.322016126597470986e+01	2.921026506225109998e+01	8.066047019776537846e-03	7.314819532983692918e-01	7.315264240721062183e-01	-4.723415527352825549e+00	8.066047019776893465e-03	7.314819532983696249e-01	7.315264240721065514e-01	-4.723415527352826437e+00
4.258317025440313110e+11	1.669280198316103858e+00	9.846515253568608947e-03	1.757558178928080084e+00	2.786399426627612197e+00	3.287318587039909923e-02	1.179772919713295218e-02	6.929433177463066329e+01	2.883534449281756196e+01	1.969422566896124605e-01	7.233519843906357494e-01	7.496828301300941799e-01	-4.978209202264886279e+00	1.969422566896121829e-01	7.233519843906359714e-01	7.496828301300944020e-01	-4.978209202264887168e+00
4.320939334637964478e+11	1.670389906709809580e+00	9.752575002721705980e-03	1.766390128439438323e+00	2.790107327718822638e+00	3.258120569795346089e-02	1.167740228996555669e-02	6.859570027366898159e+01	2.876640374555959312e+01	4.154520155247524715e-01	6.088289587638741063e-01	7.370706060026286366e-01	-5.311190527133896389e+00	4.154520155247546920e-01	6.088289587638721079e-01	7.370706060026281925e-01	-5.311190527133900829e+00
4.383561643835616455e+11	1.669181083330607773e+00	9.835491194650656729e-03	1.807225447343182800e+00	2.786068752061701570e+00	3.283443169475127460e-02	1.178521946755752871e-02	6.596325802369787539e+01	2.850017274145453783e+01	5.142172736404467814e-01	4.783526616341082782e-01	7.023109520736878775e-01	-5.533904514127825358e+00	5.142172736404473365e-01	4.783526616341077231e-01	7.023109520736877665e-01	-5.533904514127827134e+00
4.446183953033267822e+11	1.670638218482498827e+00	1.045531719128613493e-02	1.948560079740849549e+00	2.790922743396807348e+00	3.493410497223942146e-02	1.251704478559712182e-02	6.645857309989261807e+01	2.855106842628274322e+01	5.997841214388131004e-01	3.235438085155754040e-01	6.814848408870826102e-01	-5.788490543406399347e+00	5.997841214388150988e-01	3.235438085155715737e-01	6.814848408870824992e-01	-5.788490543406406452e+00
4.508806262230919800e+11	1.669125826740988305e+00	1.001171458447995544e-02	1.892165831968065426e+00	2.785880791064866635e+00	3.342162276582983510e-02	1.199678854638100076e-02	6.651236152436325710e+01	2.855657256163051727e+01	6.793708616685336654e-01	2.093909749589758229e-01	7.109074117481939403e-01	-5.984210727204453129e+00	6.793708616685335544e-01	2.093909749589766556e-01	7.109074117481941624e-01	-5.984210727204453129e+00
4.571428571428571167e+11	1.670104884262537226e+00	1.074064617102151245e-02	2.058123868350155483e+00	2.789134962957411812e+00	3.587601126071749552e-02	1.286277348969767226e-02	6.436131843871386593e+01	2.833291021049107528e+01	7.162005421385939652e-01	-1.245329882383956234e-02	7.163088029692303849e-01	-6.300571560420194395e+00	7.162005421385938542e-01	-1.245329882383998561e-02	7.163088029692302738e-01	-6.300571560420196171e+00
4.634050880626223145e+11	1.669163198426680372e+00	9.832608777852211088e-03	1.909935577712265964e+00	2.786009102786607183e+00	3.282445743303610136e-02	1.178189166726145883e-02	6.355660113490932162e+01	2.824731003389225137e+01	6.897419909329254306e-01	-2.031179806862723480e-01	7.190277658993320387e-01	-6.569573900466234129e+00	6.897419909329256527e-01	-2.031179806862701276e-01	7.190277658993317056e-01	-6.569573900466232352e+00
4.696673189823874512e+11	1.670165577791512090e+00	1.124186274144644421e-02	2.213185321091940327e+00	2.789326677761758244e+00	3.755154436204154178e-02	1.346258387783178488e-02	6.460365919036999571e+01	2.835847911690398249e+01	5.584359850215890875e-01	-3.516120906049549077e-01	6.599104572793338397e-01	-6.845112317073626329e+00	5.584359850215891985e-01	-3.516120906049549633e-01	6.599104572793340617e-01	-6.845112317073627217e+00
4.759295499021526489e+11	1.669335616634953778e+00	9.982558282847962816e-03	1.991469622033229747e+00	2.786581749496130911e+00	3.332848017338473773e-02	1.196034538710776668e-02	6.260964874973024052e+01	2.814518079811541895e+01	4.924654718378665419e-01	-4.667538789626571316e-01	6.785141299038505158e-01	-7.041785181273611194e+00	4.924654718378652096e-01	-4.667538789626585194e-01	6.785141299038504048e-01	-7.041785181273615635e+00
4.821917808219177856e+11	1.669497733401903883e+00	1.164736411903759782e-02	2.354163473404312867e+00	2.787087020743173049e+00	3.889049599367986471e-02	1.395381475505912475e-02	6.507870381712274366e+01	2.840832306283224540e+01	3.562857967545989268e-01	-5.648146745480220332e-01	6.677987612700755360e-01	-7.291221513372329710e+00	3.562857967545972060e-01	-5.648146745480229214e-01	6.677987612700754250e-01	-7.291221513372334151e+00
4.884540117416829834e+11	1.669186627477255325e+00	1.023003360349787269e-02	2.094545997875320698e+00	2.786079343761364679e+00	3.415167057920321519e-02	1.225796769057428508e-02	6.722430283260740680e+01	2.862900861614798842e+01	2.000188884136916145e-01	-6.837961749204976014e-01	7.124498330115268674e-01	-7.569408236274706603e+00	2.000188884136872014e-01	-6.837961749204986006e-01	7.124498330115266453e-01	-7.569408236274713708e+00
4.947162426614481201e+11	1.669472277294027807e+00	1.159489622298384703e-02	2.404430323963963279e+00	2.787003243034885447e+00	3.871471560474552820e-02	1.389116273958384065e-02	6.269145036959719164e+01	2.815406388814940541e+01	-8.797771748551671406e-03	-6.635647007552443188e-01	6.636230201523577454e-01	-7.867239205227153143e+00	-8.797771748550561183e-03	-6.635647007552439858e-01	6.636230201523574124e-01	-7.867239205227152254e+00
5.009784735812133179e+11	1.669457756316504948e+00	1.038486549645916204e-02	2.180766174373494515e+00	2.786981354693959467e+00	3.467418850273479985e-02	1.244148563977113403e-02	6.543118855735777117e+01	2.844507285807289776e+01	-1.696867810619438754e-01	-6.394091971989608325e-01	6.615419299861374780e-01	-8.113382934683674108e+00	-1.696867810619440975e-01	-6.394091971989607215e-01	6.615419299861374780e-01	-8.113382934683675884e+00
5.072407045009784546e+11	1.669007798078193439e+00	1.200302759047363645e-02	2.552078698121358347e+00	2.785442957374482109e+00	4.006629329809641843e-02	1.438417297041412815e-02	6.728431227742275667e+01	2.863507914482935135e+01	-2.835726653386335117e-01	-5.615315483586105216e-01	6.290716464197660951e-01	-8.321620149978972591e+00	-2.835726653386357321e-01	-5.615315483586093004e-01	6.290716464197659841e-01	-8.321620149978976144e+00
5.135029354207436523e+11	1.669322094198933515e+00	1.083855716362484845e-02	2.332939971224790909e+00	2.786518779859323836e+00	3.618608588495417222e-02	1.298612668484545873e-02	6.875810409483261765e+01	2.878249214098488906e+01	-4.459797794456197839e-01	-5.037980944658673188e-01	6.728376354380026791e-01	-8.578579211077816069e+00	-4.459797794456178410e-01	-5.037980944658693172e-01	6.728376354380029012e-01	-8.578579211077812516e+00
5.197651663405087891e+11	1.668674286248014615e+00	1.183174608715543280e-02	2.577775980504626752e+00	2.784333883369850327e+00	3.948666091410366064e-02	1.418172624696624647e-02	6.595539933230362806e+01	2.849936215192128586e+01	-5.535267345794148142e-01	-3.603183188291561589e-01	6.604703905384550211e-01	-8.847735076330334181e+00	-5.535267345794138150e-01	-3.603183188291572692e-01	6.604703905384549101e-01	-8.847735076330332404e+00
5.260273972602739868e+11	1.669240194538486932e+00	1.082180844498117217e-02	2.386147947793021640e+00	2.786245715524865663e+00	3.612839526791722378e-02	1.296669388008783383e-02	6.630035269757138394e+01	2.853485197060726364e+01	-6.381075130843700816e-01	-1.782723670991813725e-01	6.625422515778635058e-01	-9.152347343112394285e+00	-6.381075130843701926e-01	-1.782723670991820386e-01	6.625422515778637278e-01	-9.152347343112394285e+00
5.322896281800391235e+11	1.668705546910617565e+00	1.199095417263862547e-02	2.675413463107519263e+00	2.784434419308293052e+00	4.001874348126617520e-02	1.437230598923841703e-02	6.402026784674146143e+01	2.829676305970583883e+01	-6.157468562944682366e-01	-3.076305748658006434e-02	6.165148471386906470e-01	-9.374858907211541137e+00	-6.157468562944680146e-01	-3.076305748658565015e-02	6.165148471386907580e-01	-9.374858907211534031e+00
5.385518590998043213e+11	1.669312548936646712e+00	1.125618724450045890e-02	2.541019509001817056e+00	2.786477684286081224e+00	3.758018924085046453e-02	1.348662846028814317e-02	6.498803478091016927e+01	2.839883779063911362e+01	-6.202816486374520544e-01	1.217886157378588879e-01	6.321248219772257482e-01	-9.618655732636266720e+00	-6.202816486374518323e-01	1.217886157378608586e-01	6.321248219772258592e-01	-9.618655732636268496e+00
5.448140900195694580e+11	1.668268506286900044e+00	1.206270110533342980e-02	2.754749156286695477e+00	2.782974300310768090e+00	4.024764870955988005e-02	1.446209859180716192e-02	5.760658870062367498e+01	2.757857569359960337e+01	-5.795059209388681021e-01	2.546561650882124828e-01	6.329904223767058857e-01	-9.838812797304250068e+00	-5.795059209388688792e-01	2.546561650882098182e-01	6.329904223767054416e-01	-9.838812797304246516e+00
5.510763209393345947e+11	1.668876320076404296e+00	1.137647976646411624e-02	2.627899850341762100e+00	2.785018747419884644e+00	3.797187537616061176e-02	1.363433384832284101e-02	5.883581485031590574e+01	2.772222176123177562e+01	-4.901817730864483913e-01	4.339936068058002916e-01	6.546973510061591117e-01	-1.014945270627818275e+01	-4.901817730864485023e-01	4.339936068058001251e-01	6.546973510061591117e-01	-1.014945270627818275e+01
5.573385518590998535e+11	1.668445633683469431e+00	1.165335467320614132e-02	2.722445600185368075e+00	2.783575031882294049e+00	3.888597744455127986e-02	1.396979675387302784e-02	3.668649858450253731e+01	2.450868320844315917e+01	-3.456656149325969540e-01	5.249352375877409660e-01	6.285234450742696044e-01	-1.041325249334955849e+01	-3.456656149326002847e-01	5.249352375877390786e-01	6.285234450742699375e-01	-1.041325249334955139e+01
5.636007827788649902e+11	1.669400669673642312e+00	1.199551211330389389e-02	2.833867511682023554e+00	2.786754703595945237e+00	4.005063191005561740e-02	1.437178229514620570e-02	4.937357530519732762e+01	2.652934223374291278e+01	-1.847805097354730530e-01	5.726560298974865404e-01	6.017298109251795202e-01	-1.068344872258490419e+01	-1.847805097354750792e-01	5.726560298974858743e-01	6.017298109251794092e-01	-1.068344872258490064e+01
5.698630136986301270e+11	1.668344460992693179e+00	1.225787163120046173e-02	2.928024461095144471e+00	2.783222985108073200e+00	4.090070447894551819e-02	1.469544650133641252e-02	5.244146823883561837e+01	2.693946768007478099e+01	-7.121080707710630842e-02	5.953575171865316262e-01	5.996011610354704535e-01	-1.087652968658708019e+01	-7.121080707710811253e-02	5.953575171865308491e-01	5.996011610354700094e-01	-1.087652968658707664e+01
5.761252446183952637e+11	1.668936323061720906e+00	1.236576985196502498e-02	2.986257310295895806e+00	2.785195538170745166e+00	4.127536493713197807e-02	1.481955732423753842e-02	5.616397381259265842e+01	2.740603133643234202e+01	9.816363705875341683e-02	6.060026115903578425e-01	6.139016736375106920e-01	-1.115616488943800633e+01	9.816363705875157109e-02	6.060026115903578425e-01	6.139016736375104699e-01	-1.115616488943800455e+01
5.823874755381605225e+11	1.668068771422797969e+00	1.219078743602273335e-02	2.976000135283876080e+00	2.782304810897652469e+00	4.067014364216584715e-02	1.461742922014517762e-02	5.353421534119146230e+01	2.707977677022607566e+01	2.509685098867099340e-01	5.667210672460942789e-01	6.198047765347631799e-01	-1.141246061115218424e+01	2.509685098867109332e-01	5.667210672460936127e-01	6.198047765347629579e-01	-1.141246061115218602e+01
5.886497064579256592e+11	1.668810750972546275e+00	1.242499289517381457e-02	3.065788860957426198e+00	2.784774942113108942e+00	4.146992344844713241e-02	1.489166065857351791e-02	5.588840888931991913e+01	2.737256865846967457e+01	3.909677471809312466e-01	4.481483741364662432e-01	5.947207282219871827e-01	-1.171293375700101791e+01	3.909677471809290816e-01	4.481483741364683526e-01	5.947207282219872937e-01	-1.171293375700101258e+01
5.949119373776907959e+11	1.668217648011312670e+00	1.237150974834417064e-02	3.085066616245998095e+00	2.782797066882942705e+00	4.127674178946347944e-02	1.483282495898928174e-02	5.239110424316377390e+01	2.693293064301269624e+01	4.668568395513031377e-01	3.455765974391149520e-01	5.808429162290157377e-01	-1.192915838291247432e+01	4.668568395513055802e-01	3.455765974391120654e-01	5.808429162290159598e-01	-1.192915838291248143e+01
6.011741682974559326e+11	1.668609503781504966e+00	1.299158656957791202e-02	3.273796378243760241e+00	2.784088894788365298e+00	4.335576963839572751e-02	1.557269587172842480e-02	5.668071869638385607e+01	2.746834095068168224e+01	5.294511021063698086e-01	2.182592330596414276e-01	5.726740454546831449e-01	-1.217535997530112901e+01	5.294511021063700307e-01	2.182592330596410113e-01	5.726740454546831449e-01	-1.217535997530113079e+01
6.074363992172210693e+11	1.667810445901733774e+00	1.258961944569570758e-02	3.205550153421102166e+00	2.781433184941152881e+00	4.199419764291779239e-02	1.509804293350525649e-02	5.428122860198922695e+01	2.717405496639111817e+01	5.870921705988061401e-01	9.438310206645653122e-02	5.946304623327876016e-01	-1.240697081621809339e+01	5.870921705988062511e-01	9.438310206645605938e-02	5.946304623327877126e-01	-1.240697081621809339e+01
6.136986301369863281e+11	1.668304899214383408e+00	1.304881257926946043e-02	3.356721485264599458e+00	2.783070965232985472e+00	4.353879590985103298e-02	1.564415584573718154e-02	5.804663020088220549e+01	2.763034769886179021e+01	5.771985004243892492e-01	-8.508013063754366057e-02	5.834352899177981389e-01	-1.271271862713528122e+01	5.771985004243893602e-01	-8.508013063754323035e-02	5.834352899177982499e-01	-1.271271862713528122e+01
6.199608610567514648e+11	1.667698994708740834e+00	1.268735678033108480e-02	3.297042813530676852e+00	2.781058967930473358e+00	4.231738429613855074e-02	1.521628443845225546e-02	5.706710034931915487e+01	2.751456117692175951e+01	5.304959510271479717e-01	-2.194622059904728084e-01	5.740989582941279368e-01	-1.295862487530842522e+01	5.304959510271484158e-01	-2.194622059904708378e-01	5.740989582941276037e-01	-1.295862487530842166e+01
6.262230919765166016e+11	1.668249979808636096e+00	1.318663796839028915e-02	3.461404247963030922e+00	2.782884107710605459e+00	4.399721704902178482e-02	1.580993506956240510e-02	5.874332373280704900e+01	2.771151823639415923e+01	4.387207158828515530e-01	-3.328634747670957683e-01	5.507031499626516835e-01	-1.321542528863544952e+01	4.387207158828506648e-01	-3.328634747670969896e-01	5.507031499626515725e-01	-1.321542528863545130e+01
6.324853228962817383e+11	1.667588524703308428e+00	1.304789745024544957e-02	3.459235648026713683e+00	2.780681240094284412e+00	4.351704811906973586e-02	1.564977944670644869e-02	5.622134686928018965e+01	2.741297766650547629e+01	3.646020838098540384e-01	-4.230694736051953120e-01	5.585001871217815106e-01	-1.342586103274429377e+01	3.646020838098519290e-01	-4.230694736051970328e-01	5.585001871217813996e-01	-1.342586103274429732e+01
6.387475538160469971e+11	1.667797178011888759e+00	1.340011972470673760e-02	3.587790616417042333e+00	2.781367863775783267e+00	4.469736372377468986e-02	1.607028121159665215e-02	5.776491285377387896e+01	2.759724834030775398e+01	2.385870856691767461e-01	-5.092195991365756624e-01	5.623418867494451856e-01	-1.369900685684151043e+01	2.385870856691754693e-01	-5.092195991365761065e-01	5.623418867494450746e-01	-1.369900685684151220e+01
6.450097847358121338e+11	1.667350233375113122e+00	1.296866671317569060e-02	3.506313899250040222e+00	2.779888614419726789e+00	4.324661894155509834e-02	1.555696106571607604e-02	5.332659278759416566e+01	2.705333968327258276e+01	9.763175872154968016e-02	-5.612790761257135941e-01	5.697070840419640181e-01	-1.396494498770024073e+01	9.763175872155230306e-02	-5.612790761257134831e-01	5.697070840419644622e-01	-1.396494498770023540e+01
6.512720156555772705e+11	1.667774016427728156e+00	1.337432771211496431e-02	3.651098412046282160e+00	2.781291297229725235e+00	4.461071249090928226e-02	1.603956857569837843e-02	5.580429981010143337e+01	2.736232216856948085e+01	-5.922064751409097938e-02	-5.402304111727102010e-01	5.434666339784105515e-01	-1.424635207433639295e+01	-5.922064751408630950e-02	-5.402304111727105340e-01	5.434666339784104405e-01	-1.424635207433638406e+01
6.575342465753424072e+11	1.667397783606987316e+00	1.311738128308916583e-02	3.615386072969370979e+00	2.780043303085767636e+00	4.374378495630130981e-02	1.573492934723245973e-02	5.057063175253982479e+01	2.669232239785432981e+01	-1.751942373273538689e-01	-5.096856802155196320e-01	5.389550198388267654e-01	-1.446824509350164689e+01	-1.751942373273562836e-01	-5.096856802155187438e-01	5.389550198388267654e-01	-1.446824509350165044e+01
6.637964774951076660e+11	1.667700495042353737e+00	1.375405624196988745e-02	3.826968613668396912e+00	2.781035767101404321e+00	4.587529280714711111e-02	1.649575792941406285e-02	5.122442429735579594e+01	2.677971531351625600e+01	-2.920340058413435913e-01	-4.436728057606192377e-01	5.311585630856778817e-01	-1.471929854867595644e+01	-2.920340058413462003e-01	-4.436728057606176834e-01	5.311585630856781037e-01	-1.471929854867596177e+01
6.700587084148728027e+11	1.667100005343688185e+00	1.331117043844640309e-02	3.738679711405346051e+00	2.779045240558483787e+00	4.438210461812948371e-02	1.597027064201745131e-02	4.846199589152066523e+01	2.640255741001375611e+01	-4.036101068443103679e-01	-3.739205561432445979e-01	5.501978740901758425e-01	-1.496073097390526030e+01	-4.036101068443102569e-01	-3.739205561432444869e-01	5.501978740901756204e-01	-1.496073097390526030e+01
6.763209393346379395e+11	1.667496368978294452e+00	1.373744623597989226e-02	3.894466751955902417e+00	2.780355423126709802e+00	4.581428343506201845e-02	1.647785137611671238e-02	4.918257934995011027e+01	2.650297297373684202e+01	-4.828523505545752603e-01	-2.323752608314092472e-01	5.358588006952428318e-01	-1.525942354173532323e+01	-4.828523505545751493e-01	-2.323752608314101076e-01	5.358588006952430538e-01	-1.525942354173532145e+01
6.825831702544030762e+11	1.667162807769366317e+00	1.335345778000235697e-02	3.820660732408645899e+00	2.779253512774754853e+00	4.452477633187684053e-02	1.602040840363070512e-02	4.476393120885856547e+01	2.586252140152505063e+01	-5.186860185545126845e-01	-1.056345568184941103e-01	5.293333972442810786e-01	-1.550705288807690074e+01	-5.186860185545123514e-01	-1.056345568184945127e-01	5.293333972442808566e-01	-1.550705288807689897e+01
6.888454011741683350e+11	1.667501739975529196e+00	1.412251101997952403e-02	4.077771129305680198e+00	2.780362607503907846e+00	4.709862339727888259e-02	1.693974133811346205e-02	4.787827508143430322e+01	2.632011330525361004e+01	-5.044009909233778677e-01	2.484265689970120358e-02	5.050123931611201211e-01	-1.575717530213912454e+01	-5.044009909233775346e-01	2.484265689970304239e-02	5.050123931611198991e-01	-1.575717530213912809e+01
6.951076320939334717e+11	1.667029663816910867e+00	1.363509101241943203e-02	3.972823390770535479e+00	2.778801984338605813e+00	4.546020237309309625e-02	1.635964081978776366e-02	4.375004290744909952e+01	2.570665437660193575e+01	-5.018790689105261382e-01	1.395635614762284482e-01	5.209228229809341748e-01	-1.597919257444590002e+01	-5.018790689105261382e-01	1.395635614762285870e-01	5.209228229809341748e-01	-1.597919257444590002e+01
7.013698630136986084e+11	1.667198946345716193e+00	1.438056298982743654e-02	4.227777768166389727e+00	2.779345526104362030e+00	4.795051892899700879e-02	1.725244971473781017e-02	4.671301356483417777e+01	2.615248351133829985e+01	-4.365862406923961547e-01	2.663922743240940694e-01	5.114414818740089519e-01	-1.625582791746034772e+01	-4.365862406923969319e-01	2.663922743240926261e-01	5.114414818740089519e-01	-1.625582791746034417e+01
7.076320939334637451e+11	1.666914257862150306e+00	1.365913350171423131e-02	4.051537215840634865e+00	2.778416571136105517e+00	4.553720876810002371e-02	1.638962610616725296e-02	4.382010879023932404e+01	2.571754136017975156e+01	-3.586296447223397132e-01	3.800497890703515291e-01	5.225447964013136826e-01	-1.652235119671597730e+01	-3.586296447223407124e-01	3.800497890703507520e-01	5.225447964013137936e-01	-1.652235119671597374e+01
7.138943248532290039e+11	1.667164696234234134e+00	1.452642907033636563e-02	4.346923111869180012e+00	2.779227107228250837e+00	4.843589941683094924e-02	1.742783066949016649e-02	4.619745427864251752e+01	2.607697856499388323e+01	-2.297689006574504533e-01	4.321561520184732941e-01	4.894411991616022251e-01	-1.679009013685758944e+01	-2.297689006574512860e-01	4.321561520184724614e-01	4.894411991616018365e-01	-1.679009013685758944e+01
7.201565557729941406e+11	1.667018381794885151e+00	1.391681411622252423e-02	4.201031192165779693e+00	2.778756607526891909e+00	4.639916989553097282e-02	1.669781720710921888e-02	4.359474263783370418e+01	2.568246121293579876e+01	-1.262007875737767015e-01	4.801951535740103805e-01	4.965017868046487926e-01	-1.702175990819149121e+01	-1.262007875737759521e-01	4.801951535740103805e-01	4.965017868046485705e-01	-1.702175990819149121e+01
7.264187866927592773e+11	1.666859105201125679e+00	1.493355808896271869e-02	4.547152547532322231e+00	2.778196265434700774e+00	4.978427454727486073e-02	1.791963914381159914e-02	4.662290445010823703e+01	2.613934709109184951e+01	-8.543709037126813802e-03	4.799029751435780478e-01	4.799790209121319595e-01	-1.726095848281456213e+01	-8.543709037128021169e-03	4.799029751435781033e-01	4.799790209121320150e-01	-1.726095848281455858e+01
7.326810176125244141e+11	1.666698761788507177e+00	1.416561637330045718e-02	4.350504049955698171e+00	2.777684097860107393e+00	4.721963053870174842e-02	1.699964030289807110e-02	4.515008939882476824e+01	2.592095968909378101e+01	1.211467063571353558e-01	4.874512867312371656e-01	5.022800826203651647e-01	-1.752235509704472349e+01	1.211467063571310954e-01	4.874512867312382758e-01	5.022800826203650537e-01	-1.752235509704471639e+01
7.389432485322896729e+11	1.666560838176332160e+00	1.492047612233055216e-02	4.621499693493830385e+00	2.777202406735281848e+00	4.973176238484230960e-02	1.790714362922653582e-02	4.544096983620890740e+01	2.596465025282552830e+01	2.349190560399196104e-01	4.173135701556821564e-01	4.788920324319129174e-01	-1.779147696661075528e+01	2.349190560399209704e-01	4.173135701556815458e-01	4.788920324319130839e-01	-1.779147696661075884e+01
7.452054794520548096e+11	1.666663993370279817e+00	1.412960185194614068e-02	4.413621891160810939e+00	2.777569221148473488e+00	4.709859729459331401e-02	1.695676814676068400e-02	4.276334935156615558e+01	2.555146043590669436e+01	3.384253163481789062e-01	3.461698304717598096e-01	4.841128445664418800e-01	-1.805284569462433453e+01	3.384253163481811821e-01	3.461698304717573671e-01	4.841128445664417135e-01	-1.805284569462434163e+01
7.514677103718199463e+11	1.666512228936121387e+00	1.510060049859814589e-02	4.756567929257030869e+00	2.777034981058221330e+00	5.033067079038540392e-02	1.812388793576029042e-02	3.650847563760552816e+01	2.447558895725085293e+01	3.875796784669010009e-01	2.458715983402569583e-01	4.589889432556072402e-01	-1.828424205926642188e+01	3.875796784669024997e-01	2.458715983402548488e-01	4.589889432556074067e-01	-1.828424205926642543e+01
7.577299412915850830e+11	1.666991228113014145e+00	1.446563827544426056e-02	4.594531259168276982e+00	2.778650499915019001e+00	4.822818422844290381e-02	1.735669319690183801e-02	3.360194807228815250e+01	2.391117490648969834e+01	4.570960450416704512e-01	1.391319330140284583e-01	4.778017257994752742e-01	-1.855408355833501233e+01	4.570960450416705623e-01	1.391319330140290689e-01	4.778017257994754963e-01	-1.855408355833501233e+01
7.639921722113503418e+11	1.666079446384619356e+00	1.524006607521066585e-02	4.880506774029635508e+00	2.775588462051302940e+00	5.078232169890400938e-02	1.829605591506647949e-02	4.232959954917552636e+01	2.548210085569881400e+01	4.625741722008498980e-01	3.165046577574558151e-02	4.636557093050005518e-01	-1.878123993247365675e+01	4.625741722008499535e-01	3.165046577574501252e-02	4.636557093050006073e-01	-1.878123993247365675e+01
7.702544031311154785e+11	1.666680823947928936e+00	1.447898860215396204e-02	4.674784301489473215e+00	2.777615327804806356e+00	4.826370530674127524e-02	1.737595009057098239e-02	3.854701624200397703e+01	2.484524745603438944e+01	4.610272425314411726e-01	-1.101408010075030641e-01	4.740011755288363604e-01	-1.908406341006535456e+01	4.610272425314415612e-01	-1.101408010075002331e-01	4.740011755288360273e-01	-1.908406341006535101e+01
7.765166340508806152e+11	1.666107517774591207e+00	1.522099237189031458e-02	4.954306749597888526e+00	2.775682582176224766e+00	5.071961963759231973e-02	1.827284573649862534e-02	3.992083174846157334e+01	2.508350026607145367e+01	4.009528751408135139e-01	-1.985333461436222247e-01	4.474133408992942984e-01	-1.930931907288370653e+01	4.009528751408140135e-01	-1.985333461436211699e-01	4.474133408992942984e-01	-1.930931907288370297e+01
7.827788649706457520e+11	1.666755752646238875e+00	1.476775552685494902e-02	4.845546286709725869e+00	2.777856652376029523e+00	4.922848295611755021e-02	1.772175065765548008e-02	3.631541479065592171e+01	2.443951628406224685e+01	3.379780990154914178e-01	-3.026093655852342690e-01	4.536536383123399019e-01	-1.957979712232731728e+01	3.379780990154891418e-01	-3.026093655852367670e-01	4.536536383123398464e-01	-1.957979712232732439e+01
7.890410958904110107e+11	1.666030706217790147e+00	1.538425091916907975e-02	5.088211311317302865e+00	2.775421638884204789e+00	5.126126884698990055e-02	1.846972298868373996e-02	3.655993590795400650e+01	2.448517191223387712e+01	2.597794187146733047e-01	-3.607729825357048892e-01	4.445700072153334070e-01	-1.979628744526999995e+01	2.597794187146723055e-01	-3.607729825357058329e-01	4.445700072153335736e-01	-1.979628744526999995e+01
7.953033268101761475e+11	1.666572911850176197e+00	1.506065504166740655e-02	5.020717914481830135e+00	2.777238447182491132e+00	5.019935945432537489e-02	1.807527888188809745e-02	3.350012720341232608e+01	2.389052784937644702e+01	1.458656846719718347e-01	-4.299040567414479375e-01	4.539760962513084142e-01	-2.009324292944381440e+01	1.458656846719765254e-01	-4.299040567414464942e-01	4.539760962513085252e-01	-2.009324292944380375e+01
8.015655577299412842e+11	1.665903989635918236e+00	1.534713038233053231e-02	5.156504387720403315e+00	2.775000568273897184e+00	5.113369146677410049e-02	1.842655171007053991e-02	3.268924477080584268e+01	2.372382295955485887e+01	3.972622260799180821e-02	-4.390337535702327765e-01	4.408274146836464458e-01	-2.033011241942030978e+01	3.972622260798568117e-02	-4.390337535702333871e-01	4.408274146836465013e-01	-2.033011241942032399e+01
8.078277886497064209e+11	1.666646283967087028e+00	1.524322592912974970e-02	5.161605829491511699e+00	2.777477479924573611e+00	5.081013170090969283e-02	1.829362508541005836e-02	3.208125675739888294e+01	2.359609455359632335e+01	-8.531499201205720861e-02	-4.249886529337704721e-01	4.334674185962287263e-01	-2.061846551022100371e+01	-8.531499201205816618e-02	-4.249886529337700281e-01	4.334674185962285042e-01	-2.061846551022100726e+01
8.140900195694715576e+11	1.665957078679541903e+00	1.558236623525019286e-02	5.317346957738107172e+00	2.775170177864983767e+00	5.191910666438428329e-02	1.870844068536622537e-02	2.985164436986297432e+01	2.310603072482864917e+01	-1.674587510434104032e-01	-3.897129861166824250e-01	4.241681799109881523e-01	-2.082619510237022808e+01	-1.674587510434105697e-01	-3.897129861166825915e-01	4.241681799109883189e-01	-2.082619510237022808e+01
8.203522504892368164e+11	1.666500596662522815e+00	1.566883854224318182e-02	5.387984533375220764e+00	2.776978726175281853e+00	5.222425755931399405e-02	1.880614246953277516e-02	3.004377766994418053e+01	2.314967903968481977e+01	-2.701094294140112817e-01	-3.296912949298130280e-01	4.262105744944155172e-01	-2.110673912779706640e+01	-2.701094294140092833e-01	-3.296912949298141937e-01	4.262105744944151287e-01	-2.110673912779706285e+01
8.266144814090019531e+11	1.665806446218595971e+00	1.575387528717823657e-02	5.458578667478138691e+00	2.774662931676864286e+00	5.248581401261068202e-02	1.891610451612259214e-02	2.958525451093412784e+01	2.304504594886213198e+01	-3.382092847350561815e-01	-2.572459184710998437e-01	4.249246790326940415e-01	-2.134089053757748644e+01	-3.382092847350546272e-01	-2.572459184711018976e-01	4.249246790326940415e-01	-2.134089053757747934e+01
8.328767123287670898e+11	1.666366299838468512e+00	1.580667436346877217e-02	5.518364543890047713e+00	2.776526794282915933e+00	5.267941894361007765e-02	1.897313544824457895e-02	2.911240638166310646e+01	2.293543163902195658e+01	-3.910102264229228242e-01	-1.442770316924716356e-01	4.167791490001579446e-01	-2.163766145184416345e+01	-3.910102264229244340e-01	-1.442770316924663898e-01	4.167791490001576671e-01	-2.163766145184417411e+01
8.391389432485322266e+11	1.665824987779821464e+00	1.594360370103075145e-02	5.608019673594921706e+00	2.774718691412666693e+00	5.311850688087173256e-02	1.914374492998711930e-02	2.914946994292515470e+01	2.294408768823364042e+01	-4.029001762977935663e-01	-5.297766573402525742e-02	4.063682875513531800e-01	-2.186040782915776504e+01	-4.029001762977944545e-01	-5.297766573401871404e-02	4.063682875513531800e-01	-2.186040782915778280e+01
8.454011741682974854e+11	1.666254326299899891e+00	1.609812925048518736e-02	5.704629162669787590e+00	2.776144330147768180e+00	5.364715501791181979e-02	1.932433931309915018e-02	2.909605004373063863e+01	2.293160817522507244e+01	-3.979858330709689640e-01	5.385316244919642614e-02	4.016128564064810336e-01	-2.212564593510013466e+01	-3.979858330709691305e-01	5.385316244919279710e-02	4.016128564064806450e-01	-2.212564593510012401e+01
8.516634050880626221e+11	1.665609015778005908e+00	1.624691215950117493e-02	5.799999819816131996e+00	2.773989431286258966e+00	5.412200674283693808e-02	1.951053098199488980e-02	2.935606163650457745e+01	2.299213562133993705e+01	-3.759916755405023348e-01	1.398520150910994853e-01	4.011587294336189657e-01	-2.234724706092490365e+01	-3.759916755405035560e-01	1.398520150910962101e-01	4.011587294336189657e-01	-2.234724706092489654e+01
8.579256360078277588e+11	1.665943180795188994e+00	1.622326110186668793e-02	5.834141582482338606e+00	2.775103487437212468e+00	5.405406240582930760e-02	1.947821501091039770e-02	2.902806060393925236e+01	2.291569186780240130e+01	-3.212594327368272773e-01	2.406867967185558344e-01	4.014196771921220708e-01	-2.263413595156630009e+01	-3.212594327368262226e-01	2.406867967185571944e-01	4.014196771921220153e-01	-2.263413595156630365e+01
8.641878669275928955e+11	1.665385912473419605e+00	1.622975256275670589e-02	5.879078029313808962e+00	2.773246832596676370e+00	5.405760256188879564e-02	1.949253197605674282e-02	2.920952396210056534e+01	2.295808973147093468e+01	-2.521195690055746397e-01	3.040922192609995522e-01	3.950143730177885226e-01	-2.286971660517563976e+01	-2.521195690055723082e-01	3.040922192610012731e-01	3.950143730177883006e-01	-2.286971660517564686e+01
8.704500978473581543e+11	1.665999956342106403e+00	1.631473249967372793e-02	5.952686308263471560e+00	2.775289684035364690e+00	5.436068726437914833e-02	1.958739211156396501e-02	2.767244559200920406e+01	2.259031312131422808e+01	-1.539574900024088255e-01	3.543547795650409116e-01	3.863550420642010153e-01	-2.315207820066488154e+01	-1.539574900024132664e-01	3.543547795650391352e-01	3.863550420642011818e-01	-2.315207820066486732e+01
