Repository: alperensar/UoB_VNA_Extraction

# VNA Parameter Extraction Algorithm
MATLAB software for extracting permittivity and loss tangent from VNA measurements.

**Initialisation Correction.** Configuration discovery and the Optimization Toolbox check have been corrected. The extraction calculations are unchanged.

The software supports GRL and TRL workflows, CSV and Touchstone inputs, and interactive fit settings.

## Measurement data and configuration

The example [folder_struct](folder_struct) shows a material directory with measurement-system and frequency-band subdirectories. The material name must match an entry in `Materials` in [src/config_VNA.json](src/config_VNA.json).

File: folder_struct/RADIX_2.8_HT/MENLO_UoB/Collimated/Processed_Revision/R_NFP/RADIX_2.8_HT_MENLO_UoB_Film_2_R_NFP_L2.94mm.txt (part 1 of 2)
freq_roi_Hz	n_opt	k_opt	alpha_cm	eps_r	eps_i	loss_tan	DR	alpha_max	H_meas_real	H_meas_imag	H_meas_mag	H_meas_phase	H_model_real	H_model_imag	H_model_mag	H_model_phase
3.005870841487279663e+11	1.667614034679652191e+00	5.751431332829505701e-03	7.246618789127100557e-01	2.780903489698171693e+00	1.918233522024556312e-02	6.897878797774294191e-03	7.655570711280181229e+01	2.951334267699601810e+01	8.251487950300941954e-01	1.700731606854288813e-01	8.424935690704992153e-01	2.032656232067358293e-01	8.251487950300937513e-01	1.700731606854303801e-01	8.424935690704992153e-01	2.032656232067376612e-01
3.068493150684931641e+11	1.671329796124005673e+00	5.246727588273611756e-03	6.748431367183659324e-01	2.793315759261524978e+00	1.753802430085506237e-02	6.278568487184430814e-03	7.884747011304553155e+01	2.971401998903494501e+01	8.416235861019029096e-01	-1.054462343634549742e-01	8.482034950555555897e-01	-1.246396048084732616e-01	8.416235861019029096e-01	-1.054462343634533644e-01	8.482034950555553676e-01	-1.246396048084713742e-01
3.131115459882583008e+11	1.672758135299880156e+00	6.966115006525580577e-03	9.142792929170752148e-01	2.798071252453647961e+00	2.330525109720048629e-02	8.329041326865408573e-03	7.184352025003005338e+01	2.908113361259056262e+01	7.505260279142570434e-01	-3.270504060455624029e-01	8.186887605624737496e-01	-4.109503758056752831e-01	7.505260279142557112e-01	-3.270504060455652340e-01	8.186887605624736386e-01	-4.109503758056791134e-01
3.193737769080234985e+11	1.671614691195551172e+00	9.994564570589227828e-03	1.337988231381978199e+00	2.794195784499842183e+00	3.341412193659901858e-02	1.195840396079479034e-02	7.753072438666623611e+01	2.959944417114113335e+01	6.136280096391376615e-01	-4.641264073197956530e-01	7.693845957551206372e-01	-6.475619239907756119e-01	6.136280096391374395e-01	-4.641264073197955975e-01	7.693845957551205261e-01	-6.475619239907757230e-01
3.256360078277886353e+11	1.668790351417877460e+00	8.762757906479855946e-03	1.196085970306886015e+00	2.784784451059275412e+00	2.924641169228860485e-02	1.050221739106732728e-02	7.403954168761724475e+01	2.928597678417212791e+01	5.185741373533198084e-01	-5.905613997483328825e-01	7.859274157353527412e-01	-8.502111930898120784e-01	5.185741373533184762e-01	-5.905613997483338817e-01	7.859274157353526302e-01	-8.502111930898142989e-01
3.318982387475538330e+11	1.668876559180839880e+00	6.985819010061722172e-03	9.718773001194760397e-01	2.785100168116037889e+00	2.331693918514381528e-02	8.372028931697778065e-03	7.551960872368788102e+01	2.942063707676693696e+01	3.609698850019507077e-01	-7.276233365204352044e-01	8.122407141528008578e-01	-1.110278051649576048e+00	3.609698850019504301e-01	-7.276233365204353154e-01	8.122407141528008578e-01	-1.110278051649576492e+00
3.381604696673189697e+11	1.671540614394773305e+00	5.951700275503896478e-03	8.436320129082337527e-01	2.794012602835086678e+00	1.989701747041864796e-02	7.121305555396969383e-03	6.983212778548957544e+01	2.888794222083970453e+01	1.210115897605007068e-01	-8.184588840697636369e-01	8.273564828833377405e-01	-1.424006807052835777e+00	1.210115897604999019e-01	-8.184588840697636369e-01	8.273564828833375184e-01	-1.424006807052836665e+00
3.444227005870841675e+11	1.672192918667512851e+00	8.274298994250270031e-03	1.194571471966381804e+00	2.796160693217929261e+00	2.767244837024605136e-02	9.896587287477935646e-03	7.649307951540878037e+01	2.950777475857756116e+01	-9.857727437634178358e-02	-7.794687980238365066e-01	7.856774695230817063e-01	-1.696595735195373322e+00	-9.857727437634052070e-02	-7.794687980238370617e-01	7.856774695230820393e-01	-1.696595735195371546e+00
3.506849315068493042e+11	1.671286679317741664e+00	9.972535767317672328e-03	1.465925396632045574e+00	2.793099712995293249e+00	3.333393237387551750e-02	1.193438681003211599e-02	7.247436011598516359e+01	2.914061193821027373e+01	-2.697366020963075095e-01	-7.052300312506144531e-01	7.550544559753318286e-01	-1.936108896540190916e+00	-2.697366020963073430e-01	-7.052300312506142310e-01	7.550544559753316065e-01	-1.936108896540190916e+00
3.569471624266145020e+11	1.668968671589662778e+00	9.220358216866677073e-03	1.379560938154313687e+00	2.785371411742116443e+00	3.077697800956961938e-02	1.104950595810132684e-02	7.312140104567453136e+01	2.920108234086091414e+01	-4.150159872675672212e-01	-6.425927679490627265e-01	7.649599565389757494e-01	-2.144245811606416030e+00	-4.150159872675702188e-01	-6.425927679490608391e-01	7.649599565389756384e-01	-2.144245811606420471e+00
3.632093933463796387e+11	1.669548107123271397e+00	7.519959544616684755e-03	1.144884661677399773e+00	2.787334332207346055e+00	2.510986844671672658e-02	9.008559955142415865e-03	7.385682895504099577e+01	2.926916675387905542e+01	-5.920732991407260393e-01	-5.256272299238832213e-01	7.917289791291199919e-01	-2.415573506111528435e+00	-5.920732991407244850e-01	-5.256272299238851087e-01	7.917289791291201029e-01	-2.415573506111525326e+00
3.694716242661448364e+11	1.671131485903700087e+00	6.711984565250144266e-03	1.039492116629374685e+00	2.792635392441904507e+00	2.243321747977834735e-02	8.032991897364212194e-03	7.644141169130480762e+01	2.950317778798740065e+01	-7.301952586108413357e-01	-3.362322830778692873e-01	8.038888380127627853e-01	-2.710066887484380516e+00	-7.301952586108415577e-01	-3.362322830778687877e-01	8.038888380127626743e-01	-2.710066887484381404e+00
3.757338551859099731e+11	1.672786698221067070e+00	9.642538119367492430e-03	1.518661048594713181e+00	2.798122359203955689e+00	3.225981900633505262e-02	1.152909518063846388e-02	6.888924965150421542e+01	2.879545625448772839e+01	-7.422386820539722541e-01	-1.005978665807697181e-01	7.490248272906713245e-01	-3.006880461340922128e+00	-7.422386820539720320e-01	-1.005978665807714112e-01	7.490248272906713245e-01	-3.006880461340919908e+00
3.819960861056751709e+11	1.670584651634595241e+00	1.030318904641380935e-02	1.649756099710199209e+00	2.790746922572555633e+00	3.442469896765718018e-02	1.233529944590028814e-02	7.304759563649395204e+01	2.919421181557603973e+01	-7.330127822037756369e-01	5.356248336399951904e-02	7.349671274949910460e-01	-3.214534704699493872e+00	-7.330127822037755259e-01	5.356248336400106641e-02	7.349671274949911570e-01	-3.214534704699495649e+00
3.882583170254403076e+11	1.669026265483750660e+00	1.004800857797207882e-02	1.635271718872893576e+00	2.785547712398252607e+00	3.354078046488286058e-02	1.204100016510056478e-02	7.414952521106654615e+01	2.929607555516551542e+01	-7.049965755957388058e-01	2.137872924251451312e-01	7.366988380635555167e-01	-3.436024634022121660e+00	-7.049965755957384728e-01	2.137872924251468243e-01	7.366988380635556277e-01	-3.436024634022123880e+00
3.945205479452055054e+11	1.669786889195017832e+00	7.447055972683385393e-03	1.231525494328952419e+00	2.788132796684914538e+00	2.486999285257633641e-02	8.919945593031551254e-03	6.963789532558378426e+01	2.886899270155067043e+01	-6.574570912289890989e-01	4.227459837277609545e-01	7.816418576082243552e-01	-3.713032365690120074e+00	-6.574570912289885438e-01	4.227459837277621202e-01	7.816418576082245773e-01	-3.713032365690121850e+00
4.007827788649706421e+11	1.671277637051532983e+00	8.647089542226833042e-03	1.452674019660373572e+00	2.793094167951004181e+00	2.890337475501176742e-02	1.034815620850158997e-02	7.234659622830459114e+01	2.912860772227996620e+01	-4.898154127781721434e-01	5.764719300301768268e-01	7.564648205354749244e-01	-4.008081987993252326e+00	-4.898154127781719769e-01	5.764719300301767158e-01	7.564648205354747024e-01	-4.008081987993252326e+00
4.070450097847357788e+11	1.672256162234624366e+00	9.561237092136343901e-03	1.631344501744334874e+00	2.796349254876942414e+00	3.197767529182252155e-02	1.143550836364671044e-02	6.966500071136100303e+01	2.887164030191326702e+01	-3.010254994438432141e-01	6.724362030390274025e-01	7.367406588976607162e-01	-4.291479347430898983e+00	-3.010254994438435472e-01	6.724362030390271805e-01	7.367406588976607162e-01	-4.291479347430898983e+00
4.133072407045009766e+11	1.669847403306488065e+00	1.138617120313228925e-02	1.972603886367449322e+00	2.788260705434754350e+00	3.802633683430713119e-02	1.363801338956141355e-02	7.128235924141237945e+01	2.902778433744190068e+01	-1.551194134347334552e-01	6.835660039912423436e-01	7.009454431244209749e-01	-4.489241385696063347e+00	-1.551194134347345654e-01	6.835660039912417885e-01	7.009454431244207528e-01	-4.489241385696061570e+00
4.195694716242661133e+11	1.669496050149698263e+00	9.786126351080812885e-03	1.721091107576853574e+00	2.787121293196484384e+00	3.267579857879059080e-02	1.172385237002566104e-02	7.322016126597470986e+01	2.921026506225109998e+01	1.924099212018050981e-02	7.271181985250487756e-01	7.273727314135999267e-01	-4.738844793156177460e+00	1.924099212017885488e-02	7.271181985250488866e-01	7.273727314136000377e-01	-4.738844793156175683e+00
4.258317025440313110e+11	1.669166511261185537e+00	8.618090718903960792e-03	1.538289987847657692e+00	2.786042570828198173e+00	2.877005683801065264e-02	1.032649577549644808e-02	6.929433177463066329e+01	2.883534449281756196e+01	2.038336552304817750e-01	7.188697631817947409e-01	7.472094053353909304e-01	-4.988684151349823459e+00	2.038336552304792493e-01	7.188697631817955180e-01	7.472094053353909304e-01	-4.988684151349819906e+00
4.320939334637964478e+11	1.671953563015392774e+00	8.959612768523502260e-03	1.622768504168710546e+00	2.795348442218904772e+00	2.996011298314215504e-02	1.071784559328864059e-02	6.859570027366898159e+01	2.876640374555959312e+01	4.217520831252761782e-01	6.052119619831819453e-01	7.376695320724873106e-01	-5.321008984591525603e+00	4.217520831252754010e-01	6.052119619831825004e-01	7.376695320724871996e-01	-5.321008984591524715e+00
4.383561643835616455e+11	1.670825241551742169e+00	1.039866097367363705e-02	1.910705256910651517e+00	2.791548855656392103e+00	3.474869046630586072e-02	1.244781741716471241e-02	6.596325802369787539e+01	2.850017274145453783e+01	5.252919531786172103e-01	4.735187520238987036e-01	7.072140019771080421e-01	-5.549575642370264461e+00	5.252919531786154339e-01	4.735187520239009240e-01	7.072140019771082642e-01	-5.549575642370260020e+00
4.446183953033267822e+11	1.670906539036183913e+00	1.164989539626561793e-02	2.171193918558432578e+00	2.791792942131134492e+00	3.893177279341551028e-02	1.394507887955926707e-02	6.645857309989261807e+01	2.855106842628274322e+01	6.059800349891113491e-01	3.099168515783821132e-01	6.806322484996295552e-01	-5.810434934788648143e+00	6.059800349891102389e-01	3.099168515783831124e-01	6.806322484996291111e-01	-5.810434934788645478e+00
4.508806262230919800e+11	1.668458726631975031e+00	1.006405419100951312e-02	1.902057765492359387e+00	2.783653237287631921e+00	3.358291808057384947e-02	1.206433245014984675e-02	6.651236152436325710e+01	2.855657256163051727e+01	6.804380932408933269e-01	1.968826098184445761e-01	7.083493211560413227e-01	-6.001530484044298674e+00	6.804380932408932159e-01	1.968826098184445761e-01	7.083493211560412117e-01	-6.001530484044298674e+00
4.571428571428571167e+11	1.670417143925701842e+00	9.659103467203989518e-03	1.850878529669093275e+00	2.790200136441108647e+00	3.226946405313946276e-02	1.156528652969641795e-02	6.436131843871386593e+01	2.833291021049107528e+01	7.131245546781456168e-01	-2.245129621614636722e-02	7.134778841608818700e-01	-6.314657905797378845e+00	7.131245546781456168e-01	-2.245129621614729357e-02	7.134778841608818700e-01	-6.314657905797380621e+00
4.634050880626223145e+11	1.670814277035676199e+00	9.098682455553128504e-03	1.767374022986732518e+00	2.791537562323822108e+00	3.040441709790438207e-02	1.089163818114421284e-02	6.355660113490932162e+01	2.824731003389225137e+01	6.896449647240188163e-01	-2.145112674721350032e-01	7.222362918337010829e-01	-6.584744934016277362e+00	6.896449647240193714e-01	-2.145112674721342538e-01	7.222362918337013049e-01	-6.584744934016275586e+00
4.696673189823874512e+11	1.671698952192365972e+00	1.206909676799317217e-02	2.376042869415416536e+00	2.794431723664259071e+00	4.035179284192491611e-02	1.444007112437614183e-02	6.460365919036999571e+01	2.835847911690398249e+01	5.503348740391370564e-01	-3.649249017641640336e-01	6.603322326762927075e-01	-6.868711895950498914e+00	5.503348740391370564e-01	-3.649249017641643111e-01	6.603322326762928185e-01	-6.868711895950498914e+00
4.759295499021526489e+11	1.669578019218524334e+00	1.104858379513991469e-02	2.204136291627285527e+00	2.787368691053773162e+00	3.689294529571916781e-02	1.323576081417908099e-02	6.260964874973024052e+01	2.814518079811541895e+01	4.803355976280841988e-01	-4.777024960653771246e-01	6.774377913106268689e-01	-7.065835046532070507e+00	4.803355976280853090e-01	-4.777024960653760699e-01	6.774377913106268689e-01	-7.065835046532067842e+00
4.821917808219177856e+11	1.669206375186961022e+00	1.176035590977029914e-02	2.377001357050680941e+00	2.786111616993669049e+00	3.926092211811247484e-02	1.409165443288185743e-02	6.507870381712274366e+01	2.840832306283224540e+01	3.401124802942822045e-01	-5.661671215266581569e-01	6.604708235415931439e-01	-7.313026962557677813e+00	3.401124802942803727e-01	-5.661671215266590451e-01	6.604708235415929218e-01	-7.313026962557680477e+00
4.884540117416829834e+11	1.669581916787194809e+00	9.210748982934250859e-03	1.885852790653849143e+00	2.787418938965976700e+00	3.075619988394614340e-02	1.103393517709092171e-02	6.722430283260740680e+01	2.862900861614798842e+01	1.900754588762699482e-01	-6.839423641859271319e-01	7.098632527432729988e-01	-7.582910630356422210e+00	1.900754588762689490e-01	-6.839423641859276870e-01	7.098632527432734429e-01	-7.582910630356423987e+00
4.947162426614481201e+11	1.671060008757762949e+00	1.136142470770199094e-02	2.356015402404532111e+00	2.792312470898106191e+00	3.797124494310630954e-02	1.359849420107822615e-02	6.269145036959719164e+01	2.815406388814940541e+01	-2.118808587885954650e-02	-6.619686918720540936e-01	6.623076958650023771e-01	-7.885978395919493344e+00	-2.118808587885985875e-02	-6.619686918720538715e-01	6.623076958650021551e-01	-7.885978395919494233e+00
5.009784735812133179e+11	1.670652946278207152e+00	1.119712316327674088e-02	2.351335937195678127e+00	2.790955891340920481e+00	3.741301360513649144e-02	1.340508953266235023e-02	6.543118855735777117e+01	2.844507285807289776e+01	-1.821283658772569480e-01	-6.372806702007731694e-01	6.627951374811575924e-01	-8.132351180080958031e+00	-1.821283658772591407e-01	-6.372806702007723922e-01	6.627951374811573704e-01	-8.132351180080961583e+00
5.072407045009784546e+11	1.669321955031237925e+00	1.288370674979444873e-02	2.739328332052540560e+00	2.786469799649699652e+00	4.301410907923205323e-02	1.543677562363660397e-02	6.728431227742275667e+01	2.863507914482935135e+01	-2.976030863487373335e-01	-5.509306743965455277e-01	6.261726638837936676e-01	-8.349256152418412569e+00	-2.976030863487342248e-01	-5.509306743965470821e-01	6.261726638837935566e-01	-8.349256152418405463e+00
5.135029354207436523e+11	1.669025137159175998e+00	1.068217047057575669e-02	2.299278593453372377e+00	2.785530799703243687e+00	3.565762206962080211e-02	1.280101518655603517e-02	6.875810409483261765e+01	2.878249214098488906e+01	-4.526408083740479649e-01	-4.913072875934678674e-01	6.680318497257163868e-01	-8.598440179375007375e+00	-4.526408083740470212e-01	-4.913072875934689776e-01	6.680318497257166088e-01	-8.598440179375005599e+00
5.197651663405087891e+11	1.669386264944750398e+00	1.113012237925385672e-02	2.424913611057337715e+00	2.786726621962007044e+00	3.716094685416115179e-02	1.333498110697267647e-02	6.595539933230362806e+01	2.849936215192128586e+01	-5.567409516734945774e-01	-3.465054806816274535e-01	6.557640851805732751e-01	-8.868063553514998532e+00	-5.567409516734953545e-01	-3.465054806816266764e-01	6.557640851805734972e-01	-8.868063553515000308e+00
5.260273972602739868e+11	1.670664503490326247e+00	1.074997638361668666e-02	2.370309381930205905e+00	2.791004321230329932e+00	3.591920791493540682e-02	1.286963536448467761e-02	6.630035269757138394e+01	2.853485197060726364e+01	-6.392104200709288753e-01	-1.679680239416571352e-01	6.609109003444553210e-01	-9.167813098579271625e+00	-6.392104200709284312e-01	-1.679680239416580512e-01	6.609109003444550989e-01	-9.167813098579269848e+00
5.322896281800391235e+11	1.669849208845962218e+00	1.276951145218075540e-02	2.849124628832791828e+00	2.788233319860758730e+00	4.264631719154697576e-02	1.529510349359023032e-02	6.402026784674146143e+01	2.829676305970583883e+01	-6.158679205550263713e-01	-1.555294148153675733e-02	6.160642738850390376e-01	-9.399529630834937421e+00	-6.158679205550264824e-01	-1.555294148153539384e-02	6.160642738850391487e-01	-9.399529630834939198e+00
5.385518590998043213e+11	1.669333395348358895e+00	1.206567846122302834e-02	2.723757493843232957e+00	2.786528404228550748e+00	4.028327998570999796e-02	1.445643974939577435e-02	6.498803478091016927e+01	2.839883779063911362e+01	-6.129529728475837658e-01	1.346170332484915300e-01	6.275612261471514852e-01	-9.640966248796127402e+00	-6.129529728475837658e-01	1.346170332484924737e-01	6.275612261471517073e-01	-9.640966248796129179e+00
5.448140900195694580e+11	1.668113440045091433e+00	1.196191918355296244e-02	2.731733671481974213e+00	2.782459361348514904e+00	3.990767631763580958e-02	1.434259090069678853e-02	5.760658870062367498e+01	2.757857569359960337e+01	-5.689416374793716535e-01	2.633432057572797635e-01	6.269323973732972011e-01	-9.858278819847622998e+00	-5.689416374793714315e-01	2.633432057572804297e-01	6.269323973732972011e-01	-9.858278819847624774e+00
5.510763209393345947e+11	1.669476828267483670e+00	1.070534646525653569e-02	2.472872008864666959e+00	2.787038275679116328e+00	3.574465572464199936e-02	1.282531927765940584e-02	5.883581485031590574e+01	2.772222176123177562e+01	-4.818018943829475154e-01	4.379494301560054037e-01	6.511011970538579385e-01	-1.016253359394646694e+01	-4.818018943829496248e-01	4.379494301560032388e-01	6.511011970538580496e-01	-1.016253359394646338e+01
5.573385518590998535e+11	1.669707914951687577e+00	1.154973835547908750e-02	2.698238854899221995e+00	2.787791124796231923e+00	3.856937909552903693e-02	1.383510362468357013e-02	3.668649858450253731e+01	2.450868320844315917e+01	-3.382619328532505687e-01	5.313159431418513767e-01	6.298553537553935877e-01	-1.042864175823294559e+01	-3.382619328532541769e-01	5.313159431418487122e-01	6.298553537553932546e-01	-1.042864175823293849e+01
5.636007827788649902e+11	1.670238401350985669e+00	1.265977146990272285e-02	2.990794785166952963e+00	2.789536047533826224e+00	4.228967292271828410e-02	1.516010985414787890e-02	4.937357530519732762e+01	2.652934223374291278e+01	-1.726792520859469215e-01	5.780466941893144250e-01	6.032877462406781577e-01	-1.070528404907511089e+01	-1.726792520859474489e-01	5.780466941893142030e-01	6.032877462406780467e-01	-1.070528404907510911e+01
5.698630136986301270e+11	1.668536453870666625e+00	1.277317881239062314e-02	3.051115326858683474e+00	2.783850743798326199e+00	4.262502896056436646e-02	1.531153530968623784e-02	5.244146823883561837e+01	2.693946768007478099e+01	-5.463052795256075067e-02	5.956074263520850787e-01	5.981075997762692609e-01	-1.090410784145517731e+01	-5.463052795255894656e-02	5.956074263520850787e-01	5.981075997762691498e-01	-1.090410784145518086e+01
5.761252446183952637e+11	1.668969397892005269e+00	1.211350624350417474e-02	2.925337201486970518e+00	2.785312114066491151e+00	4.043414244316442113e-02	1.451691616137464405e-02	5.616397381259265842e+01	2.740603133643234202e+01	1.102300973594533134e-01	5.991627863091097961e-01	6.092181209235084660e-01	-1.117751337751697172e+01	1.102300973594497885e-01	5.991627863091105732e-01	6.092181209235084660e-01	-1.117751337751696639e+01
5.823874755381605225e+11	1.668779569334002177e+00	1.167180058208101834e-02	2.849305698550673949e+00	2.784689020097749879e+00	3.895532469743503284e-02	1.398911132133080944e-02	5.353421534119146230e+01	2.707977677022607566e+01	2.586692191163174059e-01	5.591381129519042981e-01	6.160723936954665136e-01	-1.142887440386233600e+01	2.586692191163177390e-01	5.591381129519041870e-01	6.160723936954665136e-01	-1.142887440386233600e+01
5.886497064579256592e+11	1.669941295628890598e+00	1.241889280789584306e-02	3.064283702782653052e+00	2.788549701948123793e+00	4.147764389178779099e-02	1.487427097419524898e-02	5.588840888931991913e+01	2.737256865846967457e+01	3.994727690493735661e-01	4.433806903060044102e-01	5.967955510459198587e-01	-1.172892512782461516e+01	3.994727690493735106e-01	4.433806903060044657e-01	5.967955510459198587e-01	-1.172892512782461516e+01
5.949119373776907959e+11	1.669099841478061563e+00	1.296922799674406906e-02	3.234118805636736482e+00	2.785726079947258960e+00	4.329387278691673030e-02	1.554132443191844418e-02	5.239110424316377390e+01	2.693293064301269624e+01	4.771925197410284980e-01	3.334407668234110056e-01	5.821472716388664814e-01	-1.195648055761675188e+01	4.771925197410302744e-01	3.334407668234082300e-01	5.821472716388663704e-01	-1.195648055761675721e+01
6.011741682974559326e+11	1.668704162818192005e+00	1.340453571962790628e-02	3.377856911927787031e+00	2.784393901428904083e+00	4.473640911197647452e-02	1.606683921014857158e-02	5.668071869638385607e+01	2.746834095068168224e+01	5.321559070149118886e-01	2.042367976335577595e-01	5.700022621696113623e-01	-1.219991488275750591e+01	5.321559070149116666e-01	2.042367976335585922e-01	5.700022621696114733e-01	-1.219991488275750413e+01
6.074363992172210693e+11	1.667946545269786585e+00	1.230250788719140960e-02	3.132446235992757178e+00	2.781894326177101640e+00	4.103985105719042820e-02	1.475248382766130260e-02	5.428122860198922695e+01	2.717405496639111817e+01	5.854876536215360971e-01	8.050198326174302921e-02	5.909960760041692573e-01	-1.242973175843495426e+01	5.854876536215360971e-01	8.050198326174455576e-02	5.909960760041694794e-01	-1.242973175843495248e+01
6.136986301369863281e+11	1.669075390414715310e+00	1.258770944821873024e-02	3.238105727890649987e+00	2.785654208458881342e+00	4.201967212342535424e-02	1.508431017598270592e-02	5.804663020088220549e+01	2.763034769886179021e+01	5.740007657121801721e-01	-9.481830017315505399e-02	5.817795021190550475e-01	-1.273008068879392418e+01	5.740007657121797280e-01	-9.481830017315839854e-02	5.817795021190552696e-01	-1.273008068879393129e+01
6.199608610567514648e+11	1.668874147971924460e+00	1.272947652953914689e-02	3.307988404392395942e+00	2.784978882196300631e+00	4.248778859472650965e-02	1.525605413611597246e-02	5.706710034931915487e+01	2.751456117692175951e+01	5.271602285048971881e-01	-2.317247897320027505e-01	5.758422394143003498e-01	-1.298051871619718156e+01	5.271602285048982983e-01	-2.317247897320011685e-01	5.758422394143005718e-01	-1.298051871619717801e+01
6.262230919765166016e+11	1.668974373834421820e+00	1.375846037824853159e-02	3.611503805053199123e+00	2.785286165284020399e+00	4.592503558942609421e-02	1.648844422588909703e-02	5.874332373280704900e+01	2.771151823639415923e+01	4.296161446323090161e-01	-3.445295673143616288e-01	5.507001493395025093e-01	-1.324229789237632815e+01	4.296161446323106259e-01	-3.445295673143596860e-01	5.507001493395023983e-01	-1.324229789237632460e+01
6.324853228962817383e+11	1.667724886282825114e+00	1.340210598795768017e-02	3.553142793232435093e+00	2.781126679882149233e+00	4.470205136943418422e-02	1.607336037326010866e-02	5.622134686928018965e+01	2.741297766650547629e+01	3.516460196256622761e-01	-4.300812683925742119e-01	5.555401160499006119e-01	-1.345176991461920046e+01	3.516460196256613879e-01	-4.300812683925746560e-01	5.555401160499003899e-01	-1.345176991461920224e+01
6.387475538160469971e+11	1.667959770890473647e+00	1.308114711644433464e-02	3.502387877163310126e+00	2.781918680899119423e+00	4.363765429465814305e-02	1.568617177571646551e-02	5.776491285377387896e+01	2.759724834030775398e+01	2.274342827478531004e-01	-5.113750773139519312e-01	5.596702803141155869e-01	-1.371868713141895846e+01	2.274342827478563478e-01	-5.113750773139503769e-01	5.596702803141154758e-01	-1.371868713141895135e+01
6.450097847358121338e+11	1.668133624796445114e+00	1.248026255017374402e-02	3.374264989129968750e+00	2.782514033223205896e+00	4.163749121246530793e-02	1.496398246884430260e-02	5.332659278759416566e+01	2.705333968327258276e+01	8.734417435477155600e-02	-5.635561542786051703e-01	5.702846165021531188e-01	-1.398340282198308238e+01	8.734417435477236091e-02	-5.635561542786051703e-01	5.702846165021532299e-01	-1.398340282198308060e+01
6.512720156555772705e+11	1.668821269979669619e+00	1.343868566591597050e-02	3.668667685656390454e+00	2.784783832864130115e+00	4.485352895970294573e-02	1.610664656637689901e-02	5.580429981010143337e+01	2.736232216856948085e+01	-7.158195995004179579e-02	-5.413549994032638146e-01	5.460670401783989103e-01	-1.426863169326418479e+01	-7.158195995004498768e-02	-5.413549994032637036e-01	5.460670401783991323e-01	-1.426863169326419012e+01
6.575342465753424072e+11	1.668074751145697254e+00	1.354268083353629692e-02	3.732606274040219052e+00	2.782289971205620827e+00	4.518040792249332360e-02	1.623856908879837968e-02	5.057063175253982479e+01	2.669232239785432981e+01	-1.902069676677125565e-01	-5.064722485633308402e-01	5.410109325273775305e-01	-1.449642199097066353e+01	-1.902069676677095034e-01	-5.064722485633325055e-01	5.410109325273780856e-01	-1.449642199097065642e+01
6.637964774951076660e+11	1.667916692833512737e+00	1.391843207567580731e-02	3.872705023740545816e+00	2.781752371481237329e+00	4.642957039417815179e-02	1.669076330092428978e-02	5.122442429735579594e+01	2.677971531351625600e+01	-3.038271825022717532e-01	-4.342532460428612517e-01	5.299875833696772176e-01	-1.474766090332122381e+01	-3.038271825022721973e-01	-4.342532460428612517e-01	5.299875833696775507e-01	-1.474766090332122559e+01
6.700587084148728027e+11	1.667390382946007055e+00	1.295557357324382194e-02	3.638803987364402914e+00	2.780022842254220361e+00	4.320399756315237288e-02	1.554087862390361036e-02	4.846199589152066523e+01	2.640255741001375611e+01	-4.108924716418870804e-01	-3.634337214072679290e-01	5.485587417113272357e-01	-1.498377891573382037e+01	-4.108924716418861367e-01	-3.634337214072688726e-01	5.485587417113271247e-01	-1.498377891573381859e+01
6.763209393346379395e+11	1.668347635670751838e+00	1.332664622326179202e-02	3.778007916466994409e+00	2.783206233948627428e+00	4.446695743599873157e-02	1.597688194773549952e-02	4.918257934995011027e+01	2.650297297373684202e+01	-4.891442330663562932e-01	-2.224742439225039503e-01	5.373610238479933354e-01	-1.528110544561940287e+01	-4.891442330663561822e-01	-2.224742439225043111e-01	5.373610238479933354e-01	-1.528110544561940287e+01
6.825831702544030762e+11	1.668238875011917255e+00	1.341778346033999439e-02	3.839065448625260224e+00	2.782840907188038670e+00	4.476813597006220474e-02	1.608720637044925780e-02	4.476393120885856547e+01	2.586252140152505063e+01	-5.245561709851167542e-01	-9.197819496255497940e-02	5.325590717161212684e-01	-1.553438307038486954e+01	-5.245561709851170873e-01	-9.197819496255385530e-02	5.325590717161214904e-01	-1.553438307038487309e+01
6.888454011741683350e+11	1.668139970602699806e+00	1.447834665117707191e-02	4.180516049215660779e+00	2.782481339000624221e+00	4.830381751414043745e-02	1.735997896449130440e-02	4.787827508143430322e+01	2.632011330525361004e+01	-5.048741390935732598e-01	4.041756853515887649e-02	5.064893643224613884e-01	-1.578784764649189576e+01	-5.048741390935732598e-01	4.041756853515900139e-02	5.064893643224613884e-01	-1.578784764649189576e+01
6.951076320939334717e+11	1.667304657745649177e+00	1.368643913432801042e-02	3.987784568485060799e+00	2.779717503124158551e+00	4.563892743323484658e-02	1.641854878488216776e-02	4.375004290744909952e+01	2.570665437660193575e+01	-4.975128818205434844e-01	1.549990705484423636e-01	5.210986273713096306e-01	-1.600998046561723243e+01	-4.975128818205427073e-01	1.549990705484447506e-01	5.210986273713097416e-01	-1.600998046561723953e+01
7.013698630136986084e+11	1.667658067295964441e+00	1.402624610142180414e-02	4.123611257804669528e+00	2.780886693837614221e+00	4.678196492982928528e-02	1.682267926755057208e-02	4.671301356483417777e+01	2.615248351133829985e+01	-4.287104356738125621e-01	2.776410928965787894e-01	5.107614062558337720e-01	-1.628266296715387540e+01	-4.287104356738159483e-01	2.776410928965739600e-01	5.107614062558339940e-01	-1.628266296715386474e+01
7.076320939334637451e+11	1.667800561587337471e+00	1.325000681913132347e-02	3.930183106499069101e+00	2.781383150550331251e+00	4.419673762796654665e-02	1.589020111063147583e-02	4.382010879023932404e+01	2.571754136017975156e+01	-3.512672917556768915e-01	3.908060889016621853e-01	5.254694181205807890e-01	-1.654659261568444251e+01	-3.512672917556778351e-01	3.908060889016612971e-01	5.254694181205806780e-01	-1.654659261568443895e+01
7.138943248532290039e+11	1.668208655319570077e+00	1.458554663691436805e-02	4.364613592800942854e+00	2.782707379512430190e+00	4.866347028453558987e-02	1.748781443669514268e-02	4.619745427864251752e+01	2.607697856499388323e+01	-2.174039998624173464e-01	4.423920258987867338e-01	4.929251502358250603e-01	-1.682199275937643179e+01	-2.174039998624145431e-01	4.423920258987882326e-01	4.929251502358252268e-01	-1.682199275937643890e+01
7.201565557729941406e+11	1.667638225693599319e+00	1.420923384963418239e-02	4.289303149454854136e+00	2.780815349467902653e+00	4.739172305093875687e-02	1.704238401158385610e-02	4.359474263783370418e+01	2.568246121293579876e+01	-1.108210877627423263e-01	4.859695206660591960e-01	4.984452713280734804e-01	-1.705455235703240291e+01	-1.108210877627464758e-01	4.859695206660584188e-01	4.984452713280736469e-01	-1.705455235703239580e+01
7.264187866927592773e+11	1.667264802582378191e+00	1.490507381788437440e-02	4.538479308038633420e+00	2.779549760704540073e+00	4.970140991290153409e-02	1.788110096661970835e-02	4.662290445010823703e+01	2.613934709109184951e+01	7.960208447335196530e-03	4.804722495869501175e-01	4.805381853106675538e-01	-1.729532554681598100e+01	7.960208447333213741e-03	4.804722495869501731e-01	4.805381853106676093e-01	-1.729532554681597389e+01
7.326810176125244141e+11	1.667232960757619731e+00	1.377958681323039614e-02	4.231947742892857356e+00	2.779475868423875173e+00	4.594756264127753537e-02	1.653101693138011793e-02	4.515008939882476824e+01	2.592095968909378101e+01	1.354100133705856968e-01	4.840944107013361308e-01	5.026761086358652042e-01	-1.755150695833903285e+01	1.354100133705896936e-01	4.840944107013350761e-01	5.026761086358652042e-01	-1.755150695833903995e+01
7.389432485322896729e+11	1.667550902226203391e+00	1.459458886858383368e-02	4.520558689268774799e+00	2.780513009491182075e+00	4.867443967085495482e-02	1.750556084604045631e-02	4.544096983620890740e+01	2.596465025282552830e+01	2.495634986030977609e-01	4.120872506993102369e-01	4.817653391682868991e-01	-1.782329271350418054e+01	2.495634986031000924e-01	4.120872506993087936e-01	4.817653391682868991e-01	-1.782329271350418765e+01
7.452054794520548096e+11	1.667656610506880188e+00	1.425674377818810304e-02	4.453336838179546397e+00	2.780875315824139715e+00	4.755070601199645058e-02	1.709918662710856879e-02	4.276334935156615558e+01	2.555146043590669436e+01	3.513789281406966558e-01	3.365197119234550338e-01	4.865312607164621328e-01	-1.808575527978922537e+01	3.513789281406977660e-01	3.365197119234535905e-01	4.865312607164619108e-01	-1.808575527978922892e+01
7.514677103718199463e+11	1.667184922879307640e+00	1.521895603837564517e-02	4.793848974127254969e+00	2.779273950453184927e+00	5.074562809828574855e-02	1.825859163326135071e-02	3.650847563760552816e+01	2.447558895725085293e+01	3.997341541812692856e-01	2.332384590695648352e-01	4.628040328348055343e-01	-1.832136911104453958e+01	3.997341541812680643e-01	2.332384590695667503e-01	4.628040328348055343e-01	-1.832136911104453603e+01
7.577299412915850830e+11	1.667474862595869523e+00	1.441357248953051458e-02	4.577994285385381446e+00	2.780264666317203037e+00	4.806853961299099864e-02	1.728919559182241425e-02	3.360194807228815250e+01	2.391117490648969834e+01	4.619892022749763072e-01	1.214715432694632447e-01	4.776916985283856665e-01	-1.859244389084374305e+01	4.619892022749764737e-01	1.214715432694629810e-01	4.776916985283857220e-01	-1.859244389084374305e+01
7.639921722113503418e+11	1.666739571035105394e+00	1.491074641285166681e-02	4.775044840004390778e+00	2.777798467295698792e+00	4.970466215993924602e-02	1.789354510240218424e-02	4.232959954917552636e+01	2.548210085569881400e+01	4.638247620812661065e-01	1.590113329658969163e-02	4.640972483864335141e-01	-1.881528671157495936e+01	4.638247620812659400e-01	1.590113329658979224e-02	4.640972483864334586e-01	-1.881528671157495936e+01
7.702544031311154785e+11	1.667669722255178621e+00	1.423044727585697986e-02	4.594538565936392871e+00	2.780919796896993645e+00	4.746337211219074648e-02	1.706750844276463258e-02	3.854701624200397703e+01	2.484524745603438944e+01	4.595859793061659038e-01	-1.258196829228086511e-01	4.764974973550266668e-01	-1.911677588247230375e+01	4.595859793061660148e-01	-1.258196829228086233e-01	4.764974973550267778e-01	-1.911677588247230375e+01
7.765166340508806152e+11	1.667163766190855601e+00	1.529373409051367969e-02	4.977983575572693553e+00	2.779201124997246364e+00	5.099431865092453331e-02	1.834855282414116565e-02	3.992083174846157334e+01	2.508350026607145367e+01	3.951738762747855072e-01	-2.161184429075422575e-01	4.504104504280734833e-01	-1.935001179091329604e+01	3.951738762747866174e-01	-2.161184429075401481e-01	4.504104504280734278e-01	-1.935001179091328893e+01
7.827788649706457520e+11	1.667397183118160209e+00	1.502383496421497849e-02	4.929570210626001092e+00	2.779987650653343856e+00	5.010140019792835853e-02	1.802216646039908957e-02	3.631541479065592171e+01	2.443951628406224685e+01	3.259094658452362792e-01	-3.154948794428808490e-01	4.536011451508970005e-01	-1.961871834944285808e+01	3.259094658452350024e-01	-3.154948794428817926e-01	4.536011451508967229e-01	-1.961871834944286164e+01
7.890410958904110107e+11	1.666544861959325052e+00	1.524912479663968236e-02	5.043519485324539531e+00	2.777139241115962331e+00	5.082670115843280351e-02	1.830181951482153999e-02	3.655993590795400650e+01	2.448517191223387712e+01	2.465692910395748672e-01	-3.717833470340231039e-01	4.461157612274861406e-01	-1.983474867546044607e+01	2.465692910395723969e-01	-3.717833470340244917e-01	4.461157612274859185e-01	-1.983474867546044962e+01
7.953033268101761475e+11	1.667322750925792185e+00	1.474335347400044030e-02	4.914940200254180880e+00	2.779747789283091741e+00	4.916385734428349585e-02	1.768644534364862547e-02	3.350012720341232608e+01	2.389052784937644702e+01	1.300884502777665819e-01	-4.355510293527458110e-01	4.545632013987795372e-01	-2.013011097327176202e+01	1.300884502777668317e-01	-4.355510293527455334e-01	4.545632013987793707e-01	-2.013011097327175847e+01
8.015655577299412842e+11	1.666915566360366086e+00	1.510298201297880644e-02	5.074472626312654278e+00	2.778379405308815553e+00	5.035079163178998035e-02	1.812235993960425659e-02	3.268924477080584268e+01	2.372382295955485887e+01	2.349464382388953554e-02	-4.434244091814121269e-01	4.440463995420927401e-01	-2.036741719491506331e+01	2.349464382388932390e-02	-4.434244091814121269e-01	4.440463995420927401e-01	-2.036741719491506686e+01
8.078277886497064209e+11	1.667596152497174522e+00	1.533081014050704724e-02	5.191263277207520233e+00	2.780641894083815124e+00	5.113120000994843956e-02	1.838827218950302850e-02	3.208125675739888294e+01	2.359609455359632335e+01	-1.029849526042141139e-01	-4.241093423882245084e-01	4.364339981759721709e-01	-2.065856799300160063e+01	-1.029849526042123098e-01	-4.241093423882248969e-01	4.364339981759721709e-01	-2.065856799300159707e+01
8.140900195694715576e+11	1.666723108158895572e+00	1.562413303741178733e-02	5.331599515729332772e+00	2.777721805737678906e+00	5.208220715680612206e-02	1.874997238716447426e-02	2.985164436986297432e+01	2.310603072482864917e+01	-1.867322126812166472e-01	-3.846407294418960898e-01	4.275715261782723764e-01	-2.087230986240625441e+01	-1.867322126812125394e-01	-3.846407294418981992e-01	4.275715261782724874e-01	-2.087230986240624375e+01
8.203522504892368164e+11	1.667116153213451746e+00	1.557427666196600259e-02	5.355467895527002753e+00	2.779033710211673558e+00	5.192825639555759959e-02	1.868572382002603449e-02	3.004377766994418053e+01	2.314967903968481977e+01	-2.838167748277948821e-01	-3.177378432554686105e-01	4.260390812006428218e-01	-2.114942105662912297e+01	-2.838167748277970470e-01	-3.177378432554665566e-01	4.260390812006427663e-01	-2.114942105662913008e+01
8.266144814090019531e+11	1.666632295713414535e+00	1.534222913993485427e-02	5.315946912628518817e+00	2.777427825119983762e+00	5.113970914570174081e-02	1.841261496812883827e-02	2.958525451093412784e+01	2.304504594886213198e+01	-3.515136260914251132e-01	-2.451273197678401350e-01	4.285431509480779888e-01	-2.138220470328123923e+01	-3.515136260914261679e-01	-2.451273197678388027e-01	4.285431509480781553e-01	-2.138220470328124279e+01
8.328767123287670898e+11	1.667503198223410532e+00	1.562497736085131927e-02	5.454931194539057948e+00	2.780322776167775345e+00	5.210939944277592079e-02	1.874221219544886310e-02	2.911240638166310646e+01	2.293543163902195658e+01	-4.001716978529619162e-01	-1.269052644130796159e-01	4.198122603000963848e-01	-2.168405389930725491e+01	-4.001716978529625268e-01	-1.269052644130774510e-01	4.198122603000962738e-01	-2.168405389930726201e+01
8.391389432485322266e+11	1.666913754070524556e+00	1.591483987093381125e-02	5.597902254214937479e+00	2.778348181381371518e+00	5.305733094937908206e-02	1.909671772059879855e-02	2.914946994292515470e+01	2.294408768823364042e+01	-4.097927522031705738e-01	-3.288389981884420193e-02	4.111100225311284384e-01	-2.191107495720494214e+01	-4.097927522031706293e-01	-3.288389981884461827e-02	4.111100225311284939e-01	-2.191107495720493858e+01
8.454011741682974854e+11	1.667129599836133957e+00	1.619544940592337889e-02	5.739116113804904273e+00	2.779058810068328444e+00	5.399982617452678962e-02	1.943097640787209632e-02	2.909605004373063863e+01	2.293160817522507244e+01	-3.955149777537761424e-01	7.542479138927693505e-02	4.026425173571290816e-01	-2.217958625297697850e+01	-3.955149777537760869e-01	7.542479138927810078e-02	4.026425173571292482e-01	-2.217958625297698205e+01
8.516634050880626221e+11	1.666376418917617341e+00	1.601525089435044610e-02	5.717298855907317012e+00	2.776553881263493562e+00	5.337487286678972709e-02	1.922342412548502452e-02	2.935606163650457745e+01	2.299213562133993705e+01	-3.710788591643816581e-01	1.596703825933103726e-01	4.039729580011923726e-01	-2.239748876253832677e+01	-3.710788591643822132e-01	1.596703825933093457e-01	4.039729580011924837e-01	-2.239748876253832321e+01
8.579256360078277588e+11	1.666993406394732924e+00	1.593866922708892311e-02	5.731797837889179625e+00	2.778612975786784567e+00	5.313931301652773803e-02	1.912440252730085791e-02	2.902806060393925236e+01	2.291569186780240130e+01	-3.093000288010270271e-01	2.584479222726883130e-01	4.030655484451452497e-01	-2.268721700832722377e+01	-3.093000288010228638e-01	2.584479222726935865e-01	4.030655484451453607e-01	-2.268721700832723798e+01
8.641878669275928955e+11	1.666565210903817373e+00	1.601481287134142589e-02	5.801218110467798894e+00	2.777183127963581022e+00	5.337945998102458511e-02	1.922072024834963616e-02	2.920952396210056534e+01	2.295808973147093468e+01	-2.383378371195422341e-01	3.199821178605122829e-01	3.989905767725852592e-01	-2.292174964419519512e+01	-2.383378371195413181e-01	3.199821178605129490e-01	3.989905767725852037e-01	-2.292174964419519512e+01
8.704500978473581543e+11	1.667207985285383165e+00	1.639943000035756770e-02	5.983589521213786178e+00	2.779313524895009824e+00	5.468252130144962003e-02	1.967483006564194059e-02	2.767244559200920406e+01	2.259031312131422808e+01	-1.326693593544196192e-01	3.650285039104378404e-01	3.883902259050871497e-01	-2.321333911264364502e+01	-1.326693593544199523e-01	3.650285039104377849e-01	3.883902259050872607e-01	-2.321333911264364502e+01
