Repository: alperensar/UoB_VNA_Extraction

# VNA Parameter Extraction Algorithm
MATLAB software for extracting permittivity and loss tangent from VNA measurements.

**Initialisation Correction.** Configuration discovery and the Optimization Toolbox check have been corrected. The extraction calculations are unchanged.

The software supports GRL and TRL workflows, CSV and Touchstone inputs, and interactive fit settings.

## Measurement data and configuration

The example [folder_struct](folder_struct) shows a material directory with measurement-system and frequency-band subdirectories. The material name must match an entry in `Materials` in [src/config_VNA.json](src/config_VNA.json).

File: folder_struct/RADIX_2.8_HT/MENLO_UoB/Collimated/Processed_Revision/R_NFP/RADIX_2.8_HT_MENLO_UoB_Film_3_R_NFP_L2.93mm.txt (part 1 of 2)
freq_roi_Hz	n_opt	k_opt	alpha_cm	eps_r	eps_i	loss_tan	DR	alpha_max	H_meas_real	H_meas_imag	H_meas_mag	H_meas_phase	H_model_real	H_model_imag	H_model_mag	H_model_phase
3.005870841487279663e+11	1.666454299696011887e+00	6.231451191703014404e-03	7.851428396887051298e-01	2.777031101991370932e+00	2.076885726351864955e-02	7.478798940575633915e-03	7.655570711280181229e+01	2.961408112351612942e+01	8.059500049378187647e-01	2.202796862977832726e-01	8.355109518460663853e-01	2.668006923713479583e-01	8.059500049378187647e-01	2.202796862977828007e-01	8.355109518460662743e-01	2.668006923713474032e-01
3.068493150684931641e+11	1.670008051311896446e+00	5.534133928450720927e-03	7.118098350755195369e-01	2.788896264808220060e+00	1.848409643510207784e-02	6.627746133244273585e-03	7.884747011304553155e+01	2.981544341119091968e+01	8.427279087036063654e-01	-4.768164389870031827e-02	8.440757473549611589e-01	-5.651985614800222879e-02	8.427279087036063654e-01	-4.768164389869968683e-02	8.440757473549611589e-01	-5.651985614800147939e-02
3.131115459882583008e+11	1.671629927911765900e+00	6.747773803505273046e-03	8.856227403730718706e-01	2.794301083438992528e+00	2.255956127343684489e-02	8.073418217936780342e-03	7.184352025003005338e+01	2.918039679179864621e+01	7.741339738116838065e-01	-2.783290235511292066e-01	8.226484393472059953e-01	-3.451447448495469916e-01	7.741339738116832514e-01	-2.783290235511301502e-01	8.226484393472057732e-01	-3.451447448495483239e-01
3.193737769080234985e+11	1.670879808836652325e+00	1.009958148755063338e-02	1.352047012832433781e+00	2.791737334031784368e+00	3.375037357049758685e-02	1.208938002836957952e-02	7.753072438666623611e+01	2.970047650950732532e+01	6.392722953684720766e-01	-4.263457509422030611e-01	7.684007853797041321e-01	-5.881804272591317773e-01	6.392722953684721876e-01	-4.263457509422033387e-01	7.684007853797042431e-01	-5.881804272591319993e-01
3.256360078277886353e+11	1.667922346437999748e+00	9.094332693982574642e-03	1.241344775316918003e+00	2.781882246860094110e+00	3.033728145247046454e-02	1.090530754373665590e-02	7.403954168761724475e+01	2.938593915842264437e+01	5.514893506514308985e-01	-5.534389347797531444e-01	7.813034995519249071e-01	-7.871626056068139476e-01	5.514893506514304544e-01	-5.534389347797534775e-01	7.813034995519247961e-01	-7.871626056068146138e-01
3.318982387475538330e+11	1.667621372286257619e+00	7.475121456461540810e-03	1.039949768052582213e+00	2.780905163865111884e+00	2.493134460246168582e-02	8.965190516533192572e-03	7.551960872368788102e+01	2.952105908952171731e+01	4.086873598378236716e-01	-6.932219401703569872e-01	8.047248078845120611e-01	-1.038097835706444316e+00	4.086873598378236716e-01	-6.932219401703568762e-01	8.047248078845120611e-01	-1.038097835706444316e+00
3.381604696673189697e+11	1.670155956395116936e+00	5.755366420163808734e-03	8.158023981905186961e-01	2.789387794439457391e+00	1.922471901574605152e-02	6.892092614038759779e-03	6.983212778548957544e+01	2.898654597624415530e+01	1.839228818841004420e-01	-8.106576428521459210e-01	8.312601520553900558e-01	-1.347692167892807102e+00	1.839228818840997481e-01	-8.106576428521462541e-01	8.312601520553902779e-01	-1.347692167892807991e+00
3.444227005870841675e+11	1.671275543755992743e+00	8.164691958709915237e-03	1.178747359509930925e+00	2.793095280962108351e+00	2.729089998578618920e-02	9.770844615220422233e-03	7.649307951540878037e+01	2.960849420001722621e+01	-4.559884063858778147e-02	-7.867600086475378118e-01	7.880803039504648000e-01	-1.628689312914765264e+00	-4.559884063858741371e-02	-7.867600086475377008e-01	7.880803039504646890e-01	-1.628689312914764820e+00
3.506849315068493042e+11	1.670499915838008054e+00	9.967011686498205084e-03	1.465113377447031073e+00	2.790470627492833255e+00	3.329978436690338855e-02	1.193339361426011373e-02	7.247436011598516359e+01	2.924007813590359106e+01	-2.226533157835838550e-01	-7.222468277977573958e-01	7.557876548961008911e-01	-1.869830850675959333e+00	-2.226533157835834109e-01	-7.222468277977573958e-01	7.557876548961007801e-01	-1.869830850675958889e+00
3.569471624266145020e+11	1.668056938404383294e+00	9.657042161617947554e-03	1.444898108178355400e+00	2.782320691295693038e+00	3.221699236430096425e-02	1.157918009418889074e-02	7.312140104567453136e+01	2.930075494331462238e+01	-3.657798276321065356e-01	-6.642477820133688704e-01	7.583007307211655501e-01	-2.074152056567475366e+00	-3.657798276321087561e-01	-6.642477820133675381e-01	7.583007307211653281e-01	-2.074152056567478475e+00
3.632093933463796387e+11	1.668246995347500095e+00	7.704452946519299225e-03	1.172973066244708429e+00	2.782988678890756518e+00	2.570586095765402951e-02	9.236782439194065469e-03	7.385682895504099577e+01	2.936907175013764970e+01	-5.463363423266798247e-01	-5.693599520421901428e-01	7.890843769435433863e-01	-2.335561328212092835e+00	-5.463363423266793806e-01	-5.693599520421908089e-01	7.890843769435436084e-01	-2.335561328212091947e+00
3.694716242661448364e+11	1.669803031622127287e+00	6.806578004916063844e-03	1.054141902227311967e+00	2.788195834910309756e+00	2.273128917516266737e-02	8.152687444170823861e-03	7.644141169130480762e+01	2.960388153850106718e+01	-6.991563460045621126e-01	-3.944331618949945550e-01	8.027434928798450331e-01	-2.627946206054788458e+00	-6.991563460045627787e-01	-3.944331618949933338e-01	8.027434928798450331e-01	-2.627946206054790235e+00
3.757338551859099731e+11	1.671583840240276730e+00	9.292403708747671090e-03	1.463516284363709063e+00	2.794106186185744800e+00	3.106606375306284265e-02	1.111842631702961853e-02	6.888924965150421542e+01	2.889374432580727969e+01	-7.383461211605438779e-01	-1.615381481431414634e-01	7.558105370649023103e-01	-2.926202726025548095e+00	-7.383461211605440999e-01	-1.615381481431411581e-01	7.558105370649024213e-01	-2.926202726025548539e+00
3.819960861056751709e+11	1.669792465520716140e+00	1.037748210331945059e-02	1.661651972264227339e+00	2.788099185774947308e+00	3.465648285439778403e-02	1.243014704470245604e-02	7.304759563649395204e+01	2.929386096673682971e+01	-7.343806199501997645e-01	4.870375131861928199e-04	7.343807814505898257e-01	-3.142255848435287380e+00	-7.343806199501997645e-01	4.870375131864947702e-04	7.343807814505898257e-01	-3.142255848435287824e+00
3.882583170254403076e+11	1.667928583889667360e+00	1.032928098468245161e-02	1.681047636401580281e+00	2.781879066910530440e+00	3.445700601075973868e-02	1.238623433369683870e-02	7.414952521106654615e+01	2.939607239974061415e+01	-7.158206260665008758e-01	1.554037461587842173e-01	7.324953877140941705e-01	-3.355373945098996558e+00	-7.158206260665010978e-01	1.554037461587830793e-01	7.324953877140941705e-01	-3.355373945098994781e+00
3.945205479452055054e+11	1.668357668569028007e+00	7.718432200897394103e-03	1.276403194298751265e+00	2.783357736077443079e+00	2.575421110339457670e-02	9.252928852648929434e-03	6.963789532558378426e+01	2.896753177620524866e+01	-6.888407681919977987e-01	3.598412204533165681e-01	7.771662034987586454e-01	-3.622988769222870609e+00	-6.888407681919972436e-01	3.598412204533182335e-01	7.771662034987589784e-01	-3.622988769222872829e+00
4.007827788649706421e+11	1.669826262814884332e+00	8.390371903206045312e-03	1.409546555468761841e+00	2.788249349645648856e+00	2.802092671751511832e-02	1.004964879524717671e-02	7.234659622830459114e+01	2.922803294575773236e+01	-5.446794062472664066e-01	5.328565889834375735e-01	7.619788711066330933e-01	-3.916019171572227897e+00	-5.446794062472662956e-01	5.328565889834381286e-01	7.619788711066332043e-01	-3.916019171572228785e+00
4.070450097847357788e+11	1.671156586071723016e+00	9.347795771234908291e-03	1.594927004516493829e+00	2.792676953885115498e+00	3.124326093670523607e-02	1.118756714529414026e-02	6.966500071136100303e+01	2.897018841367185971e+01	-3.591591095543451018e-01	6.486075709548034807e-01	7.414088258685355148e-01	-4.206679902900131829e+00	-3.591591095543468781e-01	6.486075709548027035e-01	7.414088258685357369e-01	-4.206679902900129164e+00
4.133072407045009766e+11	1.668885553380402786e+00	1.128880767413280480e-02	1.955736084867854885e+00	2.785051553103109701e+00	3.767945608450012918e-02	1.352917724001109073e-02	7.128235924141237945e+01	2.912686541856776046e+01	-2.116283634449180884e-01	6.708878337181305440e-01	7.034749815347951518e-01	-4.406823172382933862e+00	-2.116283634449214746e-01	6.708878337181296558e-01	7.034749815347952628e-01	-4.406823172382928533e+00
4.195694716242661133e+11	1.668392253983774998e+00	1.011900562434732073e-02	1.779634757695611746e+00	2.783430318878235443e+00	3.376494120335864907e-02	1.213069390469470425e-02	7.322016126597470986e+01	2.930996900826008655e+01	-4.393836971154056054e-02	7.205645183054747438e-01	7.219029057800701032e-01	-4.651486685895259932e+00	-4.393836971154115034e-02	7.205645183054744107e-01	7.219029057800698812e-01	-4.651486685895259043e+00
4.258317025440313110e+11	1.667558844080494262e+00	8.692335901635629691e-03	1.551542415208572390e+00	2.780676941767647570e+00	2.898996321698178377e-02	1.042550566789436639e-02	6.929433177463066329e+01	2.893376871540969830e+01	1.296273452300107376e-01	7.351745781512367683e-01	7.465151766650356402e-01	-4.886916934247667932e+00	1.296273452300104601e-01	7.351745781512375455e-01	7.465151766650363063e-01	-4.886916934247667044e+00
4.320939334637964478e+11	1.670500068060692955e+00	8.721157186562191257e-03	1.579579337622419422e+00	2.790494418808107113e+00	2.913738734744028558e-02	1.044165763280244241e-02	6.859570027366898159e+01	2.886459265140511121e+01	3.622807467351231159e-01	6.488261697461311650e-01	7.431169073587235996e-01	-5.221630497618613198e+00	3.622807467351214505e-01	6.488261697461323863e-01	7.431169073587238216e-01	-5.221630497618610534e+00
4.383561643835616455e+11	1.669606263289156400e+00	1.004779909841875714e-02	1.846236030421176899e+00	2.787484116147657787e+00	3.355173661398219015e-02	1.203656602727163141e-02	6.596325802369787539e+01	2.859745291601662842e+01	4.834154121506609725e-01	5.264600821609566328e-01	7.147381889991010206e-01	-5.455189188865293914e+00	4.834154121506623047e-01	5.264600821609553005e-01	7.147381889991010206e-01	-5.455189188865296579e+00
4.446183953033267822e+11	1.669903839423978686e+00	1.160846553168325482e-02	2.163472624334901617e+00	2.788444076450944831e+00	3.877004232235756881e-02	1.390382638467794335e-02	6.645857309989261807e+01	2.864852232404116350e+01	5.770791579605200061e-01	3.639220096633424273e-01	6.822459847223937279e-01	-5.720549452951453340e+00	5.770791579605211163e-01	3.639220096633403734e-01	6.822459847223935059e-01	-5.720549452951456892e+00
4.508806262230919800e+11	1.667137035419061553e+00	1.022350487627279522e-02	1.932193176963914905e+00	2.779241374813901988e+00	3.408796722204349844e-02	1.226520572518679728e-02	6.651236152436325710e+01	2.865404524675743048e+01	6.552986205871148551e-01	2.628267688755768772e-01	7.060412116731935583e-01	-5.901748770734107197e+00	6.552986205871157432e-01	2.628267688755742681e-01	7.060412116731934473e-01	-5.901748770734111638e+00
4.571428571428571167e+11	1.668795756574672717e+00	9.622009622294428605e-03	1.843770602793778801e+00	2.784786694092462600e+00	3.211433765481122582e-02	1.153206373864731731e-02	6.436131843871386593e+01	2.842961946471673684e+01	7.128686704529633156e-01	5.590669317255378412e-02	7.150575498901230453e-01	-6.204920545293210132e+00	7.128686704529637597e-01	5.590669317255373555e-02	7.150575498901234894e-01	-6.204920545293210132e+00
4.634050880626223145e+11	1.669300531494344986e+00	8.672340327897317541e-03	1.684559175342072779e+00	2.786489054960539669e+00	2.895348463731766894e-02	1.039066871114183860e-02	6.355660113490932162e+01	2.834372710742842827e+01	7.182198884772941216e-01	-1.406632478362304373e-01	7.318647125638545470e-01	-6.476587159150119177e+00	7.182198884772944547e-01	-1.406632478362281613e-01	7.318647125638544360e-01	-6.476587159150115625e+00
4.696673189823874512e+11	1.670565003919127545e+00	1.166607845918236387e-02	2.296700662015664918e+00	2.790651334932698457e+00	3.897788481376966707e-02	1.396730731849369148e-02	6.460365919036999571e+01	2.845527564595782977e+01	5.912599181404030180e-01	-3.129210450066912674e-01	6.689602912038021820e-01	-6.769953863182968767e+00	5.912599181404020188e-01	-3.129210450066932658e-01	6.689602912038021820e-01	-6.769953863182972320e+00
4.759295499021526489e+11	1.668485487726890204e+00	1.096920351831971036e-02	2.188300330003335237e+00	2.783723499329412210e+00	3.660391376447836437e-02	1.314926348586564070e-02	6.260964874973024052e+01	2.824124927201416924e+01	5.269585114736535791e-01	-4.295819778369798780e-01	6.798720089081915496e-01	-6.967132222780176853e+00	5.269585114736530240e-01	-4.295819778369802666e-01	6.798720089081913276e-01	-6.967132222780177742e+00
4.821917808219177856e+11	1.667913522754126410e+00	1.180595422681017526e-02	2.386217681991405826e+00	2.781796138830874288e+00	3.938262140782585602e-02	1.415726366791833848e-02	6.507870381712274366e+01	2.850528972516229231e+01	3.980729515977633470e-01	-5.270570799194174150e-01	6.604931795915369719e-01	-7.207113166367313362e+00	3.980729515977647903e-01	-5.270570799194161937e-01	6.604931795915368609e-01	-7.207113166367310697e+00
4.884540117416829834e+11	1.668051707027819797e+00	9.188863803773008460e-03	1.881371914421996694e+00	2.782312062100419148e+00	3.065499990705942285e-02	1.101781512024837054e-02	6.722430283260740680e+01	2.872672854861939840e+01	2.674184959008171214e-01	-6.589699861685223148e-01	7.111639013763266792e-01	-7.468474235137843920e+00	2.674184959008163998e-01	-6.589699861685230919e-01	7.111639013763272343e-01	-7.468474235137844808e+00
4.947162426614481201e+11	1.669510892579616046e+00	1.091619930170229825e-02	2.263689136899644350e+00	2.787147457034791831e+00	3.644942727952397293e-02	1.307768169478267309e-02	6.269145036959719164e+01	2.825016268286610099e+01	5.678656589425477852e-02	-6.698717802906387631e-01	6.722744351050488065e-01	-7.769411538798667749e+00	5.678656589425443851e-02	-6.698717802906388741e-01	6.722744351050488065e-01	-7.769411538798667749e+00
5.009784735812133179e+11	1.669544295750483798e+00	1.085489136482313370e-02	2.279469091147733995e+00	2.787260326806436872e+00	3.624544391826329398e-02	1.300396793570849849e-02	6.543118855735777117e+01	2.854216495916882934e+01	-1.160509283972641081e-01	-6.605934803359829743e-01	6.707097466447566880e-01	-8.027883883923905728e+00	-1.160509283972670225e-01	-6.605934803359825302e-01	6.707097466447567990e-01	-8.027883883923909281e+00
5.072407045009784546e+11	1.668198098914082106e+00	1.277843653456431187e-02	2.716945822988851678e+00	2.782721608780289735e+00	4.263392706810887473e-02	1.532094584438002324e-02	6.728431227742275667e+01	2.873281979795025265e+01	-2.387087319347592496e-01	-5.821571773737097555e-01	6.291969785922575387e-01	-8.243114583000478390e+00	-2.387087319347606928e-01	-5.821571773737089783e-01	6.291969785922573166e-01	-8.243114583000480167e+00
5.135029354207436523e+11	1.667716690784659894e+00	1.081722588092058970e-02	2.328348529642024101e+00	2.781161948345977741e+00	3.608013629919812337e-02	1.297304398999699591e-02	6.875810409483261765e+01	2.888073596165249057e+01	-3.930593669382237976e-01	-5.377550917135102138e-01	6.660902375817281396e-01	-8.485163437407246434e+00	-3.930593669382224653e-01	-5.377550917135109909e-01	6.660902375817280285e-01	-8.485163437407244658e+00
5.197651663405087891e+11	1.667722402247520552e+00	1.100879194734951175e-02	2.398479416918671170e+00	2.781176817458100636e+00	3.671921790455377754e-02	1.320276282833173984e-02	6.595539933230362806e+01	2.859663955968290949e+01	-5.115049025570211905e-01	-4.159366447641272280e-01	6.592727491694977404e-01	-8.742062430026125597e+00	-5.115049025570216346e-01	-4.159366447641270614e-01	6.592727491694979625e-01	-8.742062430026125597e+00
5.260273972602739868e+11	1.669263906301226452e+00	1.042333063002097611e-02	2.298285828883563031e+00	2.786333343058607248e+00	3.479857920827608003e-02	1.248902228262360921e-02	6.630035269757138394e+01	2.863225051643314600e+01	-6.221063842807540434e-01	-2.456619496668648317e-01	6.688543540091508310e-01	-9.048686784509218484e+00	-6.221063842807533772e-01	-2.456619496668660529e-01	6.688543540091506090e-01	-9.048686784509214931e+00
5.322896281800391235e+11	1.668619268541642109e+00	1.242557587507113655e-02	2.772385958982780618e+00	2.784135868412617398e+00	4.146711065573974869e-02	1.489406861432460670e-02	6.402026784674146143e+01	2.839334893218324751e+01	-6.179165150647970561e-01	-8.715492116881741469e-02	6.240326913501937911e-01	-9.284655848596401029e+00	-6.179165150647969451e-01	-8.715492116881827511e-02	6.240326913501937911e-01	-9.284655848596401029e+00
5.385518590998043213e+11	1.668281500950467677e+00	1.210294014236714365e-02	2.732169103979841474e+00	2.783016685253455691e+00	4.038222229324384821e-02	1.451023362785413759e-02	6.498803478091016927e+01	2.849577207671154611e+01	-6.242291625984571768e-01	6.632277497659368193e-02	6.277425889000737280e-01	-9.530628333671380403e+00	-6.242291625984571768e-01	6.632277497659370968e-02	6.277425889000737280e-01	-9.530628333671380403e+00
5.448140900195694580e+11	1.666626518828555836e+00	1.208590373447939251e-02	2.760047921671441085e+00	2.777497884193511180e+00	4.028537533578486346e-02	1.450419658824774784e-02	5.760658870062367498e+01	2.767271016366002456e+01	-5.960080361597676069e-01	1.892458512848169683e-01	6.253315691659409037e-01	-9.732231754118293665e+00	-5.960080361597669407e-01	1.892458512848192997e-01	6.253315691659409037e-01	-9.732231754118297218e+00
5.510763209393345947e+11	1.668041635203291406e+00	1.076052597308517836e-02	2.485618150319801600e+00	2.782247107852452661e+00	3.589801067958497960e-02	1.290252421442671972e-02	5.883581485031590574e+01	2.781684654111105814e+01	-5.327577309287114815e-01	3.738337338576842583e-01	6.508321292271050940e-01	-1.003664097803781452e+01	-5.327577309287110374e-01	3.738337338576847579e-01	6.508321292271049829e-01	-1.003664097803781630e+01
5.573385518590998535e+11	1.667761023494144679e+00	1.147801958332513722e-02	2.681483983776132618e+00	2.781295086552681539e+00	3.828518737594433646e-02	1.376523748272877150e-02	3.668649858450253731e+01	2.459233915686260374e+01	-4.130972412553544082e-01	4.788877456487230511e-01	6.324419369912944733e-01	-1.028380022068852995e+01	-4.130972412553554629e-01	4.788877456487217188e-01	6.324419369912942512e-01	-1.028380022068852639e+01
5.636007827788649902e+11	1.668960520224257449e+00	1.232651947306909190e-02	2.912066007428269820e+00	2.785277274984903961e+00	4.114494870465566084e-02	1.477229900024178491e-02	4.937357530519732762e+01	2.661989533554085696e+01	-2.457107454911429678e-01	5.597630292809606667e-01	6.113169549420421900e-01	-1.058194330529402549e+01	-2.457107454911439948e-01	5.597630292809598895e-01	6.113169549420418569e-01	-1.058194330529402372e+01
5.698630136986301270e+11	1.667197978599668673e+00	1.268659422433000665e-02	3.030432960504802153e+00	2.779388150173808469e+00	4.230212849223443511e-02	1.521994273796881472e-02	5.244146823883561837e+01	2.703142067075668109e+01	-1.300518026416409845e-01	5.867192897172692767e-01	6.009600621477914073e-01	-1.077744181203638085e+01	-1.300518026416437600e-01	5.867192897172687216e-01	6.009600621477914073e-01	-1.077744181203637730e+01
5.761252446183952637e+11	1.667528374963231919e+00	1.220956458522759989e-02	2.948534699792415559e+00	2.780501807840155770e+00	4.071959078362641371e-02	1.464469135348509844e-02	5.616397381259265842e+01	2.749957685759980919e+01	3.050131619163672092e-02	6.074076345422726453e-01	6.081729727550059250e-01	-1.104574770616547852e+01	3.050131619163859095e-02	6.074076345422724232e-01	6.081729727550058140e-01	-1.104574770616548207e+01
5.823874755381605225e+11	1.666993627972980896e+00	1.153275366196440145e-02	2.815361734286716544e+00	2.778734751295493410e+00	3.845005373495343631e-02	1.383725226635157055e-02	5.353421534119146230e+01	2.717220868055896688e+01	1.760540591662085874e-01	5.946807366742358214e-01	6.201936877462642661e-01	-1.128340148733951942e+01	1.760540591662071719e-01	5.946807366742363765e-01	6.201936877462643771e-01	-1.128340148733951764e+01
5.886497064579256592e+11	1.668474188684975434e+00	1.207688109354418567e-02	2.979894463044452380e+00	2.783660267251039766e+00	4.029992876879210512e-02	1.447731579995919192e-02	5.588840888931991913e+01	2.746599996085036466e+01	3.406290928424264841e-01	5.003351813867615849e-01	6.052796648029553639e-01	-1.159329901909605631e+01	3.406290928424265396e-01	5.003351813867614739e-01	6.052796648029553639e-01	-1.159329901909605631e+01
5.949119373776907959e+11	1.667689880282344550e+00	1.267074339963893473e-02	3.159686106255326532e+00	2.781028989057841461e+00	4.226174108646432726e-02	1.519644032936951980e-02	5.239110424316377390e+01	2.702486132070329106e+01	4.335038279955859553e-01	3.996392725155459846e-01	5.896075957987494398e-01	-1.182159683356849200e+01	4.335038279955883977e-01	3.996392725155434311e-01	5.896075957987494398e-01	-1.182159683356849733e+01
6.011741682974559326e+11	1.667447693037222400e+00	1.333587715484260174e-02	3.360555394555313491e+00	2.780203963395666111e+00	4.447375519294018836e-02	1.599658002739523521e-02	5.668071869638385607e+01	2.756209915442501313e+01	5.032364074917987651e-01	2.730136742243776671e-01	5.725236660075689876e-01	-1.206929162623610274e+01	5.032364074918007635e-01	2.730136742243745029e-01	5.725236660075692097e-01	-1.206929162623610985e+01
6.074363992172210693e+11	1.666364860970575013e+00	1.231425370279247769e-02	3.135436938067944546e+00	2.776620209033227038e+00	4.104007931882035221e-02	1.478058799158197580e-02	5.428122860198922695e+01	2.726680867826056698e+01	5.686480233897661662e-01	1.639286662373638792e-01	5.918050203567465362e-01	-1.228570241640597160e+01	5.686480233897659442e-01	1.639286662373638792e-01	5.918050203567462031e-01	-1.228570241640597160e+01
6.136986301369863281e+11	1.667476761817341169e+00	1.239954981201348179e-02	3.189702895090894330e+00	2.780325002365305220e+00	4.135192233705812376e-02	1.487305343867310892e-02	5.804663020088220549e+01	2.772465888327952399e+01	5.869214554027790687e-01	-1.023844858455192491e-02	5.870107500221225516e-01	-1.258381317016397105e+01	5.869214554027791797e-01	-1.023844858455183991e-02	5.870107500221226626e-01	-1.258381317016397105e+01
6.199608610567514648e+11	1.667366409739530431e+00	1.239803431033598483e-02	3.221857052855205961e+00	2.779957033072931516e+00	4.134413191170484975e-02	1.487221975729730548e-02	5.706710034931915487e+01	2.760847714503086081e+01	5.631017327277113571e-01	-1.557796138804568853e-01	5.842523851056964368e-01	-1.283626607722932889e+01	5.631017327277115792e-01	-1.557796138804553032e-01	5.842523851056963258e-01	-1.283626607722932533e+01
6.262230919765166016e+11	1.667698755889279294e+00	1.356691648806030229e-02	3.561224815309323333e+00	2.781035079171655600e+00	4.525105949678383255e-02	1.627130122726178421e-02	5.874332373280704900e+01	2.780610648173120936e+01	4.770389550366710973e-01	-2.853730893850940364e-01	5.558812505991472808e-01	-1.310547848123364645e+01	4.770389550366710418e-01	-2.853730893850939809e-01	5.558812505991472808e-01	-1.310547848123364645e+01
6.324853228962817383e+11	1.666352217576776873e+00	1.337420500459236480e-02	3.545745733542141398e+00	2.776550843663537105e+00	4.457227233545783124e-02	1.605310863915125272e-02	5.622134686928018965e+01	2.750654689771176820e+01	4.101605886131242662e-01	-3.772172276897397536e-01	5.572472927860642189e-01	-1.330995383500571805e+01	4.101605886131235446e-01	-3.772172276897406418e-01	5.572472927860642189e-01	-1.330995383500572160e+01
6.387475538160469971e+11	1.666445246814286518e+00	1.315102752725134071e-02	3.521097880306228500e+00	2.776866811104905519e+00	4.383093462702367105e-02	1.578431289961058567e-02	5.776491285377387896e+01	2.769144654606366274e+01	3.005189729642872565e-01	-4.716392814972975578e-01	5.592452636927710552e-01	-1.356985709743556079e+01	3.005189729642901431e-01	-4.716392814972956149e-01	5.592452636927710552e-01	-1.356985709743555546e+01
6.450097847358121338e+11	1.666404151933933431e+00	1.232813264410503006e-02	3.333133914059745351e+00	2.776750814728161210e+00	4.108730284745776284e-02	1.479689953795156575e-02	5.332659278759416566e+01	2.714568135540035598e+01	1.767617685613036005e-01	-5.469994710897516654e-01	5.748505407472345174e-01	-1.382461105091321940e+01	1.767617685613024903e-01	-5.469994710897519985e-01	5.748505407472344064e-01	-1.382461105091322118e+01
6.512720156555772705e+11	1.667333249658220495e+00	1.316474728397227546e-02	3.593884413342287143e+00	2.779826854844790862e+00	4.390004173982945540e-02	1.579236550770014499e-02	5.580429981010143337e+01	2.745571849641386919e+01	1.067033548716892627e-02	-5.531174341399146543e-01	5.532203467054800372e-01	-1.411787806783610577e+01	1.067033548717283634e-02	-5.531174341399143213e-01	5.532203467054798152e-01	-1.411787806783609867e+01
6.575342465753424072e+11	1.666677022350202320e+00	1.338056101363856686e-02	3.687923137493278158e+00	2.777633257417097212e+00	4.460214717517266281e-02	1.605760841755182050e-02	5.057063175253982479e+01	2.678343180290555026e+01	-1.141735655560427720e-01	-5.336189957576111809e-01	5.456966517261594429e-01	-1.434794963679411772e+01	-1.141735655560413981e-01	-5.336189957576110698e-01	5.456966517261591099e-01	-1.434794963679411595e+01
6.637964774951076660e+11	1.666497601741084411e+00	1.392389485305639552e-02	3.874225002807897056e+00	2.777020381760907153e+00	4.640827475902702115e-02	1.671153552340856607e-02	5.122442429735579594e+01	2.687112301844685547e+01	-2.356144116047342307e-01	-4.758766121988827202e-01	5.310110177705646972e-01	-1.459690020626464246e+01	-2.356144116047317882e-01	-4.758766121988840525e-01	5.310110177705648082e-01	-1.459690020626463713e+01
6.700587084148728027e+11	1.665793700700796132e+00	1.295959335480897749e-02	3.639933014736671080e+00	2.774700702234531580e+00	4.317601794816938732e-02	1.556060367642489450e-02	4.846199589152066523e+01	2.649267775479313869e+01	-3.486511869704359001e-01	-4.248559220535531034e-01	5.496000406476228006e-01	-1.482436352993948780e+01	-3.486511869704385647e-01	-4.248559220535512715e-01	5.496000406476230227e-01	-1.482436352993949313e+01
6.763209393346379395e+11	1.666661284822154698e+00	1.321316379932024540e-02	3.745836469213997155e+00	2.777585250627447433e+00	4.404373710868132730e-02	1.585684439342842367e-02	4.918257934995011027e+01	2.659343606884466027e+01	-4.491041729445605091e-01	-3.017449833720247110e-01	5.410587705105621703e-01	-1.511635877549051088e+01	-4.491041729445599540e-01	-3.017449833720254326e-01	5.410587705105620593e-01	-1.511635877549050910e+01
6.825831702544030762e+11	1.666681611107799554e+00	1.305733226473586132e-02	3.735933978733106287e+00	2.777657098879018793e+00	4.352483115151963705e-02	1.566961997184065231e-02	4.476393120885856547e+01	2.595079843126026731e+01	-5.118208696472114072e-01	-1.778252405592188889e-01	5.418324637619749140e-01	-1.537357403231568398e+01	-5.118208696472116292e-01	-1.778252405592183061e-01	5.418324637619749140e-01	-1.537357403231568398e+01
6.888454011741683350e+11	1.666804073277786902e+00	1.433006432736231954e-02	4.137700619425398685e+00	2.778030467951795757e+00	4.777081918236044528e-02	1.719593061827763905e-02	4.787827508143430322e+01	2.640995224202275082e+01	-5.094834484511661099e-01	-3.728694326428950295e-02	5.108460632946938418e-01	-1.563490773510912035e+01	-5.094834484511662209e-01	-3.728694326428797640e-02	5.108460632946938418e-01	-1.563490773510912391e+01
6.951076320939334717e+11	1.665818324617899915e+00	1.366199656114840295e-02	3.980662795233227413e+00	2.774764040482750271e+00	4.551680844485548466e-02	1.640384832035538670e-02	4.375004290744909952e+01	2.579439938249538500e+01	-5.175862899483362201e-01	7.366198245798771804e-02	5.228017360358743204e-01	-1.584933218186083081e+01	-5.175862899483357760e-01	7.366198245799086830e-02	5.228017360358743204e-01	-1.584933218186083792e+01
7.013698630136986084e+11	1.666054416967203355e+00	1.398394532588115649e-02	4.111175146747442888e+00	2.775541769569050743e+00	4.659602775362435556e-02	1.678808377683293357e-02	4.671301356483417777e+01	2.624175027418548112e+01	-4.708763214821994891e-01	2.032609993280614369e-01	5.128738090217221934e-01	-1.611546596660840791e+01	-4.708763214821986565e-01	2.032609993280632688e-01	5.128738090217220824e-01	-1.611546596660841146e+01
7.076320939334637451e+11	1.666149891016629025e+00	1.305441027367438417e-02	3.872165759856311507e+00	2.775885041707131240e+00	4.350120850953787671e-02	1.567111312462177164e-02	4.382010879023932404e+01	2.580532352681859365e+01	-4.170032948328615818e-01	3.289486160421171701e-01	5.311298710273096857e-01	-1.637586180217505216e+01	-4.170032948328638578e-01	3.289486160421138949e-01	5.311298710273095747e-01	-1.637586180217504506e+01
7.138943248532290039e+11	1.666678494442128455e+00	1.432312425277720326e-02	4.286085695741431500e+00	2.777612051947519589e+00	4.774408633065248958e-02	1.718889659093204847e-02	4.619745427864251752e+01	2.616598760539049451e+01	-2.919554126526163751e-01	4.057039554217796717e-01	4.998336347446387107e-01	-1.665498241339206231e+01	-2.919554126526154314e-01	4.057039554217804489e-01	4.998336347446387662e-01	-1.665498241339206587e+01
7.201565557729941406e+11	1.666248699388799270e+00	1.400678324541144645e-02	4.228189930861159240e+00	2.776188538237981174e+00	4.667756873057529732e-02	1.681354421274322899e-02	4.359474263783370418e+01	2.577012363984960075e+01	-1.899725509653377442e-01	4.669486397058749128e-01	5.041136798812791975e-01	-1.689237214047598101e+01	-1.899725509653358013e-01	4.669486397058757454e-01	5.041136798812793085e-01	-1.689237214047598457e+01
7.264187866927592773e+11	1.665820106917300869e+00	1.486157267976261770e-02	4.525233549067293026e+00	2.774735762267451555e+00	4.951341318072280395e-02	1.784437057179872124e-02	4.662290445010823703e+01	2.622856901514924033e+01	-7.186831196513898679e-02	4.772908797147842330e-01	4.826713562286777948e-01	-1.712930686035186056e+01	-7.186831196514148479e-02	4.772908797147842885e-01	4.826713562286781833e-01	-1.712930686035185346e+01
7.326810176125244141e+11	1.665689517219632654e+00	1.373809216072867205e-02	4.219204022534842835e+00	2.774332832599156085e+00	4.576679219744592131e-02	1.649650382955996503e-02	4.515008939882476824e+01	2.600943618733283103e+01	5.082766407840258460e-02	5.022352560550168432e-01	5.048006575474275337e-01	-1.737961909431825802e+01	5.082766407839744288e-02	5.022352560550170653e-01	5.048006575474273117e-01	-1.737961909431824736e+01
7.389432485322896729e+11	1.665916160498060128e+00	1.444607896407153202e-02	4.474558918714722999e+00	2.775067964611162008e+00	4.813191280415567846e-02	1.734440864798777668e-02	4.544096983620890740e+01	2.605327588088583113e+01	1.744718547954879628e-01	4.538610911232592859e-01	4.862410082987378979e-01	-1.764576047411138049e+01	1.744718547954875187e-01	4.538610911232591749e-01	4.862410082987376758e-01	-1.764576047411138049e+01
7.452054794520548096e+11	1.666230970154440438e+00	1.404436774436893312e-02	4.386997565364644913e+00	2.776128401636468901e+00	4.680232098381115896e-02	1.685884592233636778e-02	4.276334935156615558e+01	2.563867571540939849e+01	2.931285919419838737e-01	3.957478105133602764e-01	4.924842138992970852e-01	-1.791627913044740694e+01	2.931285919419831520e-01	3.957478105133608315e-01	4.924842138992971408e-01	-1.791627913044740694e+01
7.514677103718199463e+11	1.665689991807917325e+00	1.526161741406492460e-02	4.807286964983343402e+00	2.774290231842966303e+00	5.084224677081874283e-02	1.832621770687781898e-02	3.650847563760552816e+01	2.455913194444152836e+01	3.535325462031664867e-01	2.991380749193310873e-01	4.631078158391816468e-01	-1.814730698277022114e+01	3.535325462031662647e-01	2.991380749193315869e-01	4.631078158391817579e-01	-1.814730698277021759e+01
7.577299412915850830e+11	1.665847047227285938e+00	1.427699652212073740e-02	4.534615449307296764e+00	2.774842552126174589e+00	4.756658499929812545e-02	1.714208431856829515e-02	3.360194807228815250e+01	2.399279136860694805e+01	4.362929130069393979e-01	2.047727814973617222e-01	4.819578798839656564e-01	-1.841072999813334476e+01	4.362929130069395089e-01	2.047727814973613614e-01	4.819578798839656009e-01	-1.841072999813334476e+01
7.639921722113503418e+11	1.665137510187225445e+00	1.477131828449854828e-02	4.730394119885497517e+00	2.772464735988650286e+00	4.919255230086590214e-02	1.774325626663886962e-02	4.232959954917552636e+01	2.556907938884452847e+01	4.574738174878084096e-01	1.004564319450837323e-01	4.683735564760310721e-01	-1.863339723037321249e+01	4.574738174878082431e-01	1.004564319450837184e-01	4.683735564760308501e-01	-1.863339723037321249e+01
7.702544031311154785e+11	1.666081889068891986e+00	1.402834328529376992e-02	4.529285903038880789e+00	2.775632066668038078e+00	4.674473736253829947e-02	1.684111447042483875e-02	3.854701624200397703e+01	2.493005220551739143e+01	4.805813827709504160e-01	-4.064390451174061669e-02	4.822969960926547506e-01	-1.893392751408301677e+01	4.805813827709500829e-01	-4.064390451174321184e-02	4.822969960926546396e-01	-1.893392751408302033e+01
7.765166340508806152e+11	1.665618628277335755e+00	1.505814264307550436e-02	4.901300513806890358e+00	2.774058667204614359e+00	5.016224578712775301e-02	1.808261893670606857e-02	3.992083174846157334e+01	2.516911824834292588e+01	4.338063576979794833e-01	-1.429138495594816094e-01	4.567409817118422977e-01	-1.916779981332322791e+01	4.338063576979795388e-01	-1.429138495594808600e-01	4.567409817118421311e-01	-1.916779981332322436e+01
7.827788649706457520e+11	1.665991878502526946e+00	1.489331100214119803e-02	4.886743127078800875e+00	2.775307128523771816e+00	4.962427034715913288e-02	1.788064097019598578e-02	3.631541479065592171e+01	2.452293614372045027e+01	3.797574996579588524e-01	-2.554514313264608649e-01	4.576802293230527452e-01	-1.944170308793826507e+01	3.797574996579594631e-01	-2.554514313264600878e-01	4.576802293230528007e-01	-1.944170308793826507e+01
7.890410958904110107e+11	1.664964646559384143e+00	1.524053506544458675e-02	5.040678504138149663e+00	2.771875000383533738e+00	5.074990415722769460e-02	1.830887184674836674e-02	3.655993590795400650e+01	2.456874760910466904e+01	3.123116306984993207e-01	-3.205464923405560995e-01	4.475361532003755416e-01	-1.964796552718977907e+01	3.123116306984971002e-01	-3.205464923405580979e-01	4.475361532003753751e-01	-1.964796552718978617e+01
7.953033268101761475e+11	1.665695779644025043e+00	1.467100764380971020e-02	4.890822523787138998e+00	2.774327191858631636e+00	4.887487103083813095e-02	1.761683739908663157e-02	3.350012720341232608e+01	2.397207383650611234e+01	2.115905558978000700e-01	-4.055260562761456855e-01	4.574078548341991013e-01	-1.993944220510928744e+01	2.115905558977946299e-01	-4.055260562761486276e-01	4.574078548341991568e-01	-1.993944220510930165e+01
8.015655577299412842e+11	1.665205173605403877e+00	1.490316268602598707e-02	5.007335043551917053e+00	2.772686165944157288e+00	4.963364721570696220e-02	1.790092503989021422e-02	3.268924477080584268e+01	2.380479992975507031e+01	1.108733122072642213e-01	-4.358090239515653996e-01	4.496914461243682881e-01	-2.017122917989325614e+01	1.108733122072659144e-01	-4.358090239515649000e-01	4.496914461243681216e-01	-2.017122917989325259e+01
8.078277886497064209e+11	1.666110106904383104e+00	1.509088118926723947e-02	5.110019406707866807e+00	2.775695153633866319e+00	5.028613934306276623e-02	1.811659298292519343e-02	3.208125675739888294e+01	2.367663554603103648e+01	-2.280563149582533894e-02	-4.423197284250430239e-01	4.429072577661459231e-01	-2.047186578883316344e+01	-2.280563149582849614e-02	-4.423197284250429684e-01	4.429072577661459786e-01	-2.047186578883317054e+01
8.140900195694715576e+11	1.665137447695481443e+00	1.547849868648173283e-02	5.281903060058287913e+00	2.772443135796234692e+00	5.154765559393210961e-02	1.859286307025656212e-02	2.985164436986297432e+01	2.318489897319820869e+01	-1.106129670253727382e-01	-4.175467352723832293e-01	4.319496551807650575e-01	-2.067931536258914349e+01	-1.106129670253717945e-01	-4.175467352723835068e-01	4.319496551807650575e-01	-2.067931536258913994e+01
8.203522504892368164e+11	1.665605770182694068e+00	1.543268275621084880e-02	5.306778532102128132e+00	2.774004413968831351e+00	5.140953089628750444e-02	1.853260601800366808e-02	3.004377766994418053e+01	2.322869627366675260e+01	-2.206294297015132522e-01	-3.694775805325009044e-01	4.303382713245078039e-01	-2.095866533031123424e+01	-2.206294297015163053e-01	-3.694775805324994056e-01	4.303382713245080260e-01	-2.095866533031124135e+01
8.266144814090019531e+11	1.664893220906198401e+00	1.523636699182636355e-02	5.279266613157776789e+00	2.771637290140305687e+00	5.073384823186136150e-02	1.830464917337474434e-02	2.958525451093412784e+01	2.312370603675120861e+01	-2.971001687150198189e-01	-3.137729335426196475e-01	4.321133694696733807e-01	-2.117846384988650854e+01	-2.971001687150210957e-01	-3.137729335426185928e-01	4.321133694696734917e-01	-2.117846384988651209e+01
8.328767123287670898e+11	1.665848668488036255e+00	1.530961616516712809e-02	5.344833523089305594e+00	2.774817401956238605e+00	5.100700740761315161e-02	1.838211313351766768e-02	2.911240638166310646e+01	2.301371757832981402e+01	-3.738374626601574380e-01	-2.082147202462121816e-01	4.279109933331849414e-01	-2.148297299712869091e+01	-3.738374626601573270e-01	-2.082147202462125146e-01	4.279109933331849414e-01	-2.148297299712869091e+01
8.391389432485322266e+11	1.665310444013171187e+00	1.562673395468519577e-02	5.496563580932631865e+00	2.773014680125254650e+00	5.204672652110500092e-02	1.876900504499099884e-02	2.914946994292515470e+01	2.302240317339674291e+01	-4.022390436997634877e-01	-1.156343186514029037e-01	4.185302186538917280e-01	-2.171122035251248406e+01	-4.022390436997643759e-01	-1.156343186513998089e-01	4.185302186538917280e-01	-2.171122035251249116e+01
8.454011741682974854e+11	1.665684930652557627e+00	1.596963649691919562e-02	5.659095703608872263e+00	2.774251258913172258e+00	5.320076572183480429e-02	1.917662127787101919e-02	2.909605004373063863e+01	2.300988106383218579e+01	-4.086462694471034163e-01	-1.929520257642980624e-03	4.086508247654215831e-01	-2.198642687310244170e+01	-4.086462694471034718e-01	-1.929520257643969417e-03	4.086508247654216386e-01	-2.198642687310243815e+01
8.516634050880626221e+11	1.664829233419695020e+00	1.593437228914448139e-02	5.688425929715784868e+00	2.771402472228560399e+00	5.305601760632087244e-02	1.914410416313768945e-02	2.935606163650457745e+01	2.307061510941496607e+01	-3.982969468697667437e-01	8.343817751922297243e-02	4.069427322775370226e-01	-2.219764973520942775e+01	-3.982969468697669657e-01	8.343817751922123771e-02	4.069427322775369116e-01	-2.219764973520942419e+01
8.579256360078277588e+11	1.665403841638004367e+00	1.580108154058939077e-02	5.682319127166087114e+00	2.773320281564770617e+00	5.263036379946585408e-02	1.897738394996001041e-02	2.902806060393925236e+01	2.299391042897864423e+01	-3.588744860542301129e-01	1.925388086129470322e-01	4.072616966555789864e-01	-2.248357378386271321e+01	-3.588744860542298354e-01	1.925388086129478371e-01	4.072616966555791529e-01	-2.248357378386271677e+01
8.641878669275928955e+11	1.664957548529863995e+00	1.583374158795803135e-02	5.735626709750956564e+00	2.771832931033900493e+00	5.272501515668392286e-02	1.902171468069591143e-02	2.920952396210056534e+01	2.303645301007103541e+01	-3.025861246272270599e-01	2.678585674403111683e-01	4.041120821852515754e-01	-2.271574373495577248e+01	-3.025861246272270044e-01	2.678585674403114458e-01	4.041120821852517420e-01	-2.271574373495577248e+01
8.704500978473581543e+11	1.665688565454939818e+00	1.619670955446865512e-02	5.909623783640574501e+00	2.774256063686943552e+00	5.395734780574642370e-02	1.944930336893197290e-02	2.767244559200920406e+01	2.266742106110777399e+01	-2.063851037970579894e-01	3.354904816961641334e-01	3.938891650934900346e-01	-2.301044251993513612e+01	-2.063851037970597380e-01	3.354904816961629677e-01	3.938891650934899236e-01	-2.301044251993512901e+01
