Repository: alperensar/UoB_VNA_Extraction

# VNA Parameter Extraction Algorithm
MATLAB software for extracting permittivity and loss tangent from VNA measurements.

**Initialisation Correction.** Configuration discovery and the Optimization Toolbox check have been corrected. The extraction calculations are unchanged.

The software supports GRL and TRL workflows, CSV and Touchstone inputs, and interactive fit settings.

## Measurement data and configuration

The example [folder_struct](folder_struct) shows a material directory with measurement-system and frequency-band subdirectories. The material name must match an entry in `Materials` in [src/config_VNA.json](src/config_VNA.json).

File: folder_struct/RADIX_2.8_HT/MENLO_UoB/Collimated/Processed_Revision/R_NFP/RADIX_2.8_HT_MENLO_UoB_Film_4_R_NFP_L2.94mm.txt (part 1 of 2)
freq_roi_Hz	n_opt	k_opt	alpha_cm	eps_r	eps_i	loss_tan	DR	alpha_max	H_meas_real	H_meas_imag	H_meas_mag	H_meas_phase	H_model_real	H_model_imag	H_model_mag	H_model_phase
3.005870841487279663e+11	1.667343509398135248e+00	5.621408095362482281e-03	7.082793685231072445e-01	2.780002778103114913e+00	1.874563660296153789e-02	6.743028010839718749e-03	7.655570711280181229e+01	2.951334267699601810e+01	8.263106460495289740e-01	1.746158515509521614e-01	8.445590443466070019e-01	2.082559724437459681e-01	8.263106460495284189e-01	1.746158515509546039e-01	8.445590443466070019e-01	2.082559724437489379e-01
3.068493150684931641e+11	1.671089102327502740e+00	5.448263000088398970e-03	7.007649684088252950e-01	2.792509104348020799e+00	1.820906585212373960e-02	6.520682716404281251e-03	7.884747011304553155e+01	2.971401998903494501e+01	8.389258917785819003e-01	-1.012072575579886918e-01	8.450086158607483799e-01	-1.200588976930094393e-01	8.389258917785819003e-01	-1.012072575579885114e-01	8.450086158607483799e-01	-1.200588976930092311e-01
3.131115459882583008e+11	1.672369376880262770e+00	7.178365845992854682e-03	9.421365056170393215e-01	2.796767803790659368e+00	2.400975843376326052e-02	8.584823667242278897e-03	7.184352025003005338e+01	2.908113361259056262e+01	7.499351619032657013e-01	-3.200941733685875312e-01	8.153913335836949772e-01	-4.034189170601281127e-01	7.499351619032657013e-01	-3.200941733685877533e-01	8.153913335836951992e-01	-4.034189170601283903e-01
3.193737769080234985e+11	1.671114707599250293e+00	1.023495540996790729e-02	1.370169734813072138e+00	2.792519611642283905e+00	3.420756903443977065e-02	1.224971487821432427e-02	7.753072438666623611e+01	2.959944417114113335e+01	6.153101401412280902e-01	-4.559177940164609866e-01	7.658117284695070692e-01	-6.376878340932721212e-01	6.153101401412285343e-01	-4.559177940164605425e-01	7.658117284695071803e-01	-6.376878340932713440e-01
3.256360078277886353e+11	1.668272912204118885e+00	8.775419947104446533e-03	1.197814294803370094e+00	2.783057501598763750e+00	2.927959078194010065e-02	1.052065606446149840e-02	7.403954168761724475e+01	2.928597678417212791e+01	5.245854234021832818e-01	-5.850423181562930397e-01	7.857890177902318030e-01	-8.398282904727665255e-01	5.245854234021823936e-01	-5.850423181562942609e-01	7.857890177902320250e-01	-8.398282904727684128e-01
3.318982387475538330e+11	1.668517681642445405e+00	7.017434187527685566e-03	9.762756495863265105e-01	2.783902009570904834e+00	2.341742604330426109e-02	8.411727841998896740e-03	7.551960872368788102e+01	2.942063707676693696e+01	3.660862226862017788e-01	-7.245237290140280617e-01	8.117596666163231500e-01	-1.102934884307121832e+00	3.660862226862017788e-01	-7.245237290140280617e-01	8.117596666163231500e-01	-1.102934884307121832e+00
3.381604696673189697e+11	1.671318080153702423e+00	6.101537796618580756e-03	8.648709402224050713e-01	2.793266896285174106e+00	2.039522087245963441e-02	7.301565381948885158e-03	6.983212778548957544e+01	2.888794222083970453e+01	1.244385060077866784e-01	-8.153643493637879880e-01	8.248054097730466161e-01	-1.419347899722082529e+00	1.244385060077870114e-01	-8.153643493637877659e-01	8.248054097730463941e-01	-1.419347899722082085e+00
3.444227005870841675e+11	1.671835798015613550e+00	8.702602352448582726e-03	1.256406193361709223e+00	2.794959200238798402e+00	2.909864429743686323e-02	1.041111594578937073e-02	7.649307951540878037e+01	2.950777475857756116e+01	-9.178425644576833353e-02	-7.731823730275307893e-01	7.786111556430375114e-01	-1.688953087227244687e+00	-9.178425644576872211e-02	-7.731823730275310114e-01	7.786111556430377334e-01	-1.688953087227245131e+00
3.506849315068493042e+11	1.670594688496953806e+00	1.034201076441532662e-02	1.520236837002209684e+00	2.790779656047582602e+00	3.455461650282112829e-02	1.238170717918977634e-02	7.247436011598516359e+01	2.914061193821027373e+01	-2.570901581373085110e-01	-7.036329591664052252e-01	7.491292883316860163e-01	-1.921102389248206865e+00	-2.570901581373075118e-01	-7.036329591664053362e-01	7.491292883316857942e-01	-1.921102389248205533e+00
3.569471624266145020e+11	1.668150888187723835e+00	9.353745470505093335e-03	1.399518497333589684e+00	2.782639893207165205e+00	3.120691762900994204e-02	1.121486028615870621e-02	7.312140104567453136e+01	2.920108234086091414e+01	-4.022479834346352479e-01	-6.481363510130908612e-01	7.628133255795910284e-01	-2.126241560817450971e+00	-4.022479834346374683e-01	-6.481363510130896399e-01	7.628133255795911394e-01	-2.126241560817454523e+00
3.632093933463796387e+11	1.668953555035366687e+00	7.399769562277826347e-03	1.126586203228172822e+00	2.785351212275613886e+00	2.469974343481215473e-02	8.867730333595030823e-03	7.385682895504099577e+01	2.926916675387905542e+01	-5.866657456161749051e-01	-5.349316970505173519e-01	7.939323759544820724e-01	-2.402287147424097657e+00	-5.866657456161744610e-01	-5.349316970505182400e-01	7.939323759544821835e-01	-2.402287147424096325e+00
3.694716242661448364e+11	1.670658665924264596e+00	6.855441794960139695e-03	1.061709488839835291e+00	2.791053380945639262e+00	2.290620648697910475e-02	8.207011246491542622e-03	7.644141169130480762e+01	2.950317778798740065e+01	-7.242097865873532436e-01	-3.429900655643596807e-01	8.013251525222102600e-01	-2.699282349422048366e+00	-7.242097865873535767e-01	-3.429900655643587370e-01	8.013251525222100380e-01	-2.699282349422049698e+00
3.757338551859099731e+11	1.672010465114978306e+00	9.788136188346592895e-03	1.541592160027402070e+00	2.795523187843964585e+00	3.273173228177227861e-02	1.170862485566306031e-02	6.888924965150421542e+01	2.879545625448772839e+01	-7.379043742468522904e-01	-1.135643226402082429e-01	7.465920712875055987e-01	-2.988889613180479632e+00	-7.379043742468525124e-01	-1.135643226402066192e-01	7.465920712875057097e-01	-2.988889613180481852e+00
3.819960861056751709e+11	1.669845685381689426e+00	1.027107977601478782e-02	1.644614733822472363e+00	2.788279117908079030e+00	3.430223649637884759e-02	1.230229652263589712e-02	7.304759563649395204e+01	2.919421181557603973e+01	-7.344698443346565631e-01	4.084597698410456779e-02	7.356047485387520180e-01	-3.197148298120268795e+00	-7.344698443346563410e-01	4.084597698410514371e-02	7.356047485387519069e-01	-3.197148298120271015e+00
3.882583170254403076e+11	1.668260579080569128e+00	9.881277021459041951e-03	1.608136849620577014e+00	2.782995720078660806e+00	3.296908985174956674e-02	1.184661895592771519e-02	7.414952521106654615e+01	2.929607555516551542e+01	-7.117033492646946957e-01	2.016835449761426313e-01	7.397282674528044000e-01	-3.417734236706684303e+00	-7.117033492646945847e-01	2.016835449761438526e-01	7.397282674528047330e-01	-3.417734236706687412e+00
3.945205479452055054e+11	1.669297500497203490e+00	7.136658519942455994e-03	1.180194823816014038e+00	2.786503213271381174e+00	2.382641245848402672e-02	8.550649554253194132e-03	6.963789532558378426e+01	2.886899270155067043e+01	-6.674856328855981458e-01	4.180998151063957113e-01	7.876195309289185653e-01	-3.701183889925382609e+00	-6.674856328855978127e-01	4.180998151063959334e-01	7.876195309289184543e-01	-3.701183889925384829e+00
4.007827788649706421e+11	1.670914681386595602e+00	8.626867867284759503e-03	1.449276864851357649e+00	2.791881449624068701e+00	2.882952034765674798e-02	1.032619789480627472e-02	7.234659622830459114e+01	2.912860772227996620e+01	-4.952347087736903575e-01	5.723776240332439924e-01	7.568841134996185938e-01	-3.999122876591133302e+00	-4.952347087736877485e-01	5.723776240332459908e-01	7.568841134996183717e-01	-3.999122876591139519e+00
4.070450097847357788e+11	1.671717585547082718e+00	9.617317247849910961e-03	1.640912934448041760e+00	2.794547193036322152e+00	3.215487673803193308e-02	1.150629226021233215e-02	6.966500071136100303e+01	2.887164030191326702e+01	-3.096750238810258571e-01	6.674216821191003568e-01	7.357651270469424132e-01	-4.277964485996993638e+00	-3.096750238810263567e-01	6.674216821190998017e-01	7.357651270469421911e-01	-4.277964485996994526e+00
4.133072407045009766e+11	1.669171905480554718e+00	1.136284993603647181e-02	1.968563579815975073e+00	2.786005735686917006e+00	3.793309975884719132e-02	1.361558566550991403e-02	7.128235924141237945e+01	2.902778433744190068e+01	-1.669673799150757920e-01	6.812713174907379932e-01	7.014333282581254325e-01	-4.472044293026555373e+00	-1.669673799150774296e-01	6.812713174907375491e-01	7.014333282581254325e-01	-4.472044293026554485e+00
4.195694716242661133e+11	1.668897897587032775e+00	9.569332624181725241e-03	1.682963482594446170e+00	2.785128620443545699e+00	3.194047819561576795e-02	1.146822375137888060e-02	7.322016126597470986e+01	2.921026506225109998e+01	8.066047019776537846e-03	7.314819532983692918e-01	7.315264240721062183e-01	-4.723415527352825549e+00	8.066047019773590551e-03	7.314819532983692918e-01	7.315264240721062183e-01	-4.723415527352822885e+00
4.258317025440313110e+11	1.668766533343476466e+00	8.494426757979921250e-03	1.516216533395645882e+00	2.784709587521257745e+00	2.835043018730843897e-02	1.018074930123822816e-02	6.929433177463066329e+01	2.883534449281756196e+01	1.969422566896124605e-01	7.233519843906357494e-01	7.496828301300941799e-01	-4.978209202264886279e+00	1.969422566896115168e-01	7.233519843906358604e-01	7.496828301300941799e-01	-4.978209202264887168e+00
4.320939334637964478e+11	1.671584928253720959e+00	8.992217188421270171e-03	1.628673829217206936e+00	2.794115312395033524e+00	3.006250944749809181e-02	1.075922289754369272e-02	6.859570027366898159e+01	2.876640374555959312e+01	4.154520155247524715e-01	6.088289587638741063e-01	7.370706060026286366e-01	-5.311190527133896389e+00	4.154520155247530266e-01	6.088289587638733291e-01	7.370706060026283035e-01	-5.311190527133899053e+00
4.383561643835616455e+11	1.670246438725845994e+00	1.065950120146903941e-02	1.958633427251450509e+00	2.789609541110507074e+00	3.560798784069507672e-02	1.276450604141538860e-02	6.596325802369787539e+01	2.850017274145453783e+01	5.142172736404467814e-01	4.783526616341082782e-01	7.023109520736878775e-01	-5.533904514127825358e+00	5.142172736404455602e-01	4.783526616341104432e-01	7.023109520736883216e-01	-5.533904514127823582e+00
4.446183953033267822e+11	1.670105208256308149e+00	1.160861550868690258e-02	2.163500575586579711e+00	2.789116646690817714e+00	3.877521844340589552e-02	1.390232943086523038e-02	6.645857309989261807e+01	2.855106842628274322e+01	5.997841214388131004e-01	3.235438085155754040e-01	6.814848408870826102e-01	-5.788490543406399347e+00	5.997841214388139885e-01	3.235438085155737387e-01	6.814848408870824992e-01	-5.788490543406403788e+00
4.508806262230919800e+11	1.667834548616797363e+00	9.937676106036266027e-03	1.878172916171282347e+00	2.781573324153407523e+00	3.314879908522185697e-02	1.191728393329733252e-02	6.651236152436325710e+01	2.855657256163051727e+01	6.793708616685336654e-01	2.093909749589758229e-01	7.109074117481939403e-01	-5.984210727204453129e+00	6.793708616685336654e-01	2.093909749589758784e-01	7.109074117481941624e-01	-5.984210727204454905e+00
4.571428571428571167e+11	1.669916259010103765e+00	9.521191598535289069e-03	1.824451841356649728e+00	2.788529659016843798e+00	3.179918531108896079e-02	1.140356718396907769e-02	6.436131843871386593e+01	2.833291021049107528e+01	7.162005421385939652e-01	-1.245329882383956234e-02	7.163088029692303849e-01	-6.300571560420194395e+00	7.162005421385935211e-01	-1.245329882384175330e-02	7.163088029692299408e-01	-6.300571560420199724e+00
4.634050880626223145e+11	1.670283740242327397e+00	9.257440156864396932e-03	1.798211920519399820e+00	2.789762072719640607e+00	3.092510354055396510e-02	1.108521183328231748e-02	6.355660113490932162e+01	2.824731003389225137e+01	6.897419909329254306e-01	-2.031179806862723480e-01	7.190277658993320387e-01	-6.569573900466234129e+00	6.897419909329259857e-01	-2.031179806862702109e-01	7.190277658993320387e-01	-6.569573900466233241e+00
4.696673189823874512e+11	1.670883511122188469e+00	1.209544080467634189e-02	2.381229219456014512e+00	2.791705408051753157e+00	4.042014520057638644e-02	1.447865705457238202e-02	6.460365919036999571e+01	2.835847911690398249e+01	5.584359850215890875e-01	-3.516120906049549077e-01	6.599104572793338397e-01	-6.845112317073626329e+00	5.584359850215897536e-01	-3.516120906049541306e-01	6.599104572793340617e-01	-6.845112317073627217e+00
4.759295499021526489e+11	1.668757560273981699e+00	1.099866947783302573e-02	2.194178639109294338e+00	2.784630824241288938e+00	3.670822568817709575e-02	1.318243889589161555e-02	6.260964874973024052e+01	2.814518079811541895e+01	4.924654718378665419e-01	-4.667538789626571316e-01	6.785141299038505158e-01	-7.041785181273611194e+00	4.924654718378658758e-01	-4.667538789626576867e-01	6.785141299038504048e-01	-7.041785181273614747e+00
4.821917808219177856e+11	1.668470504204510041e+00	1.139268281548128092e-02	2.302687326864745199e+00	2.783664030178717663e+00	3.801671048277621701e-02	1.365707573565745798e-02	6.507870381712274366e+01	2.840832306283224540e+01	3.562857967545989268e-01	-5.648146745480220332e-01	6.677987612700755360e-01	-7.291221513372329710e+00	3.562857967545965954e-01	-5.648146745480232545e-01	6.677987612700754250e-01	-7.291221513372335927e+00
4.884540117416829834e+11	1.669132642372235908e+00	9.092145211402233654e-03	1.861569287331791278e+00	2.785921110727977101e+00	3.035199272307976398e-02	1.089477824989402294e-02	6.722430283260740680e+01	2.862900861614798842e+01	2.000188884136916145e-01	-6.837961749204976014e-01	7.124498330115268674e-01	-7.569408236274706603e+00	2.000188884136937240e-01	-6.837961749204976014e-01	7.124498330115274225e-01	-7.569408236274705715e+00
4.947162426614481201e+11	1.670444884759295423e+00	1.129938542038492859e-02	2.343150333081482017e+00	2.790258436907617323e+00	3.775000115281153257e-02	1.352921315584266690e-02	6.269145036959719164e+01	2.815406388814940541e+01	-8.797771748551671406e-03	-6.635647007552443188e-01	6.636230201523577454e-01	-7.867239205227153143e+00	-8.797771748550843943e-03	-6.635647007552447629e-01	6.636230201523581895e-01	-7.867239205227153143e+00
5.009784735812133179e+11	1.670038710099095658e+00	1.126145221900389654e-02	2.364844694608760900e+00	2.788902472923370457e+00	3.761412227533573321e-02	1.348706978480607513e-02	6.543118855735777117e+01	2.844507285807289776e+01	-1.696867810619438754e-01	-6.394091971989608325e-01	6.615419299861374780e-01	-8.113382934683674108e+00	-1.696867810619437089e-01	-6.394091971989604994e-01	6.615419299861371449e-01	-8.113382934683677661e+00
5.072407045009784546e+11	1.668436933264092037e+00	1.274018581512209071e-02	2.708812971044581630e+00	2.783519487945084414e+00	4.251239310119397236e-02	1.527289220905669875e-02	6.728431227742275667e+01	2.863507914482935135e+01	-2.835726653386335117e-01	-5.615315483586105216e-01	6.290716464197660951e-01	-8.321620149978972591e+00	-2.835726653386361762e-01	-5.615315483586091894e-01	6.290716464197660951e-01	-8.321620149978977921e+00
5.135029354207436523e+11	1.668396289397271026e+00	1.045859956875963039e-02	2.251156183304531488e+00	2.783436796169642680e+00	3.489817742562092984e-02	1.253780127993033185e-02	6.875810409483261765e+01	2.878249214098488906e+01	-4.459797794456197839e-01	-5.037980944658673188e-01	6.728376354380026791e-01	-8.578579211077816069e+00	-4.459797794456218933e-01	-5.037980944658654314e-01	6.728376354380027902e-01	-8.578579211077821398e+00
5.197651663405087891e+11	1.668750408882883951e+00	1.090980994355268859e-02	2.376914262459629779e+00	2.784608903193788176e+00	3.641149960827620713e-02	1.307598333342764423e-02	6.595539933230362806e+01	2.849936215192128586e+01	-5.535267345794148142e-01	-3.603183188291561589e-01	6.604703905384550211e-01	-8.847735076330334181e+00	-5.535267345794138150e-01	-3.603183188291571026e-01	6.604703905384546880e-01	-8.847735076330334181e+00
5.260273972602739868e+11	1.670186945905380416e+00	1.067613841137474845e-02	2.354028523991345434e+00	2.789410454341363366e+00	3.566229401471422006e-02	1.278488576652832970e-02	6.630035269757138394e+01	2.853485197060726364e+01	-6.381075130843700816e-01	-1.782723670991813725e-01	6.625422515778635058e-01	-9.152347343112394285e+00	-6.381075130843713028e-01	-1.782723670991768761e-01	6.625422515778632837e-01	-9.152347343112403166e+00
5.322896281800391235e+11	1.669096832425520205e+00	1.275069085083384117e-02	2.844925389180770647e+00	2.785721655895731619e+00	4.256427542072765274e-02	1.527944305944714878e-02	6.402026784674146143e+01	2.829676305970583883e+01	-6.157468562944682366e-01	-3.076305748658006434e-02	6.165148471386906470e-01	-9.374858907211541137e+00	-6.157468562944681256e-01	-3.076305748658248601e-02	6.165148471386906470e-01	-9.374858907211539361e+00
5.385518590998043213e+11	1.668660006039269783e+00	1.185037737836828510e-02	2.675154513103870091e+00	2.784285784310966072e+00	3.954850157551129813e-02	1.420418184022674210e-02	6.498803478091016927e+01	2.839883779063911362e+01	-6.202816486374520544e-01	1.217886157378588879e-01	6.321248219772257482e-01	-9.618655732636266720e+00	-6.202816486374524985e-01	1.217886157378572781e-01	6.321248219772259702e-01	-9.618655732636263167e+00
5.448140900195694580e+11	1.667532226032978793e+00	1.167804087928199161e-02	2.666904616003446638e+00	2.780527348219723027e+00	3.894701900626645202e-02	1.400706201692384148e-02	5.760658870062367498e+01	2.757857569359960337e+01	-5.795059209388681021e-01	2.546561650882124828e-01	6.329904223767058857e-01	-9.838812797304250068e+00	-5.795059209388694343e-01	2.546561650882100958e-01	6.329904223767062188e-01	-9.838812797304246516e+00
5.510763209393345947e+11	1.669090834465633444e+00	1.054483871489348377e-02	2.435795663473437678e+00	2.785753020073661546e+00	3.520058729989416352e-02	1.263593256338402249e-02	5.883581485031590574e+01	2.772222176123177562e+01	-4.901817730864483913e-01	4.339936068058002916e-01	6.546973510061591117e-01	-1.014945270627818275e+01	-4.901817730864471701e-01	4.339936068058019014e-01	6.546973510061592227e-01	-1.014945270627818630e+01
5.573385518590998535e+11	1.669260020105225673e+00	1.161336308446831063e-02	2.713102803380766037e+00	2.786294144519566807e+00	3.877144539173771332e-02	1.391505827480499918e-02	3.668649858450253731e+01	2.450868320844315917e+01	-3.456656149325969540e-01	5.249352375877409660e-01	6.285234450742696044e-01	-1.041325249334955849e+01	-3.456656149326021166e-01	5.249352375877377463e-01	6.285234450742697154e-01	-1.041325249334954783e+01
5.636007827788649902e+11	1.669609900854358564e+00	1.273698197523322022e-02	3.009035302166138237e+00	2.787434990321063566e+00	4.253158242570577452e-02	1.525832264192352773e-02	4.937357530519732762e+01	2.652934223374291278e+01	-1.847805097354730530e-01	5.726560298974865404e-01	6.017298109251795202e-01	-1.068344872258490419e+01	-1.847805097354704440e-01	5.726560298974872065e-01	6.017298109251792981e-01	-1.068344872258490952e+01
5.698630136986301270e+11	1.667750664145277506e+00	1.270553191649727472e-02	3.034956586430310299e+00	2.781230847215732993e+00	4.237931858411470021e-02	1.523761273773454814e-02	5.244146823883561837e+01	2.693946768007478099e+01	-7.121080707710630842e-02	5.953575171865316262e-01	5.996011610354704535e-01	-1.087652968658708019e+01	-7.121080707710730762e-02	5.953575171865315152e-01	5.996011610354705645e-01	-1.087652968658707842e+01
5.761252446183952637e+11	1.668367037665154928e+00	1.190031748630048999e-02	2.873853428758398110e+00	2.783306954811329614e+00	3.970819486378798086e-02	1.426655252491892609e-02	5.616397381259265842e+01	2.740603133643234202e+01	9.816363705875341683e-02	6.060026115903578425e-01	6.139016736375106920e-01	-1.115616488943800633e+01	9.816363705875387480e-02	6.060026115903576205e-01	6.139016736375105809e-01	-1.115616488943800810e+01
5.823874755381605225e+11	1.668321414233053135e+00	1.150539872522821604e-02	2.808683880550458589e+00	2.783163966988747795e+00	3.838940614517580979e-02	1.379344034362134201e-02	5.353421534119146230e+01	2.707977677022607566e+01	2.509685098867099340e-01	5.667210672460942789e-01	6.198047765347631799e-01	-1.141246061115218424e+01	2.509685098867119324e-01	5.667210672460932797e-01	6.198047765347631799e-01	-1.141246061115218779e+01
5.886497064579256592e+11	1.669500766064550668e+00	1.251676442655437656e-02	3.088432909210268029e+00	2.787076138498411737e+00	4.179349559756409538e-02	1.499546245625033546e-02	5.588840888931991913e+01	2.737256865846967457e+01	3.909677471809312466e-01	4.481483741364662432e-01	5.947207282219871827e-01	-1.171293375700101791e+01	3.909677471809304139e-01	4.481483741364669093e-01	5.947207282219871827e-01	-1.171293375700101436e+01
5.949119373776907959e+11	1.668354667553952897e+00	1.303350989235747825e-02	3.250148694811134220e+00	2.783237424368946833e+00	4.348903412705043547e-02	1.562534110323371070e-02	5.239110424316377390e+01	2.693293064301269624e+01	4.668568395513031377e-01	3.455765974391149520e-01	5.808429162290157377e-01	-1.192915838291247432e+01	4.668568395513025826e-01	3.455765974391156181e-01	5.808429162290156267e-01	-1.192915838291247255e+01
6.011741682974559326e+11	1.668040695742411650e+00	1.328099372715158509e-02	3.346725123261028223e+00	2.782183377858448381e+00	4.430647603357706910e-02	1.592507394954010419e-02	5.668071869638385607e+01	2.746834095068168224e+01	5.294511021063698086e-01	2.182592330596414276e-01	5.726740454546831449e-01	-1.217535997530112901e+01	5.294511021063708078e-01	2.182592330596382635e-01	5.726740454546828119e-01	-1.217535997530113612e+01
6.074363992172210693e+11	1.667337702777168751e+00	1.214115558217022765e-02	3.091362952391811802e+00	2.779867607443375910e+00	4.048681291487181422e-02	1.456429536660821221e-02	5.428122860198922695e+01	2.717405496639111817e+01	5.870921705988061401e-01	9.438310206645653122e-02	5.946304623327876016e-01	-1.240697081621809339e+01	5.870921705988062511e-01	9.438310206645440792e-02	5.946304623327874905e-01	-1.240697081621809694e+01
6.136986301369863281e+11	1.668615903078486395e+00	1.251438689760727384e-02	3.219243982463875664e+00	2.784122422127009777e+00	4.176340998924907982e-02	1.500056522562780506e-02	5.804663020088220549e+01	2.763034769886179021e+01	5.771985004243892492e-01	-8.508013063754366057e-02	5.834352899177981389e-01	-1.271271862713528122e+01	5.771985004243889161e-01	-8.508013063754422955e-02	5.834352899177979168e-01	-1.271271862713528300e+01
6.199608610567514648e+11	1.668301271236379169e+00	1.281113148092153341e-02	3.329207944073179437e+00	2.783065006519097384e+00	4.274565387119558246e-02	1.535920065505744919e-02	5.706710034931915487e+01	2.751456117692175951e+01	5.304959510271479717e-01	-2.194622059904728084e-01	5.740989582941279368e-01	-1.295862487530842522e+01	5.304959510271473055e-01	-2.194622059904737521e-01	5.740989582941277147e-01	-1.295862487530842699e+01
6.262230919765166016e+11	1.668277868585193557e+00	1.376105893025818087e-02	3.612185907571393351e+00	2.782961680068274379e+00	4.591454012329272000e-02	1.649844496679030853e-02	5.874332373280704900e+01	2.771151823639415923e+01	4.387207158828515530e-01	-3.328634747670957683e-01	5.507031499626516835e-01	-1.321542528863544952e+01	4.387207158828502207e-01	-3.328634747670977112e-01	5.507031499626517945e-01	-1.321542528863545307e+01
6.324853228962817383e+11	1.667059478439512521e+00	1.326832241666436700e-02	3.517674327856854966e+00	2.778911256275267139e+00	4.423816529538358161e-02	1.591924362301461518e-02	5.622134686928018965e+01	2.741297766650547629e+01	3.646020838098540384e-01	-4.230694736051953120e-01	5.585001871217815106e-01	-1.342586103274429377e+01	3.646020838098512074e-01	-4.230694736051979765e-01	5.585001871217816216e-01	-1.342586103274430087e+01
6.387475538160469971e+11	1.667459218260066711e+00	1.296206610259193100e-02	3.470504748290561992e+00	2.780252229402824682e+00	4.322743322092650192e-02	1.554802573801420881e-02	5.776491285377387896e+01	2.759724834030775398e+01	2.385870856691767461e-01	-5.092195991365756624e-01	5.623418867494451856e-01	-1.369900685684151043e+01	2.385870856691733322e-01	-5.092195991365773278e-01	5.623418867494452966e-01	-1.369900685684151753e+01
6.450097847358121338e+11	1.667669253145264596e+00	1.250753329756010453e-02	3.381638129539736859e+00	2.780964299496895276e+00	4.171685742606317387e-02	1.500086046901435467e-02	5.332659278759416566e+01	2.705333968327258276e+01	9.763175872154968016e-02	-5.612790761257135941e-01	5.697070840419640181e-01	-1.396494498770024073e+01	9.763175872154949975e-02	-5.612790761257135941e-01	5.697070840419640181e-01	-1.396494498770024073e+01
6.512720156555772705e+11	1.668266470340409757e+00	1.355975054823210790e-02	3.701717556206415960e+00	2.782929149227118870e+00	4.524255437159122734e-02	1.625717075267837236e-02	5.580429981010143337e+01	2.736232216856948085e+01	-5.922064751409097938e-02	-5.402304111727102010e-01	5.434666339784105515e-01	-1.424635207433639295e+01	-5.922064751408934180e-02	-5.402304111727105340e-01	5.434666339784107736e-01	-1.424635207433638939e+01
6.575342465753424072e+11	1.667379569861312749e+00	1.363927122813617630e-02	3.759228323051573284e+00	2.779968600271261803e+00	4.548368438718295576e-02	1.636122234716779963e-02	5.057063175253982479e+01	2.669232239785432981e+01	-1.751942373273538689e-01	-5.096856802155196320e-01	5.389550198388267654e-01	-1.446824509350164689e+01	-1.751942373273567555e-01	-5.096856802155184107e-01	5.389550198388264324e-01	-1.446824509350165222e+01
6.637964774951076660e+11	1.667222985315510275e+00	1.386704246025491707e-02	3.858406227674544553e+00	2.779440187897767700e+00	4.623890385616628157e-02	1.663604925103249685e-02	5.122442429735579594e+01	2.677971531351625600e+01	-2.920340058413435913e-01	-4.436728057606192377e-01	5.311585630856778817e-01	-1.471929854867595644e+01	-2.920340058413447015e-01	-4.436728057606184605e-01	5.311585630856777707e-01	-1.471929854867595999e+01
6.700587084148728027e+11	1.666831824204800583e+00	1.288535500495525087e-02	3.619081849642677096e+00	2.778162297808299375e+00	4.295543957687203429e-02	1.546181791134366469e-02	4.846199589152066523e+01	2.640255741001375611e+01	-4.036101068443103679e-01	-3.739205561432445979e-01	5.501978740901758425e-01	-1.496073097390526030e+01	-4.036101068443110340e-01	-3.739205561432435987e-01	5.501978740901756204e-01	-1.496073097390526208e+01
6.763209393346379395e+11	1.667827540140577769e+00	1.339572824531533313e-02	3.797592170587003935e+00	2.781469258116148424e+00	4.468352897555186165e-02	1.606472149392563012e-02	4.918257934995011027e+01	2.650297297373684202e+01	-4.828523505545752603e-01	-2.323752608314092472e-01	5.358588006952428318e-01	-1.525942354173532323e+01	-4.828523505545763705e-01	-2.323752608314071655e-01	5.358588006952428318e-01	-1.525942354173532856e+01
6.825831702544030762e+11	1.667589521646293704e+00	1.356459625318646653e-02	3.881071188403295569e+00	2.780670814433002569e+00	4.524035715435265753e-02	1.626958391462006784e-02	4.476393120885856547e+01	2.586252140152505063e+01	-5.186860185545126845e-01	-1.056345568184941103e-01	5.293333972442810786e-01	-1.550705288807690074e+01	-5.186860185545130175e-01	-1.056345568184925005e-01	5.293333972442811897e-01	-1.550705288807690430e+01
6.888454011741683350e+11	1.667417498418702237e+00	1.454974669286257169e-02	4.201132285818659717e+00	2.780069418904056011e+00	4.852100446647739096e-02	1.745316290900573303e-02	4.787827508143430322e+01	2.632011330525361004e+01	-5.044009909233778677e-01	2.484265689970120358e-02	5.050123931611201211e-01	-1.575717530213912454e+01	-5.044009909233778677e-01	2.484265689970218197e-02	5.050123931611202321e-01	-1.575717530213912632e+01
6.951076320939334717e+11	1.666585781010011758e+00	1.369686977946892904e-02	3.990823720255952889e+00	2.777320561222995199e+00	4.565401683761730750e-02	1.643815174778151186e-02	4.375004290744909952e+01	2.570665437660193575e+01	-5.018790689105261382e-01	1.395635614762284482e-01	5.209228229809341748e-01	-1.597919257444590002e+01	-5.018790689105258052e-01	1.395635614762297527e-01	5.209228229809341748e-01	-1.597919257444590180e+01
7.013698630136986084e+11	1.667036948377320860e+00	1.399763891212526395e-02	4.115200958499753980e+00	2.778816253360055999e+00	4.666916251311388486e-02	1.679461981578775701e-02	4.671301356483417777e+01	2.615248351133829985e+01	-4.365862406923961547e-01	2.663922743240940694e-01	5.114414818740089519e-01	-1.625582791746034772e+01	-4.365862406923976535e-01	2.663922743240916824e-01	5.114414818740089519e-01	-1.625582791746034061e+01
7.076320939334637451e+11	1.667244984135380692e+00	1.337996431790217100e-02	3.968730767130804971e+00	2.779526813679437769e+00	4.461535679386553072e-02	1.605142162122383948e-02	4.382010879023932404e+01	2.571754136017975156e+01	-3.586296447223397132e-01	3.800497890703515291e-01	5.225447964013136826e-01	-1.652235119671597730e+01	-3.586296447223404904e-01	3.800497890703511961e-01	5.225447964013139046e-01	-1.652235119671597730e+01
7.138943248532290039e+11	1.667483881658379019e+00	1.474932147816339877e-02	4.413621964997649805e+00	2.780284953106428869e+00	4.918851166047041173e-02	1.769189579129714501e-02	4.619745427864251752e+01	2.607697856499388323e+01	-2.297689006574504533e-01	4.321561520184732941e-01	4.894411991616022251e-01	-1.679009013685758944e+01	-2.297689006574548665e-01	4.321561520184709071e-01	4.894411991616021695e-01	-1.679009013685757878e+01
7.201565557729941406e+11	1.666899448803802697e+00	1.429981849350756701e-02	4.316647691910135975e+00	2.778349287613473884e+00	4.767271912964437391e-02	1.715864860555165600e-02	4.359474263783370418e+01	2.568246121293579876e+01	-1.262007875737767015e-01	4.801951535740103805e-01	4.965017868046487926e-01	-1.702175990819149121e+01	-1.262007875737790052e-01	4.801951535740095478e-01	4.965017868046485705e-01	-1.702175990819148765e+01
7.264187866927592773e+11	1.666496999749435437e+00	1.493369974019023369e-02	4.547195679231829324e+00	2.776989234785939509e+00	4.977393162437189489e-02	1.792370348465130089e-02	4.662290445010823703e+01	2.613934709109184951e+01	-8.543709037126813802e-03	4.799029751435780478e-01	4.799790209121319595e-01	-1.726095848281456213e+01	-8.543709037129800996e-03	4.799029751435781588e-01	4.799790209121321261e-01	-1.726095848281455503e+01
7.326810176125244141e+11	1.666587224384958210e+00	1.379922407412324109e-02	4.237978682937611374e+00	2.777322557898111111e+00	4.599522109671829589e-02	1.656099359648295979e-02	4.515008939882476824e+01	2.592095968909378101e+01	1.211467063571353558e-01	4.874512867312371656e-01	5.022800826203651647e-01	-1.752235509704472349e+01	1.211467063571356195e-01	4.874512867312371656e-01	5.022800826203651647e-01	-1.752235509704472349e+01
7.389432485322896729e+11	1.666852505860340505e+00	1.472832104516469398e-02	4.561981175254574694e+00	2.778180352852086976e+00	4.909987768249671897e-02	1.767339461316493054e-02	4.544096983620890740e+01	2.596465025282552830e+01	2.349190560399196104e-01	4.173135701556821564e-01	4.788920324319129174e-01	-1.779147696661075528e+01	2.349190560399175010e-01	4.173135701556831556e-01	4.788920324319128063e-01	-1.779147696661075173e+01
7.452054794520548096e+11	1.666940183405285048e+00	1.436765682918780644e-02	4.487982419494373154e+00	2.778483145488483963e+00	4.790004901990103925e-02	1.723963994443441367e-02	4.276334935156615558e+01	2.555146043590669436e+01	3.384253163481789062e-01	3.461698304717598096e-01	4.841128445664418800e-01	-1.805284569462433453e+01	3.384253163481786841e-01	3.461698304717601982e-01	4.841128445664419910e-01	-1.805284569462433097e+01
7.514677103718199463e+11	1.666383602703255251e+00	1.540038224669929706e-02	4.850996773257434391e+00	2.776597139584936258e+00	5.132588890252405556e-02	1.848517675495285617e-02	3.650847563760552816e+01	2.447558895725085293e+01	3.875796784669010009e-01	2.458715983402569583e-01	4.589889432556072402e-01	-1.828424205926642188e+01	3.875796784669010564e-01	2.458715983402569583e-01	4.589889432556072402e-01	-1.828424205926642188e+01
7.577299412915850830e+11	1.666653149229482711e+00	1.441132133679891812e-02	4.577279281221891871e+00	2.777525033653879927e+00	4.803734818106791121e-02	1.729501898237582533e-02	3.360194807228815250e+01	2.391117490648969834e+01	4.570960450416704512e-01	1.391319330140284583e-01	4.778017257994752742e-01	-1.855408355833501233e+01	4.570960450416710619e-01	1.391319330140262656e-01	4.778017257994752187e-01	-1.855408355833501588e+01
7.639921722113503418e+11	1.666016314885664373e+00	1.493330972900140143e-02	4.782270557843794734e+00	2.775387357725747073e+00	4.975827528751430862e-02	1.792840741635720256e-02	4.232959954917552636e+01	2.548210085569881400e+01	4.625741722008498980e-01	3.165046577574558151e-02	4.636557093050005518e-01	-1.878123993247365675e+01	4.625741722008497314e-01	3.165046577574789216e-02	4.636557093050006073e-01	-1.878123993247364965e+01
7.702544031311154785e+11	1.666980754557583433e+00	1.434334734785116215e-02	4.630990247659308778e+00	2.778619104452229038e+00	4.782016796960488619e-02	1.721004793099630351e-02	3.854701624200397703e+01	2.484524745603438944e+01	4.610272425314411726e-01	-1.101408010075030641e-01	4.740011755288363604e-01	-1.908406341006535456e+01	4.610272425314412836e-01	-1.101408010075033694e-01	4.740011755288364714e-01	-1.908406341006535811e+01
7.765166340508806152e+11	1.666313640036265253e+00	1.543599720616872437e-02	5.024289039558750503e+00	2.776362876961159465e+00	5.144242538440125384e-02	1.852871100218248662e-02	3.992083174846157334e+01	2.508350026607145367e+01	4.009528751408135139e-01	-1.985333461436222247e-01	4.474133408992942984e-01	-1.930931907288370653e+01	4.009528751408123481e-01	-1.985333461436247227e-01	4.474133408992942984e-01	-1.930931907288371008e+01
7.827788649706457520e+11	1.666590141673575332e+00	1.502398801388129916e-02	4.929620428767882423e+00	2.777296980107706759e+00	5.007766062511306154e-02	1.803107877327940478e-02	3.631541479065592171e+01	2.443951628406224685e+01	3.379780990154914178e-01	-3.026093655852342690e-01	4.536536383123399019e-01	-1.957979712232731728e+01	3.379780990154925835e-01	-3.026093655852331032e-01	4.536536383123399574e-01	-1.957979712232731373e+01
7.890410958904110107e+11	1.665753919120621429e+00	1.532300564459714368e-02	5.067954953014321973e+00	2.774501324563725113e+00	5.104871341039018962e-02	1.839923915639770508e-02	3.655993590795400650e+01	2.448517191223387712e+01	2.597794187146733047e-01	-3.607729825357048892e-01	4.445700072153334070e-01	-1.979628744526999995e+01	2.597794187146753031e-01	-3.607729825357034459e-01	4.445700072153333515e-01	-1.979628744526999284e+01
7.953033268101761475e+11	1.666570411229507442e+00	1.477207318882452214e-02	4.924514391171982197e+00	2.777238721439393654e+00	4.923740017802333280e-02	1.772890454029981896e-02	3.350012720341232608e+01	2.389052784937644702e+01	1.458656846719718347e-01	-4.299040567414479375e-01	4.539760962513084142e-01	-2.009324292944381440e+01	1.458656846719686984e-01	-4.299040567414490477e-01	4.539760962513084697e-01	-2.009324292944382151e+01
8.015655577299412842e+11	1.666160634176576671e+00	1.525264090265384710e-02	5.124756731682554189e+00	2.775858615825186781e+00	5.082669967846665388e-02	1.831026241347571970e-02	3.268924477080584268e+01	2.372382295955485887e+01	3.972622260799180821e-02	-4.390337535702327765e-01	4.408274146836464458e-01	-2.033011241942030978e+01	3.972622260799188454e-02	-4.390337535702326099e-01	4.408274146836462792e-01	-2.033011241942030978e+01
8.078277886497064209e+11	1.666790829154753961e+00	1.547032115792474662e-02	5.238503991484763311e+00	2.777952337317663112e+00	5.157157886021544041e-02	1.856460176347444341e-02	3.208125675739888294e+01	2.359609455359632335e+01	-8.531499201205720861e-02	-4.249886529337704721e-01	4.334674185962287263e-01	-2.061846551022100371e+01	-8.531499201205361427e-02	-4.249886529337712493e-01	4.334674185962287818e-01	-2.061846551022099305e+01
8.140900195694715576e+11	1.665804176752657240e+00	1.578626411164951032e-02	5.386925334756902828e+00	2.774654349151995270e+00	5.259364938501265990e-02	1.895502746174009337e-02	2.985164436986297432e+01	2.310603072482864917e+01	-1.674587510434104032e-01	-3.897129861166824250e-01	4.241681799109881523e-01	-2.082619510237022808e+01	-1.674587510434136783e-01	-3.897129861166806486e-01	4.241681799109878748e-01	-2.082619510237023874e+01
8.203522504892368164e+11	1.666271651283009803e+00	1.556886635170896468e-02	5.353607472502853071e+00	2.776218826269931217e+00	5.188392128893316857e-02	1.868870018385521484e-02	3.004377766994418053e+01	2.314967903968481977e+01	-2.701094294140112817e-01	-3.296912949298130280e-01	4.262105744944155172e-01	-2.110673912779706640e+01	-2.701094294140131691e-01	-3.296912949298114737e-01	4.262105744944155172e-01	-2.110673912779707351e+01
8.266144814090019531e+11	1.665821571706487925e+00	1.551116159833417461e-02	5.374480517652908240e+00	2.774720912628543701e+00	5.167765518546070524e-02	1.862445154403133060e-02	2.958525451093412784e+01	2.304504594886213198e+01	-3.382092847350561815e-01	-2.572459184710998437e-01	4.249246790326940415e-01	-2.134089053757748644e+01	-3.382092847350579023e-01	-2.572459184710974567e-01	4.249246790326939305e-01	-2.134089053757749355e+01
8.328767123287670898e+11	1.666599530153174413e+00	1.576898001551325923e-02	5.505204840053578685e+00	2.777305333176052216e+00	5.256114936969839141e-02	1.892523257771980966e-02	2.911240638166310646e+01	2.293543163902195658e+01	-3.910102264229228242e-01	-1.442770316924716356e-01	4.167791490001579446e-01	-2.163766145184416345e+01	-3.910102264229226576e-01	-1.442770316924721352e-01	4.167791490001579446e-01	-2.163766145184415990e+01
8.391389432485322266e+11	1.665934392260875363e+00	1.614212927519477828e-02	5.677849264602104817e+00	2.775076830980075293e+00	5.378345664773619833e-02	1.938088922343150777e-02	2.914946994292515470e+01	2.294408768823364042e+01	-4.029001762977935663e-01	-5.297766573402525742e-02	4.063682875513531800e-01	-2.186040782915776504e+01	-4.029001762977940659e-01	-5.297766573402282186e-02	4.063682875513533466e-01	-2.186040782915777214e+01
8.454011741682974854e+11	1.666094135638515716e+00	1.624764996722588908e-02	5.757614216266409457e+00	2.775605682679595176e+00	5.414022865660474831e-02	1.950573490840286708e-02	2.909605004373063863e+01	2.293160817522507244e+01	-3.979858330709689640e-01	5.385316244919642614e-02	4.016128564064810336e-01	-2.212564593510013466e+01	-3.979858330709691305e-01	5.385316244919691187e-02	4.016128564064812001e-01	-2.212564593510013466e+01
8.516634050880626221e+11	1.665419301772667504e+00	1.615127083561915255e-02	5.765856737374567942e+00	2.773360587167353675e+00	5.379727639559619273e-02	1.939786576780608632e-02	2.935606163650457745e+01	2.299213562133993705e+01	-3.759916755405023348e-01	1.398520150910994853e-01	4.011587294336189657e-01	-2.234724706092490365e+01	-3.759916755405031674e-01	1.398520150910975146e-01	4.011587294336190213e-01	-2.234724706092490010e+01
8.579256360078277588e+11	1.665989397031987451e+00	1.601898713236875674e-02	5.760681428436646101e+00	2.775264063074257770e+00	5.337492542743638158e-02	1.923237724928816145e-02	2.902806060393925236e+01	2.291569186780240130e+01	-3.212594327368272773e-01	2.406867967185558344e-01	4.014196771921220708e-01	-2.263413595156630009e+01	-3.212594327368275549e-01	2.406867967185554458e-01	4.014196771921220708e-01	-2.263413595156629654e+01
8.641878669275928955e+11	1.665588478568265307e+00	1.620573295277608766e-02	5.870377147352503933e+00	2.773922354158812276e+00	5.398416418579585208e-02	1.946131048147757905e-02	2.920952396210056534e+01	2.295808973147093468e+01	-2.521195690055746397e-01	3.040922192609995522e-01	3.950143730177885226e-01	-2.286971660517563976e+01	-2.521195690055748617e-01	3.040922192609991637e-01	3.950143730177883561e-01	-2.286971660517563620e+01
8.704500978473581543e+11	1.666065953331135052e+00	1.650065733730984516e-02	6.020523904459715858e+00	2.775503489156620596e+00	5.498236679455103387e-02	1.980987125736176704e-02	2.767244559200920406e+01	2.259031312131422808e+01	-1.539574900024088255e-01	3.543547795650409116e-01	3.863550420642010153e-01	-2.315207820066488154e+01	-1.539574900024081594e-01	3.543547795650411336e-01	3.863550420642010153e-01	-2.315207820066488154e+01
