Repository: alperensar/UoB_VNA_Extraction

# VNA Parameter Extraction Algorithm
MATLAB software for extracting permittivity and loss tangent from VNA measurements.

**Initialisation Correction.** Configuration discovery and the Optimization Toolbox check have been corrected. The extraction calculations are unchanged.

The software supports GRL and TRL workflows, CSV and Touchstone inputs, and interactive fit settings.

## Download and start

Download this repository using **Code → Download ZIP** and extract it, or clone `https://github.com/alperensar/UoB_VNA_Extraction.git`. Open the extracted repository folder in MATLAB. Keep `src/runAllMaterials.m` and `src/config_VNA.json` together.

In the MATLAB Command Window, run:

```matlab
addpath(fullfile(pwd, 'src'));
runAllMaterials
```

Use this same command on Windows, macOS, or Linux after opening the repository folder in MATLAB. No permanent MATLAB path change is needed. If you prefer to start from another folder, replace `pwd` with the absolute path to the extracted repository. For example:

```matlab
addpath(fullfile('C:', 'Users', 'YourName', 'Documents', 'UoB_VNA_Extraction', 'src'));
runAllMaterials
```

The second example shows the Windows path form; replace every example directory with the one on your computer. On macOS or Linux, use the same command with a path under your home directory.

When prompted, select the measurement root directory. The default `FilePatterns.rootDir` in `src/config_VNA.json` is empty so the software asks you to select your own data. If you set it to an existing directory, that directory is used directly. Select CSV or S2P input, then use the interactive controls to review and export the fit. You may also call `runAllMaterials('path/to/config_VNA.json')` to select a separate configuration.

## Measurement data and configuration

The example [folder_struct](folder_struct) shows a material directory with measurement-system and frequency-band subdirectories. The material name must match an entry in `Materials` in [src/config_VNA.json](src/config_VNA.json). The configuration defines material thickness and surface roughness, input patterns, GRL/TRL selection, frequency bands, and output settings. Edit these values for your own measurements before extraction. Keep the supplied configuration structure intact.

If the program reports `VNA:ConfigurationNotFound`, check that `src/config_VNA.json` exists or provide its path explicitly. If it reports `VNA:MissingOptimizationToolbox`, install or license Optimization Toolbox. If no files are found, check the selected root directory, the material names, and the CSV/S2P format selected in the first dialog.

## Citation

If you use this software in research, please cite:

A. Sari et al., “Interlaboratory mmWave and THz Quasi-Optical Characterization of Commercial Conventional and 3-D Printable Substrates,” *IEEE Transactions on Terahertz Science and Technology*, vol. 16, no. 6, pp. 737–749, 2026. [DOI: 10.1109/TTHZ.2026.3674230](https://doi.org/10.1109/TTHZ.2026.3674230).

File: folder_struct/RADIX_2.8_HT/TOPTICA_NPL/Processed_Revision/NR_FP/RADIX_2.8_HT_TOPTICA_NPL_1_NR_FP_L2.94mm.txt (part 1 of 4)
freq_roi_Hz	n_opt	k_opt	alpha_cm	eps_r	eps_i	loss_tan	DR	alpha_max	H_meas_real	H_meas_imag	H_meas_mag	H_meas_phase	H_model_real	H_model_imag	H_model_mag	H_model_phase
3.030303030303028564e+11	1.673360315640267215e+00	8.299679127772336892e-03	1.054232799014419131e+00	2.800065861286070934e+00	2.777670736992410988e-02	9.920019294534116253e-03	2.080358470108278270e+05	8.331098877594715191e+01	8.388631872292594549e-01	9.681481342813115162e-03	8.389190532878741946e-01	1.154067989824462785e-02	8.388631872277223511e-01	9.681481343008661866e-03	8.389190532863393113e-01	1.154067989849885158e-02
3.128054740957965088e+11	1.673282254884012721e+00	7.934608775771248568e-03	1.040372883133328097e+00	2.799810546493301633e+00	2.655368012788997950e-02	9.484098901315967875e-03	1.974449639123563538e+05	8.295550675752257064e+01	7.176521718778257064e-01	-3.506386422141596348e-01	7.987315551640299383e-01	-4.544791032069227521e-01	7.176521718778244852e-01	-3.506386422141604675e-01	7.987315551640292721e-01	-4.544791032069243619e-01
3.225806451612901611e+11	1.673571748844948859e+00	8.321349704522336757e-03	1.125178022847885595e+00	2.800773153671035853e+00	2.785275155549568962e-02	9.944665286079476182e-03	2.226176720175789087e+05	8.377188899404725930e+01	5.346665611243361926e-01	-5.459789725227709445e-01	7.641736517451673816e-01	-7.958659790287164748e-01	5.346665611243406335e-01	-5.459789725227762736e-01	7.641736517451741539e-01	-7.958659790287171409e-01
3.323558162267838135e+11	1.673013395332983766e+00	8.525816922460646360e-03	1.187759320567660870e+00	2.798901131409403220e+00	2.852761183486659385e-02	1.019243284970960950e-02	2.225887111412411905e+05	8.377100386356697470e+01	3.049217693871434376e-01	-7.578477001948928926e-01	8.168907039114073898e-01	-1.188263746427548506e+00	3.049217693861675516e-01	-7.578477001916351652e-01	8.168907039080208765e-01	-1.188263746427168144e+00
3.421309872922774048e+11	1.673041722881603022e+00	8.478004468227289328e-03	1.215836600446997817e+00	2.798996729942879291e+00	2.836811040424182598e-02	1.013509951646879986e-02	2.240989465094236366e+05	8.381700825794258947e+01	-7.312580147169996103e-02	-7.838569007719726756e-01	7.872604548233835819e-01	-1.663816832156801429e+00	-7.312580147170043288e-02	-7.838569007719726756e-01	7.872604548233835819e-01	-1.663816832156802095e+00
3.519061583577710571e+11	1.672955369329208963e+00	8.842539456228749178e-03	1.304346672193432033e+00	2.798701477263394910e+00	2.958634772360653822e-02	1.057145535669507669e-02	2.448461448805113032e+05	8.441939866098742584e+01	-3.160955699868887581e-01	-6.719766001468632233e-01	7.426095612839047622e-01	-2.010482082355649958e+00	-3.160955699868889246e-01	-6.719766001468648886e-01	7.426095612839063165e-01	-2.010482082355649514e+00
3.616813294232647095e+11	1.672719628974468575e+00	9.096214073968286393e-03	1.379037017526354214e+00	2.797908216046004259e+00	3.043083166176114088e-02	1.087627946021971562e-02	2.432598027563649812e+05	8.437517636723104886e+01	-5.754396020991229266e-01	-5.367458922405358157e-01	7.869097079723224031e-01	-2.390971161759778862e+00	-5.754396020968842729e-01	-5.367458922388311793e-01	7.869097079695227537e-01	-2.390971161759422703e+00
3.714565004887583618e+11	1.672671962641318011e+00	9.409822777457409193e-03	1.465138120375567121e+00	2.797742949841655946e+00	3.147909346655332341e-02	1.125160317831734591e-02	2.570932944452246884e+05	8.475146655379442961e+01	-7.375899116159092550e-01	-2.087811292501400295e-01	7.665692647429378503e-01	-2.865750018153269352e+00	-7.375899116159095881e-01	-2.087811292501400851e-01	7.665692647429381834e-01	-2.865750018153269796e+00
3.812316715542520142e+11	1.672724870200160474e+00	9.718251664509338847e-03	1.552981477130568555e+00	2.797914046970728652e+00	3.251192250817775548e-02	1.162005764379290401e-02	2.747843934563997318e+05	8.520421842600539719e+01	-7.139552312877894824e-01	6.399425213213177921e-02	7.168175057775526549e-01	-3.230987185537687267e+00	-7.139552312877897045e-01	6.399425213213141839e-02	7.168175057775528769e-01	-3.230987185537685935e+00
3.910068426197456055e+11	1.672754721223516539e+00	1.006866031723320162e-02	1.650232774474731823e+00	2.798006979454981114e+00	3.368479816409541278e-02	1.203885423139895716e-02	2.850888846374765271e+05	8.545468099839146703e+01	-6.699336810704004108e-01	3.342508945921726649e-01	7.486887187397741616e-01	-3.604384951724043162e+00	-6.699336810697408273e-01	3.342508945915911855e-01	7.486887187389242859e-01	-3.604384951723740738e+00
4.007820136852392578e+11	1.672751295667187277e+00	1.013697259125594281e-02	1.702964741475699428e+00	2.797994138942938136e+00	3.391326807233228935e-02	1.212056437156958273e-02	2.996642108269482269e+05	8.579390978340545360e+01	-4.429656215206688730e-01	5.996728394143807650e-01	7.455374277529587257e-01	-4.076172890787750802e+00	-4.429656215206696501e-01	5.996728394143806540e-01	7.455374277529590588e-01	-4.076172890787749026e+00
4.105571847507329102e+11	1.672970828057696702e+00	1.023690701938811953e-02	1.761698467065896168e+00	2.798726597266731897e+00	3.425209362595078161e-02	1.223845646780995396e-02	3.054457037844979786e+05	8.592391953449988762e+01	-1.734668441508499526e-01	6.750608016602740458e-01	6.969919884459699899e-01	-4.460866057004905016e+00	-1.734668441508487591e-01	6.750608016602743788e-01	6.969919884459699899e-01	-4.460866057004905905e+00
4.203323558162265625e+11	1.672839143609335277e+00	1.044066789182074469e-02	1.839544356906549494e+00	2.798281792845586757e+00	3.493111586972579702e-02	1.248305869660259332e-02	3.151413381052506156e+05	8.613652079853764576e+01	7.812452612480837166e-02	7.172505220485083655e-01	7.214927255080840762e-01	-4.820883497633118075e+00	7.812452612465908830e-02	7.172505220483774702e-01	7.214927255079379709e-01	-4.820883497632930670e+00
4.301075268817202148e+11	1.672642652994484447e+00	1.033640538316748549e-02	1.863527205779451856e+00	2.797626603340181983e+00	3.457822504505547040e-02	1.235984280524475565e-02	3.232792888915424119e+05	8.630997652877910298e+01	3.945550591932867057e-01	6.170875576406604779e-01	7.324416348965515633e-01	-5.281264066094796483e+00	3.945550591932860396e-01	6.170875576406616991e-01	7.324416348965523405e-01	-5.281264066094793819e+00
4.398826979472138672e+11	1.672649448067483835e+00	1.035739800589224359e-02	1.909750825603066637e+00	2.797648900427005980e+00	3.464859211594183835e-02	1.238489651458887959e-02	3.306278388604147476e+05	8.646289531518957006e+01	5.624812800705593085e-01	3.905114770971601645e-01	6.847513447773730944e-01	-5.676318221989038904e+00	5.624812800705596416e-01	3.905114770971592764e-01	6.847513447773728723e-01	-5.676318221989039792e+00
4.496578690127074585e+11	1.672442372004669942e+00	1.073074968993121582e-02	2.022560044369083876e+00	2.796948338687698765e+00	3.589312092963387740e-02	1.283295813267490773e-02	3.407970127588300384e+05	8.666899553369296427e+01	6.729180245632184754e-01	1.766580391447967469e-01	6.957202962229497301e-01	-6.026453262140229583e+00	6.729180245632018220e-01	1.766580391448602516e-01	6.957202962229496190e-01	-6.026453262140134548e+00
4.594330400782011108e+11	1.672132146493676252e+00	1.088085386171482732e-02	2.095435815896306675e+00	2.795907522356789077e+00	3.638845104694644200e-02	1.301489793778052954e-02	3.503712823538214434e+05	8.685749347166678547e+01	6.975917258166490775e-01	-1.337535317111046840e-01	7.102986858871725984e-01	-6.472622349779620698e+00	6.975917258166505208e-01	-1.337535317111080146e-01	7.102986858871747078e-01	-6.472622349779624251e+00
4.692082111436947632e+11	1.672168918798643933e+00	1.105814266351217573e-02	2.174888281839623794e+00	2.796026610477059471e+00	3.698216492313262382e-02	1.322668560612257765e-02	3.586772226844957913e+05	8.701689398155689048e+01	5.469839292034148759e-01	-3.748711813266819015e-01	6.631137318711387563e-01	-6.884005948186322499e+00	5.469839292034150979e-01	-3.748711813266815684e-01	6.631137318711386452e-01	-6.884005948186321611e+00
4.789833822091884155e+11	1.672100124369540586e+00	1.147156956058933454e-02	2.303204234446032839e+00	2.795787229008449781e+00	3.836322577795052424e-02	1.372179734562861339e-02	3.646345484260527883e+05	8.712896481819882410e+01	3.841165645881028934e-01	-5.394552915738956012e-01	6.622367754799207695e-01	-7.235217287769908800e+00	3.841165645881228774e-01	-5.394552915738789478e-01	6.622367754799187711e-01	-7.235217287769868832e+00
4.887585532746820679e+11	1.671974657361075645e+00	1.164071632934717514e-02	2.384861913080539519e+00	2.795363748581026098e+00	3.892596539239544240e-02	1.392518788016583638e-02	3.799254245575192035e+05	8.740844481599050653e+01	1.223047212581783033e-01	-6.696293475764230063e-01	6.807069178270974685e-01	-7.673327501956515917e+00	1.223047212581789278e-01	-6.696293475764228953e-01	6.807069178270972465e-01	-7.673327501956514141e+00
4.985337243401756592e+11	1.672137810993593154e+00	1.170511410304015017e-02	2.446016346697729382e+00	2.795907849258280287e+00	3.914512774737558681e-02	1.400086478449577738e-02	3.793700579044701881e+05	8.739849245685347512e+01	-1.569442611250916331e-01	-6.222507090548997644e-01	6.417378327786406045e-01	-8.101048897971431018e+00	-1.569442611250907726e-01	-6.222507090549003195e-01	6.417378327786409375e-01	-8.101048897971427465e+00
5.083088954056693115e+11	1.672182563175892644e+00	1.199907959820775347e-02	2.556611895763628350e+00	2.796050546678294335e+00	4.012930335656519909e-02	1.435213801990767833e-02	3.934505026607794571e+05	8.764643025842435975e+01	-3.597032079739609367e-01	-5.224930568715409063e-01	6.343385470753971633e-01	-8.456904519589819813e+00	-3.597032079739541088e-01	-5.224930568715482337e-01	6.343385470753992728e-01	-8.456904519589805602e+00
5.180840664711629639e+11	1.671927728021827653e+00	1.202844753238612764e-02	2.612155190177121167e+00	2.795197644178191165e+00	4.022138990890419818e-02	1.438946186602471297e-02	3.934462440051461454e+05	8.764635661876813799e+01	-5.615664801536909279e-01	-3.416806330505537947e-01	6.573450894576098325e-01	-8.878174218398914519e+00	-5.615664801536748296e-01	-3.416806330505521849e-01	6.573450894575951775e-01	-8.878174218398902084e+00
5.278592375366566162e+11	1.671977864397933500e+00	1.191800510952402241e-02	2.637004400275841931e+00	2.795367940190883971e+00	3.985328146181126713e-02	1.425690009848573116e-02	4.051463000992769958e+05	8.784572245924493927e+01	-6.245376718839585894e-01	-7.031510206297975074e-02	6.284835058936411034e-01	-9.312662645053539023e+00	-6.245376718839581454e-01	-7.031510206297833521e-02	6.284835058936404373e-01	-9.312662645053539023e+00
5.376344086021502686e+11	1.671920712150873012e+00	1.218163794889621197e-02	2.745250027356108458e+00	2.795170475415964528e+00	4.073346558936530998e-02	1.457280189084121658e-02	4.055559213418702129e+05	8.785259754506178353e+01	-5.958333155554620397e-01	1.480505931497073935e-01	6.139513971462194908e-01	-9.668322254130943705e+00	-5.958333155554655924e-01	1.480505931496996774e-01	6.139513971462210451e-01	-9.668322254130931270e+00
5.474095796676439209e+11	1.671587142732753328e+00	1.229300765238174054e-02	2.820718236581150506e+00	2.794052457712308701e+00	4.109766707447332773e-02	1.470898191658253154e-02	4.130149816268032882e+05	8.797659044399547668e+01	-5.064120213309519780e-01	3.839271407583431106e-01	6.354944411711066499e-01	-1.007346324483107658e+01	-5.064120213309293295e-01	3.839271407583031426e-01	6.354944411710644614e-01	-1.007346324483104816e+01
5.571847507331375732e+11	1.671447813541302896e+00	1.233861804921256369e-02	2.881740722040474711e+00	2.793585551896637487e+00	4.124671232095519086e-02	1.476479297115197709e-02	4.087348380604343838e+05	8.790571763836780406e+01	-2.859251570070925896e-01	5.401726496629781771e-01	6.111789319450181557e-01	-1.050874533131193900e+01	-2.859251570070904802e-01	5.401726496629792873e-01	6.111789319450181557e-01	-1.050874533131194255e+01
5.669599217986312256e+11	1.671392761207215916e+00	1.254027412000941963e-02	2.980221550583014078e+00	2.793396503740876557e+00	4.191944677547587012e-02	1.500662248246460891e-02	4.233238410433378303e+05	8.814431912632579724e+01	-7.360106775328817408e-02	5.866757155168337290e-01	5.912744813972720115e-01	-1.087077187885171448e+01	-7.360106775328860429e-02	5.866757155168335069e-01	5.912744813972717894e-01	-1.087077187885171270e+01
5.767350928641247559e+11	1.671139701509275266e+00	1.281124507158512386e-02	3.097111765960500751e+00	2.792543773960225018e+00	4.281876052978187547e-02	1.533324595626974624e-02	4.264754918317854754e+05	8.819478301048992819e+01	1.617394771608093584e-01	5.850849430252142991e-01	6.070288700111965419e-01	-1.126527653144641228e+01	1.617394771607748027e-01	5.850849430251742200e-01	6.070288700111486913e-01	-1.126527653144637497e+01
5.865102639296184082e+11	1.671063086202613901e+00	1.282357170967324267e-02	3.152635651772324188e+00	2.792287394077611395e+00	4.285799463461419795e-02	1.534870469476572880e-02	4.397781921808621846e+05	8.840375392121022458e+01	3.857162631195108493e-01	4.484432138597497230e-01	5.915051577896348611e-01	-1.170591592063613007e+01	3.857162631195101832e-01	4.484432138597502226e-01	5.915051577896349722e-01	-1.170591592063612829e+01
5.962854349951120605e+11	1.671178650847234382e+00	1.309890249477000009e-02	3.273996959508002735e+00	2.792666501801015055e+00	4.378121239757840066e-02	1.567720756106879068e-02	4.477899976988825365e+05	8.852658193938607667e+01	5.009917464418537358e-01	2.632667433513697919e-01	5.659523903630894193e-01	-1.208253864119536303e+01	5.009917464418517374e-01	2.632667433513735666e-01	5.659523903630893082e-01	-1.208253864119535592e+01
6.060606060606057129e+11	1.671027071547429133e+00	1.329266746741907326e-02	3.376893447278705107e+00	2.792154778835977513e+00	4.442481438227015300e-02	1.591058444145078063e-02	4.555631509187996271e+05	8.864366858487539957e+01	5.766165866892561942e-01	5.556178842082797747e-02	5.792873210917784954e-01	-1.247030889999012260e+01	5.766165866892272174e-01	5.556178842084887048e-02	5.792873210917517390e-01	-1.247030889999008174e+01
6.158357771260993652e+11	1.670978409527902553e+00	1.323912311969797570e-02	3.417537571811803954e+00	2.791993570727420604e+00	4.424457778819401721e-02	1.584694830678518365e-02	4.622887736351833446e+05	8.874337535094851148e+01	5.382105566075947589e-01	-1.936607314870089636e-01	5.719922046356403778e-01	-1.291176981322252537e+01	5.382105566075954250e-01	-1.936607314870074092e-01	5.719922046356404888e-01	-1.291176981322252182e+01
6.256109481915930176e+11	1.671139228999385384e+00	1.332062076850570181e-02	3.493155875907421049e+00	2.792528883763001790e+00	4.452122384174763553e-02	1.594297702724355864e-02	4.699304742204621434e+05	8.885491741030328683e+01	4.074376836285537595e-01	-3.668867996550628785e-01	5.482803934135669355e-01	-1.329944720614399678e+01	4.074376836285534820e-01	-3.668867996550623234e-01	5.482803934135663804e-01	-1.329944720614399500e+01
6.353861192570866699e+11	1.670989290069575306e+00	1.352648722250802439e-02	3.602565707010986884e+00	2.792022241670642835e+00	4.520523056214773017e-02	1.619085617853050982e-02	4.711137800876474357e+05	8.887202718057118034e+01	2.463371957697197689e-01	-4.998924235970783614e-01	5.572920681199851067e-01	-1.367931166314837910e+01	2.463371957697351455e-01	-4.998924235970619856e-01	5.572920681199771131e-01	-1.367931166314834179e+01
6.451612903225803223e+11	1.670766845242026566e+00	1.344597082957009818e-02	3.636215616575741549e+00	2.791281057028444312e+00	4.493016452827429397e-02	1.609661069964278893e-02	4.731274691087580868e+05	8.890104515347933045e+01	1.429339690674507647e-02	-5.561882679162081233e-01	5.563718995085620289e-01	-1.411147374987705660e+01	1.429339690673976995e-02	-5.561882679162093446e-01	5.563718995085630281e-01	-1.411147374987706726e+01
6.549364613880739746e+11	1.670777788915515760e+00	1.347216403539145020e-02	3.698500588873782302e+00	2.791316920729623341e+00	4.501798487791691672e-02	1.612786586273752543e-02	4.713970629924183013e+05	8.887611687635525470e+01	-1.907332736904488457e-01	-4.976554608214192044e-01	5.329541625487644874e-01	-1.450316274434164399e+01	-1.907332736904487069e-01	-4.976554608214184272e-01	5.329541625487635992e-01	-1.450316274434164399e+01
6.647116324535676270e+11	1.670604732748988352e+00	1.375377117889003790e-02	3.832165306680478611e+00	2.790731006861677521e+00	4.595423044920066147e-02	1.646673589687118813e-02	4.763579984847313026e+05	8.894734121295941520e+01	-3.604272831202265936e-01	-3.961737924844159209e-01	5.355945297227306945e-01	-1.487535403351312624e+01	-3.604272831202195437e-01	-3.961737924844218606e-01	5.355945297227303614e-01	-1.487535403351310848e+01
6.744868035190612793e+11	1.670340931303709642e+00	1.381982820320951967e-02	3.907196582464836254e+00	2.789847839136977647e+00	4.616764942281252615e-02	1.654844711426778359e-02	4.763214266483362881e+05	8.894681886853722119e+01	-4.923111192617127818e-01	-2.126242841177138909e-01	5.362642299699753590e-01	-1.530027117333753850e+01	-4.923111192617138365e-01	-2.126242841177164999e-01	5.362642299699773574e-01	-1.530027117333753495e+01
6.842619745845548096e+11	1.670354180141496059e+00	1.391952254532141491e-02	3.992417091728103440e+00	2.789889334008279764e+00	4.650106533830284522e-02	1.666770963688871468e-02	4.863066137076648301e+05	8.908796541386050194e+01	-5.122608775461326980e-01	-3.139627402006321764e-03	5.122704987841456559e-01	-1.570183438278906785e+01	-5.122608775461320318e-01	-3.139627402005654329e-03	5.122704987841449897e-01	-1.570183438278906962e+01
6.940371456500484619e+11	1.670294049521523494e+00	1.426758805800281554e-02	4.150710443538990546e+00	2.789678647798016886e+00	4.766213486861290566e-02	1.708517033179938679e-02	4.881996269674033392e+05	8.911439720272680631e+01	-4.744780284576906038e-01	1.825168379628010484e-01	5.083717100990537974e-01	-1.607518353031969127e+01	-4.744780284576931573e-01	1.825168379627918336e-01	5.083717100990529092e-01	-1.607518353031967351e+01
7.038123167155421143e+11	1.670139445738470396e+00	1.439683898222052748e-02	4.247302284489402169e+00	2.789158499238924893e+00	4.808945735630359292e-02	1.724156492699347246e-02	4.927317627188974293e+05	8.917726443586124674e+01	-3.595927146595369606e-01	3.623890315150846697e-01	5.105220177413077876e-01	-1.649723452493634213e+01	-3.595927146595381263e-01	3.623890315150868346e-01	5.105220177413101190e-01	-1.649723452493634213e+01
7.135874877810357666e+11	1.670240703367192880e+00	1.443898414688765154e-02	4.318898792530677433e+00	2.789495522921340953e+00	4.823315807481075995e-02	1.729099676930037285e-02	4.981095676312564174e+05	8.925111642093257558e+01	-1.763860237799020070e-01	4.574729143178473123e-01	4.902993949816261687e-01	-1.691075786933418357e+01	-1.763860237799028396e-01	4.574729143178464241e-01	4.902993949816256136e-01	-1.691075786933418001e+01
7.233626588465294189e+11	1.670283823198368545e+00	1.469241910850554132e-02	4.454906109922174728e+00	2.789632182858899245e+00	4.908101992117479967e-02	1.759408291270682378e-02	5.014536248571504257e+05	8.929663849536449050e+01	4.563392770256541157e-03	4.841955442394328957e-01	4.842170480424003998e-01	-1.728818400543419642e+01	4.563392770255978240e-03	4.841955442394318410e-01	4.842170480423993451e-01	-1.728818400543419642e+01
7.331378299120230713e+11	1.670126481181447797e+00	1.475896876637634685e-02	4.535558829640792489e+00	2.789104635984477998e+00	4.929868914331004409e-02	1.767545344382856140e-02	4.977761385838142014e+05	8.924656076488034273e+01	2.012617064185414917e-01	4.458322082331063752e-01	4.891550187502026192e-01	-1.770280146353575645e+01	2.012617064185418247e-01	4.458322082331089842e-01	4.891550187502051728e-01	-1.770280146353575645e+01
7.429130009775167236e+11	1.670131398921670618e+00	1.470669570398004319e-02	4.579754796718281007e+00	2.789122602765527148e+00	4.912422853920702520e-02	1.761278923002465926e-02	4.960782259979047230e+05	8.922331467140877237e+01	3.527441477789579616e-01	3.163513468767408243e-01	4.738212832524847373e-01	-1.811849525821944340e+01	3.527441477789565183e-01	3.163513468767423786e-01	4.738212832524846263e-01	-1.811849525821943629e+01
7.526881720430103760e+11	1.670073778490040350e+00	1.488914218658118731e-02	4.697577241508356316e+00	2.788924739044948087e+00	4.973193190003821068e-02	1.783193759365074918e-02	4.877700450239817146e+05	8.910840803186357562e+01	4.363128370199427786e-01	1.627925168698788339e-01	4.656933489939715232e-01	-1.849244359975891427e+01	4.363128370199415018e-01	1.627925168698800551e-01	4.656933489939707460e-01	-1.849244359975891072e+01
7.624633431085040283e+11	1.669789484288481729e+00	1.498361488183170068e-02	4.788778306065280432e+00	2.787972413125467064e+00	5.003896513262195284e-02	1.794815647997233254e-02	4.851162598354895017e+05	8.907129198349856836e+01	4.702362870371636916e-01	-2.054704237049713444e-02	4.706849759623444873e-01	-1.889322328900680859e+01	4.702362870371666337e-01	-2.054704237049402582e-02	4.706849759623473184e-01	-1.889322328900680148e+01
7.722385141739976807e+11	1.669626293341975432e+00	1.496058211107904878e-02	4.842717227560796367e+00	2.787428140401762011e+00	4.995716251271835329e-02	1.792231404592114358e-02	4.890977444317328045e+05	8.912690162156582119e+01	4.111518634094917801e-01	-2.018871475365079382e-01	4.580439663673402384e-01	-1.930600034124798725e+01	4.111518634094906699e-01	-2.018871475365093260e-01	4.580439663673398498e-01	-1.930600034124799080e+01
7.820136852394912109e+11	1.669585087431605830e+00	1.515168254448673139e-02	4.966659383781769854e+00	2.787284790690073955e+00	5.059404645154563090e-02	1.815173197246901932e-02	4.830561571401825058e+05	8.904233896824274552e+01	3.001033318946715878e-01	-3.306894766879385217e-01	4.465619103846923954e-01	-1.968340455473035888e+01	3.001033318946722539e-01	-3.306894766879366898e-01	4.465619103846914517e-01	-1.968340455473035533e+01
7.917888563049848633e+11	1.669367323023942529e+00	1.538919330402090460e-02	5.107570866910717378e+00	2.786550431909575298e+00	5.138043285886272071e-02	1.843872347347131485e-02	4.860357732062118594e+05	8.908417530764312176e+01	1.499343400764795442e-01	-4.221415381339623796e-01	4.479774375482286075e-01	-2.007907418226659502e+01	1.499343400764832912e-01	-4.221415381339631567e-01	4.479774375482305504e-01	-2.007907418226658791e+01
8.015640273704785156e+11	1.669249675901398833e+00	1.545916588509118131e-02	5.194137440529961403e+00	2.786155494687062362e+00	5.161041528678882856e-02	1.852388188139716604e-02	4.824759846540550934e+05	8.903416284508462297e+01	-3.313490242672872954e-02	-4.356087417420840269e-01	4.368671395755813758e-01	-2.049627179275623234e+01	-3.313490242672666175e-02	-4.356087417420841934e-01	4.368671395755813758e-01	-2.049627179275622879e+01
8.113391984359721680e+11	1.669312246739680816e+00	1.565877207610768748e-02	5.325364299049190286e+00	2.786358179972149518e+00	5.227875999110379729e-02	1.876239758652505432e-02	4.883329862587809912e+05	8.911625540723250083e+01	-1.891127545214507655e-01	-3.787363125471099878e-01	4.233259127013992984e-01	-2.088346022988444162e+01	-1.891127545214509875e-01	-3.787363125471090997e-01	4.233259127013985212e-01	-2.088346022988444517e+01
8.211143695014658203e+11	1.669240403649129068e+00	1.586023253749985207e-02	5.458865123167295330e+00	2.786111978198563932e+00	5.294908192573060529e-02	1.900464961209716655e-02	4.939407802673592814e+05	8.919393755133394563e+01	-3.212711818603131153e-01	-2.768778425226048889e-01	4.241185117085727319e-01	-2.127983244713877298e+01	-3.212711818603103953e-01	-2.768778425226103290e-01	4.241185117085742862e-01	-2.127983244713875877e+01
8.308895405669594727e+11	1.669197012400664537e+00	1.588809477064317618e-02	5.533555558816554587e+00	2.785966234651863438e+00	5.304072064779242340e-02	1.903853678772974428e-02	4.926606652021703776e+05	8.917628268296513738e+01	-3.994750093981099259e-01	-1.192895461064045343e-01	4.169055995592911290e-01	-2.170096218003450872e+01	-3.994750093981089822e-01	-1.192895461064077678e-01	4.169055995592912400e-01	-2.170096218003450161e+01
8.406647116324531250e+11	1.669275019524060433e+00	1.596134674511843349e-02	5.624468786448674429e+00	2.786224326217134450e+00	5.328775479917574609e-02	1.912543591618292085e-02	4.963911357518849545e+05	8.922760468813848433e+01	-4.030295060320700506e-01	4.165001664394069741e-02	4.051758959006506733e-01	-2.209412537913264529e+01	-4.030295060320690514e-01	4.165001664394318154e-02	4.051758959006499516e-01	-2.209412537913265240e+01
8.504398826979467773e+11	1.669183926447614708e+00	1.610972016784744873e-02	5.742761453054030518e+00	2.785915457227190029e+00	5.378017192747986536e-02	1.930430867453782756e-02	4.921568055907420930e+05	8.916932105485126669e+01	-3.571554392535962186e-01	1.921432524377122419e-01	4.055601524382932421e-01	-2.248471823659060220e+01	-3.571554392536002154e-01	1.921432524377074680e-01	4.055601524382945189e-01	-2.248471823659058799e+01
8.602150537634404297e+11	1.669014289301760989e+00	1.606632426368489672e-02	5.793122706082665552e+00	2.785350571118116569e+00	5.362984954529137482e-02	1.925425477905385457e-02	4.922173170969049097e+05	8.917015749477539543e+01	-2.478669644350637857e-01	3.169435956285246436e-01	4.023571483995169729e-01	-2.289824291687909152e+01	-2.478669644350646739e-01	3.169435956285251432e-01	4.023571483995179165e-01	-2.289824291687908797e+01
8.699902248289340820e+11	1.668985261015303978e+00	1.610829129681627322e-02	5.874257887127305899e+00	2.785252324437819116e+00	5.376900150905491310e-02	1.930489422350908577e-02	4.883804043689389364e+05	8.911691600040175842e+01	-1.045957132729415928e-01	3.766282717752273412e-01	3.908824866062303727e-01	-2.329105536512754782e+01	-1.045957132729401218e-01	3.766282717752270637e-01	3.908824866062297620e-01	-2.329105536512755137e+01
8.797653958944277344e+11	1.668817022480845846e+00	1.630239244803496565e-02	6.011839541017611310e+00	2.784684486522305935e+00	5.441142004888787492e-02	1.953952783959391273e-02	4.851960907023785403e+05	8.907241146330996173e+01	4.317304658121556837e-02	3.861558622059372836e-01	3.885617864215607509e-01	-2.367328465966446416e+01	4.317304658121477040e-02	3.861558622059380053e-01	3.885617864215614170e-01	-2.367328465966446061e+01
8.895405669599212646e+11	1.668593473028588070e+00	1.639436867931289704e-02	6.112932736259319988e+00	2.783935402909212264e+00	5.471107314545162886e-02	1.965242192339612670e-02	4.786427254751789733e+05	8.897989401812822052e+01	1.908011318714041005e-01	3.339544771255173461e-01	3.846175564318231044e-01	-2.408102329829485200e+01	1.908011318714076809e-01	3.339544771255164024e-01	3.846175564318241036e-01	-2.408102329829486266e+01
8.993157380254149170e+11	1.668521104838818436e+00	1.650406504171899810e-02	6.221459541521258352e+00	2.783690293129649884e+00	5.507476167548140678e-02	1.978480214246891231e-02	4.788934236855887575e+05	8.898345650312573696e+01	2.949165092372231234e-01	2.269838226938329095e-01	3.721523924219411472e-01	-2.447677943793018329e+01	2.949165092372230679e-01	2.269838226938317993e-01	3.721523924219404811e-01	-2.447677943793018684e+01
9.090909090909085693e+11	1.668437465546780629e+00	1.675199550428426234e-02	6.383561160983836302e+00	2.783402947086789148e+00	5.589931384403819259e-02	2.008308351564564234e-02	4.745675683842693106e+05	8.892172184929196987e+01	3.533192299720449014e-01	9.843897693724784626e-02	3.667761039769231735e-01	-2.486102008188040102e+01	3.533192299720444574e-01	9.843897693724884546e-02	3.667761039769230624e-01	-2.486102008188039747e+01
9.188660801564022217e+11	1.668313556653309382e+00	1.689210379785411470e-02	6.506165739144126547e+00	2.782984780142497616e+00	5.636265153270974410e-02	2.025259064831241851e-02	4.801289373991989996e+05	8.900098626658473222e+01	3.598279089266431252e-01	-4.975297325167970380e-02	3.632512661917408070e-01	-2.527013884758554241e+01	3.598279089266437913e-01	-4.975297325168278467e-02	3.632512661917419172e-01	-2.527013884758555307e+01
9.286412512218958740e+11	1.668345545509656969e+00	1.697258526005661350e-02	6.606708291416054202e+00	2.783088790571504934e+00	5.663227402879662808e-02	2.034871263204190983e-02	4.795688955954990233e+05	8.899304585599806217e+01	3.016878531047765266e-01	-1.822554443889723985e-01	3.524664632562806155e-01	-2.567618409740615704e+01	3.016878531047756939e-01	-1.822554443889727871e-01	3.524664632562801159e-01	-2.567618409740616059e+01
9.384164222873895264e+11	1.668366048565881998e+00	1.715550273864319825e-02	6.748204108173846194e+00	2.783150960733119295e+00	5.724331663046264285e-02	2.056780873121736436e-02	4.799838509695017128e+05	8.899893008473360112e+01	2.065097454742913230e-01	-2.786893862969385682e-01	3.468631560290323379e-01	-2.606581926493926815e+01	2.065097454742913508e-01	-2.786893862969380686e-01	3.468631560290320048e-01	-2.606581926493926815e+01
9.481915933528831787e+11	1.668278142425653643e+00	1.722220535366804708e-02	6.845009023810227689e+00	2.782855356137945435e+00	5.746285751178095702e-02	2.064888402663086001e-02	4.800953461128436611e+05	8.900051026222608641e+01	7.893575975327279948e-02	-3.364217871934134796e-01	3.455582050338796285e-01	-2.647307311643532302e+01	7.893575975327143945e-02	-3.364217871934150339e-01	3.455582050338808497e-01	-2.647307311643533012e+01
9.579667644183768311e+11	1.668278613966619028e+00	1.720684136339035303e-02	6.909406717238408824e+00	2.782857458428678488e+00	5.741161092092069568e-02	2.063045333027505035e-02	4.825401945500833681e+05	8.903506821144021899e+01	-5.955721415024383542e-02	-3.325653509411861108e-01	3.378561445407975428e-01	-2.688074333478592948e+01	-5.955721415024596566e-02	-3.325653509411855002e-01	3.378561445407973207e-01	-2.688074333478593658e+01
9.677419354838704834e+11	1.668251104421867081e+00	1.730554612942571818e-02	7.019950201453948324e+00	2.782762265477941810e+00	5.773999288607604280e-02	2.074916481453695227e-02	4.778024610367648420e+05	8.896794002536444168e+01	-1.779734757586935445e-01	-2.810838198361195195e-01	3.326900537246257339e-01	-2.726798943581843560e+01	-1.779734757586937943e-01	-2.810838198361185758e-01	3.326900537246250678e-01	-2.726798943581843560e+01
9.775171065493641357e+11	1.668082183911554495e+00	1.738990983840714433e-02	7.125426386513034060e+00	2.782195763318953130e+00	5.801559756255043193e-02	2.085244982665854230e-02	4.804959112705157022e+05	8.900618429114352637e+01	-2.720452649459456640e-01	-1.892983086735245679e-01	3.314249173586179542e-01	-2.766640945639467120e+01	-2.720452649459449423e-01	-1.892983086735279263e-01	3.314249173586193420e-01	-2.766640945639466054e+01
9.872922776148577881e+11	1.667958421863482421e+00	1.742914177583345867e-02	7.212916486421962148e+00	2.781781522082277025e+00	5.814216762170813790e-02	2.090105465154802958e-02	4.715108958959560841e+05	8.887775956590024862e+01	-3.170966785643440367e-01	-6.600469388835898676e-02	3.238933824143909734e-01	-2.806911112285957444e+01	-3.170966785643444807e-01	-6.600469388835561446e-02	3.238933824143906959e-01	-2.806911112285958509e+01
9.970674486803513184e+11	1.667870530870872114e+00	1.757103762164782812e-02	7.343635418270463511e+00	2.781483366384383427e+00	5.861243169193965791e-02	2.107236462396295043e-02	4.739453970545007614e+05	8.891279652994579408e+01	-3.117333951704542860e-01	5.659821640713412483e-02	3.168297141446290710e-01	-2.845393714386341344e+01	-3.117333951704541195e-01	5.659821640713253582e-02	3.168297141446286269e-01	-2.845393714386340989e+01
1.006842619745844971e+12	1.667699536202164268e+00	1.775393860423284120e-02	7.492822865890260253e+00	2.780906540712951180e+00	5.921647035208162102e-02	2.129394479287321715e-02	4.704295658372017206e+05	8.886213917159224707e+01	-2.634460373239757569e-01	1.701328582473778384e-01	3.136064476969949166e-01	-2.884774929836190438e+01	-2.634460373239759789e-01	1.701328582473795592e-01	3.136064476969960269e-01	-2.884774929836191149e+01
1.016617790811338623e+12	1.667613247938856125e+00	1.786157270559660809e-02	7.611435340923317305e+00	2.780614908921663631e+00	5.957239054575196036e-02	2.142417864286516246e-02	4.704313392619336955e+05	8.886216481904962450e+01	-1.706597861890103984e-01	2.541858150840052288e-01	3.061620342433052366e-01	-2.925385938319342571e+01	-1.706597861890065126e-01	2.541858150840075603e-01	3.061620342433050701e-01	-2.925385938319343992e+01
1.026392961876832275e+12	1.667636179967665111e+00	1.805990345825761456e-02	7.769950478575370134e+00	2.780684268624225464e+00	6.023469682742710329e-02	2.166182529497636539e-02	4.655967745899409638e+05	8.879188521242484455e+01	-5.831899940900441698e-02	2.917034783778362783e-01	2.974760914591225713e-01	-2.964780616740319985e+01	-5.831899940900674845e-02	2.917034783778354456e-01	2.974760914591221828e-01	-2.964780616740319275e+01
1.036168132942325928e+12	1.667580734055333913e+00	1.824706953303789972e-02	7.925241766722399994e+00	2.780492549045982642e+00	6.085692321252411663e-02	2.188710170556104964e-02	4.690535108422834310e+05	8.884220931749872818e+01	5.844854053828558299e-02	2.879524461830878512e-01	2.938245108119465487e-01	-3.004538934787202109e+01	5.844854053828485441e-02	2.879524461830889059e-01	2.938245108119474924e-01	-3.004538934787201754e+01
1.045943304007819580e+12	1.667579538561553720e+00	1.832591329956623910e-02	8.034575435567345991e+00	2.780485678330901322e+00	6.111983608761941550e-02	2.198171224687230432e-02	4.620023669780133641e+05	8.873915905282704841e+01	1.654948019693276984e-01	2.358845762046414829e-01	2.881493757933726862e-01	-3.045692403088884248e+01	1.654948019693270878e-01	2.358845762046420103e-01	2.881493757933727418e-01	-3.045692403088883893e+01
1.055718475073313232e+12	1.667631127382427580e+00	1.841835531854155855e-02	8.150572780343068757e+00	2.780654341202146274e+00	6.143004528877918369e-02	2.209193871332509537e-02	4.675221306896800525e+05	8.881996098216892221e+01	2.382709869613257314e-01	1.495664849799295260e-01	2.813240065418800007e-01	-3.085537660343246813e+01	2.382709869613233999e-01	1.495664849799326623e-01	2.813240065418797231e-01	-3.085537660343245392e+01
1.065493646138806885e+12	1.667630887143498164e+00	1.854300516197510476e-02	8.281712398087453408e+00	2.780648932714573807e+00	6.184577629714201746e-02	2.224149031167550056e-02	4.621632301682531252e+05	8.874152750087672814e+01	2.747850677199269454e-01	4.482096360082525599e-02	2.784165085262570449e-01	-3.125423764838751950e+01	2.747850677199282221e-01	4.482096360082146735e-02	2.784165085262576556e-01	-3.125423764838753371e+01
1.075268817204300537e+12	1.667583286502639428e+00	1.861460785681572777e-02	8.389964131675244019e+00	2.780487513797281096e+00	6.208281789365324710e-02	2.232803333429374953e-02	4.630551548817165312e+05	8.875464469835735315e+01	2.655316394890505083e-01	-6.676505158456863542e-02	2.737966831114526101e-01	-3.166225924037130923e+01	2.655316394890514520e-01	-6.676505158456653988e-02	2.737966831114529986e-01	-3.166225924037130213e+01
1.085043988269794189e+12	1.667550350977844431e+00	1.873779183707441343e-02	8.522262677605116465e+00	2.780373068203402465e+00	6.249242270892645112e-02	2.247627249148520523e-02	4.593009830663806060e+05	8.869926190202733096e+01	2.134765030184390122e-01	-1.595229646462440198e-01	2.664953913119482709e-01	-3.205767327914067266e+01	2.134765030184370693e-01	-1.595229646462458239e-01	2.664953913119477713e-01	-3.205767327914068687e+01
1.094819159335287842e+12	1.667484029241929067e+00	1.891762849427534171e-02	8.681569424766614418e+00	2.780145111109051381e+00	6.308968677067235131e-02	2.269294739996672444e-02	4.552627912563418504e+05	8.863918151109572818e+01	1.339450954711473851e-01	-2.253183362861490013e-01	2.621252396613742985e-01	-3.245037911948435294e+01	1.339450954711471631e-01	-2.253183362861495564e-01	2.621252396613746871e-01	-3.245037911948435294e+01
1.104594330400781494e+12	1.667315013391606149e+00	1.904769961150229104e-02	8.819307887341111041e+00	2.779576539020561565e+00	6.351703106566246315e-02	2.285133371000603458e-02	4.538132840673032915e+05	8.861748561999624485e+01	3.538425390208601445e-02	-2.548260880716967103e-01	2.572710255472454022e-01	-3.284874863356845509e+01	3.538425390208328747e-02	-2.548260880716973209e-01	2.572710255472456797e-01	-3.284874863356846220e+01
1.114369501466275146e+12	1.667291366223574434e+00	1.930463279028749729e-02	9.017370699688626701e+00	2.779487831036505430e+00	6.437289515872571255e-02	2.315998452661700152e-02	4.520573815629429300e+05	8.859111066515185939e+01	-6.386645173685953636e-02	-2.396712561012016851e-01	2.480347448616512240e-01	-3.324714651345809102e+01	-6.386645173685694121e-02	-2.396712561012019349e-01	2.480347448616508077e-01	-3.324714651345808392e+01
1.124144672531768799e+12	1.667208336633650756e+00	1.951036267133784280e-02	9.193411721089855604e+00	2.779202983489177381e+00	6.505567859280086962e-02	2.340803423833623040e-02	4.469948254581633955e+05	8.851448989606059570e+01	-1.470940163427315872e-01	-1.931541322524979176e-01	2.427862608346099127e-01	-3.363756684886662640e+01	-1.470940163427307823e-01	-1.931541322524985005e-01	2.427862608346099127e-01	-3.363756684886661930e+01
1.133919843597262451e+12	1.667263442240334737e+00	1.974719823571719976e-02	9.385923335091350239e+00	2.779377433992928914e+00	6.584756341016824444e-02	2.369147946760503595e-02	4.492854836728455848e+05	8.854926547452765817e+01	-2.068359165312231851e-01	-1.151857664766668121e-01	2.367463984227180240e-01	-3.404939817688504888e+01	-2.068359165312231573e-01	-1.151857664766676864e-01	2.367463984227184126e-01	-3.404939817688504888e+01
1.143695014662756104e+12	1.667358151425515578e+00	2.016871203413443323e-02	9.668910814784673846e+00	2.779676428179997050e+00	6.725693282773587134e-02	2.419595753876021757e-02	4.437594956067011808e+05	8.846506798716282560e+01	-2.245170992971637913e-01	-2.243630565522860762e-02	2.256353600131578430e-01	-3.445791846884029042e+01	-2.245170992971632917e-01	-2.243630565523180992e-02	2.256353600131576764e-01	-3.445791846884027620e+01
1.153470185728249512e+12	1.667232490802162959e+00	2.059681442558599501e-02	9.958538134638086348e+00	2.779239949621902017e+00	6.867935643471931306e-02	2.471156059917126169e-02	4.427798103077587439e+05	8.845003152203408092e+01	-2.078368882661618400e-01	6.156699000624496487e-02	2.167640800100194554e-01	-3.484551133909224774e+01	-2.078368882661620065e-01	6.156699000624454160e-02	2.167640800100194831e-01	-3.484551133909224063e+01
1.163245356793743164e+12	1.667231968214428539e+00	2.084691847483339036e-02	1.016488235916507854e+01	2.779227841826261258e+00	6.951329784000441492e-02	2.501173052236209046e-02	4.357386518771523261e+05	8.834097302653800909e+01	-1.622499169604133262e-01	1.349767958789281630e-01	2.110539527689611061e-01	-3.525141493770731671e+01	-1.622499169604133540e-01	1.349767958789285238e-01	2.110539527689613559e-01	-3.525141493770731671e+01
1.173020527859236816e+12	1.667445944851450035e+00	2.127994697088021400e-02	1.046321898564575648e+01	2.779923142858461649e+00	7.096632256649622328e-02	2.552815992370384771e-02	4.419373583105657599e+05	8.843707472012027893e+01	-8.892844175252787031e-02	1.802436819040332261e-01	2.009876927049391304e-01	-3.566997874844381755e+01	-8.892844175252757888e-02	1.802436819040331151e-01	2.009876927049389361e-01	-3.566997874844381755e+01
1.182795698924730469e+12	1.667232439545290212e+00	2.235668777252092232e-02	1.108425119417259808e+01	2.779164185983981739e+00	7.454759019026482858e-02	2.682374455105132616e-02	4.399198111240030848e+05	8.840594442861457480e+01	-1.401787923736002271e-02	1.830957969700564569e-01	1.836316198436787339e-01	-3.605190422314281307e+01	-1.401787923736100283e-02	1.830957969700563737e-01	1.836316198436787062e-01	-3.605190422314281307e+01
1.192570869990224121e+12	1.666130300680714216e+00	2.316992185781006561e-02	1.158238314160993276e+01	2.775453333567510228e+00	7.720821774340347332e-02	2.781823668573869812e-02	4.388355954087021528e+05	8.838915619951274039e+01	4.173176341080567925e-02	1.660541057358153882e-01	1.712177155235310999e-01	-3.637453073965475880e+01	4.173176341080559598e-02	1.660541057358155825e-01	1.712177155235312664e-01	-3.637453073965475880e+01
