Repository: alperensar/UoB_VNA_Extraction

# VNA Parameter Extraction Algorithm
MATLAB software for extracting permittivity and loss tangent from VNA measurements.

**Initialisation Correction.** Configuration discovery and the Optimization Toolbox check have been corrected. The extraction calculations are unchanged.

The software supports GRL and TRL workflows, CSV and Touchstone inputs, and interactive fit settings.

## Measurement data and configuration

The example [folder_struct](folder_struct) shows a material directory with measurement-system and frequency-band subdirectories. The material name must match an entry in `Materials` in [src/config_VNA.json](src/config_VNA.json).

File: folder_struct/RADIX_2.8_HT/TOPTICA_NPL/Processed_Revision/NR_FP/RADIX_2.8_HT_TOPTICA_NPL_3_NR_FP_L2.94mm.txt (part 1 of 4)
freq_roi_Hz	n_opt	k_opt	alpha_cm	eps_r	eps_i	loss_tan	DR	alpha_max	H_meas_real	H_meas_imag	H_meas_mag	H_meas_phase	H_model_real	H_model_imag	H_model_mag	H_model_phase
3.030303030303028564e+11	1.671451290178754601e+00	6.706822020454728493e-03	8.519066390718761372e-01	2.793704433978609014e+00	2.242025263817667632e-02	8.025277250337909188e-03	2.080358470108278270e+05	8.331098877594715191e+01	8.643550518418594564e-01	4.448588134275512779e-02	8.654990752643155760e-01	5.142176760062205226e-02	8.643550518398124272e-01	4.448588134280858503e-02	8.654990752622738759e-01	5.142176760080530151e-02
3.128054740957965088e+11	1.671076495756690594e+00	6.566878016250886005e-03	8.610382701934449212e-01	2.792453530783580717e+00	2.194751100691635579e-02	7.859579672488853017e-03	1.974449639123563538e+05	8.295550675752257064e+01	7.536807072527230700e-01	-3.320062687035717497e-01	8.235671016641165076e-01	-4.149367180974323221e-01	7.536807072527225149e-01	-3.320062687035721938e-01	8.235671016641160636e-01	-4.149367180974330993e-01
3.225806451612901611e+11	1.671495748760707389e+00	6.652484845520526165e-03	8.995211127156896858e-01	2.793853782570497657e+00	2.223920027596518190e-02	7.960044442806847934e-03	2.226176720175789087e+05	8.377188899404725930e+01	5.719592977407975676e-01	-5.403066093015072013e-01	7.868091702103108265e-01	-7.569479989559837474e-01	5.719592977408003431e-01	-5.403066093015097549e-01	7.868091702103146012e-01	-7.569479989559836364e-01
3.323558162267838135e+11	1.671152686195356285e+00	7.152785604748177796e-03	9.964778562955421970e-01	2.792700138236047458e+00	2.390679375430878814e-02	8.560458542251167535e-03	2.225887111412411905e+05	8.377100386356697470e+01	3.463703255354596000e-01	-7.654722754176591648e-01	8.401905776933165093e-01	-1.145871719802349809e+00	3.463703255341697429e-01	-7.654722754142703200e-01	8.401905776896971823e-01	-1.145871719802085575e+00
3.421309872922774048e+11	1.670871070212354592e+00	7.070566334779856965e-03	1.013994905042937544e+00	2.791760140364284659e+00	2.362800947760212988e-02	8.463481205272531741e-03	2.240989465094236366e+05	8.381700825794258947e+01	-4.021466024223567526e-02	-8.140369103979344656e-01	8.150296377363299705e-01	-1.620157716663424896e+00	-4.021466024223564750e-02	-8.140369103979351317e-01	8.150296377363306366e-01	-1.620157716663424896e+00
3.519061583577710571e+11	1.671005253144417058e+00	7.290917246520754388e-03	1.075469744275578510e+00	2.792205398561941720e+00	2.436632203835481861e-02	8.726550722559345274e-03	2.448461448805113032e+05	8.441939866098742584e+01	-2.985451777005005969e-01	-7.049368631781922634e-01	7.655489561064876547e-01	-1.971401086896791277e+00	-2.985451777005007634e-01	-7.049368631781938177e-01	7.655489561064889870e-01	-1.971401086896790833e+00
3.616813294232647095e+11	1.670823374673593875e+00	7.829271584799561701e-03	1.186961437792505292e+00	2.791589451862108273e+00	2.616265994110176032e-02	9.371958302697469198e-03	2.432598027563649812e+05	8.437517636723104886e+01	-5.649773088980020175e-01	-5.781552797971976076e-01	8.083705135190201174e-01	-2.344667054687215924e+00	-5.649773088962675160e-01	-5.781552797957425494e-01	8.083705135167671418e-01	-2.344667054686939700e+00
3.714565004887583618e+11	1.670719089022030257e+00	7.976897836504072761e-03	1.242027334521328186e+00	2.791238643523508589e+00	2.665431097325177828e-02	9.549276997542861453e-03	2.570932944452246884e+05	8.475146655379442961e+01	-7.558368622995408348e-01	-2.499981753605109991e-01	7.961083155541083256e-01	-2.822162776609467016e+00	-7.558368622995400576e-01	-2.499981753605128032e-01	7.961083155541082146e-01	-2.822162776609464352e+00
3.812316715542520142e+11	1.670880318244007956e+00	8.362509225470425925e-03	1.336333157219669054e+00	2.791771106334651531e+00	2.794550415194495610e-02	1.000995536078705568e-02	2.747843934563997318e+05	8.520421842600539719e+01	-7.375248565290027924e-01	3.674299061392387322e-02	7.384395448223104452e-01	-3.191370823373709698e+00	-7.375248565290033476e-01	3.674299061392370669e-02	7.384395448223110003e-01	-3.191370823373708809e+00
3.910068426197456055e+11	1.670876658541743831e+00	8.778262189000320820e-03	1.438739167953312359e+00	2.791751750172564606e+00	2.933478678832037931e-02	1.050766307803232408e-02	2.850888846374765271e+05	8.545468099839146703e+01	-7.055174305352263087e-01	3.100020501670380235e-01	7.706206043811666406e-01	-3.555593993117652118e+00	-7.055174305348367314e-01	3.100020501666704842e-01	7.706206043806621553e-01	-3.555593993117418083e+00
4.007820136852392578e+11	1.670961500794460930e+00	8.924357473632679033e-03	1.499250982589332315e+00	2.792032692980960018e+00	2.982451551553505151e-02	1.068200798311298196e-02	2.996642108269482269e+05	8.579390978340545360e+01	-4.856180438729350013e-01	5.997749643719534340e-01	7.717220305410191772e-01	-4.031781210901522527e+00	-4.856180438729371662e-01	5.997749643719524348e-01	7.717220305410198433e-01	-4.031781210901518975e+00
4.105571847507329102e+11	1.671072699787064186e+00	9.008054734977181260e-03	1.550221779664414434e+00	2.792402822923519601e+00	3.010622869161592996e-02	1.078147767380354879e-02	3.054457037844979786e+05	8.592391953449988762e+01	-2.090269418476095320e-01	6.871292985664569919e-01	7.182192808374021631e-01	-4.417080500104011875e+00	-2.090269418476082830e-01	6.871292985664573250e-01	7.182192808374020521e-01	-4.417080500104013652e+00
4.203323558162265625e+11	1.671062677773169414e+00	9.203806885716283442e-03	1.621621451242663214e+00	2.792365762985245858e+00	3.076027636030437620e-02	1.101584784058495282e-02	3.151413381052506156e+05	8.613652079853764576e+01	4.433479086613600212e-02	7.415154934349017513e-01	7.428396870692557385e-01	-4.772107321126500601e+00	4.433479086604061314e-02	7.415154934348631155e-01	7.428396870692115517e-01	-4.772107321126374480e+00
4.301075268817202148e+11	1.670842191630864892e+00	9.212270309403181728e-03	1.660859429577284052e+00	2.791628763409578440e+00	3.078449982731831444e-02	1.102743324284974694e-02	3.232792888915424119e+05	8.630997652877910298e+01	3.763856794092900748e-01	6.577864172375061935e-01	7.578582653547741854e-01	-5.232116773649865493e+00	3.763856794092905189e-01	6.577864172375069707e-01	7.578582653547750736e-01	-5.232116773649864605e+00
4.398826979472138672e+11	1.670821968846557093e+00	9.196345317542663905e-03	1.695669902104437687e+00	2.791561478813085806e+00	3.073091157929890016e-02	1.100850252180906631e-02	3.306278388604147476e+05	8.646289531518957006e+01	5.616610189623106875e-01	4.287655205219906840e-01	7.066137359337665291e-01	-5.631170526193931991e+00	5.616610189623094662e-01	4.287655205219918497e-01	7.066137359337663071e-01	-5.631170526193928438e+00
4.496578690127074585e+11	1.670673517790586704e+00	9.552399773422291102e-03	1.800461539764800944e+00	2.791058754705342704e+00	3.191788266561084580e-02	1.143576164844314728e-02	3.407970127588300384e+05	8.666899553369296427e+01	6.826857562718018357e-01	2.168027885227263307e-01	7.162843645701278961e-01	-5.975685172213926144e+00	6.826857562717872918e-01	2.168027885227578611e-01	7.162843645701235662e-01	-5.975685172213877294e+00
4.594330400782011108e+11	1.670398948943509820e+00	9.809743245276293308e-03	1.889161236989467696e+00	2.790136417569044180e+00	3.277236961263042814e-02	1.174579472396691457e-02	3.503712823538214434e+05	8.685749347166678547e+01	7.278004672756335225e-01	-1.010720918327163154e-01	7.347850623917661084e-01	-6.421176089778977136e+00	7.278004672756357429e-01	-1.010720918327186052e-01	7.347850623917686619e-01	-6.421176089778978913e+00
4.692082111436947632e+11	1.670370825288871375e+00	1.000768266482321943e-02	1.968286394776950221e+00	2.790038540263905187e+00	3.343308230413978566e-02	1.198301809156277972e-02	3.586772226844957913e+05	8.701689398155689048e+01	5.823743533448995091e-01	-3.594099384116283824e-01	6.843503424876328234e-01	-6.836116776291885522e+00	5.823743533448991760e-01	-3.594099384116294371e-01	6.843503424876330454e-01	-6.836116776291886410e+00
4.789833822091884155e+11	1.670348338839347191e+00	1.037062461145760693e-02	2.082162026111822772e+00	2.789956023208534752e+00	3.464511118494932596e-02	1.241779830819927759e-02	3.646345484260527883e+05	8.712896481819882410e+01	4.238272741665754517e-01	-5.337973307625974995e-01	6.815930961040783664e-01	-7.182918920894829640e+00	4.238272741665864429e-01	-5.337973307625896169e-01	6.815930961040790326e-01	-7.182918920894809212e+00
4.887585532746820679e+11	1.670289786303287727e+00	1.062055941067530963e-02	2.175859879883276893e+00	2.789755173946886657e+00	3.547882381695646736e-02	1.271754028750909232e-02	3.799254245575192035e+05	8.740844481599050653e+01	1.634469814804152266e-01	-6.845579272877138077e-01	7.038000224264774340e-01	-7.619606780355936415e+00	1.634469814804166143e-01	-6.845579272877130306e-01	7.038000224264768789e-01	-7.619606780355933751e+00
4.985337243401756592e+11	1.670393924260532348e+00	1.071931541899251092e-02	2.240014109170855860e+00	2.790100958483449300e+00	3.581095869623466404e-02	1.283500462137384356e-02	3.793700579044701881e+05	8.739849245685347512e+01	-1.297724255960217010e-01	-6.499704549287023125e-01	6.627989700695825492e-01	-8.051049250041499405e+00	-1.297724255960212847e-01	-6.499704549287028676e-01	6.627989700695828823e-01	-8.051049250041497629e+00
5.083088954056693115e+11	1.670480222601410158e+00	1.097359945738108494e-02	2.338115576487738601e+00	2.790383754217405698e+00	3.666236172860933701e-02	1.313882424709418052e-02	3.934505026607794571e+05	8.764643025842435975e+01	-3.411676496948488624e-01	-5.564893757485048775e-01	6.527448127095824004e-01	-8.403956965465809503e+00	-3.411676496948429782e-01	-5.564893757485104286e-01	6.527448127095839547e-01	-8.403956965465797069e+00
5.180840664711629639e+11	1.670304059961050136e+00	1.107802281625801244e-02	2.405756413575052211e+00	2.789792930132849680e+00	3.700733297267380650e-02	1.326526158015301979e-02	3.934462440051461454e+05	8.764635661876813799e+01	-5.594977387142899827e-01	-3.842032213532561302e-01	6.787118939024296971e-01	-8.823038761110442607e+00	-5.594977387142744396e-01	-3.842032213532539098e-01	6.787118939024157083e-01	-8.823038761110430173e+00
5.278592375366566162e+11	1.670279436437711373e+00	1.102023566527011306e-02	2.438361930065883865e+00	2.789711950192560685e+00	3.681374603279626012e-02	1.319625348067035402e-02	4.051463000992769958e+05	8.784572245924493927e+01	-6.401499218085076048e-01	-1.062679629784517438e-01	6.489104732912145401e-01	-9.260273325846055670e+00	-6.401499218085069387e-01	-1.062679629784538254e-01	6.489104732912140960e-01	-9.260273325846050341e+00
5.376344086021502686e+11	1.670274575288913210e+00	1.123040166334107227e-02	2.530879722648522456e+00	2.789691034935039671e+00	3.751570873712183063e-02	1.344797981830823594e-02	4.055559213418702129e+05	8.785259754506178353e+01	-6.202083033329143236e-01	1.194745833586815936e-01	6.316110477119781796e-01	-9.615083040973532391e+00	-6.202083033329148787e-01	1.194745833586804140e-01	6.316110477119785127e-01	-9.615083040973530615e+00
5.474095796676439209e+11	1.669979661713846042e+00	1.142893849725473698e-02	2.622451409417678736e+00	2.788701449902717844e+00	3.817218969078763763e-02	1.368815930157000170e-02	4.130149816268032882e+05	8.797659044399547668e+01	-5.435817827445138528e-01	3.647751736692295688e-01	6.546312564009760804e-01	-1.001581490173134625e+01	-5.435817827444922035e-01	3.647751736691954294e-01	6.546312564009389989e-01	-1.001581490173132138e+01
5.571847507331375732e+11	1.669826028635621906e+00	1.146850426867193629e-02	2.678521665887541925e+00	2.788187439318852157e+00	3.830081387469427140e-02	1.373681458232631387e-02	4.087348380604343838e+05	8.790571763836780406e+01	-3.250999451026087561e-01	5.416896967179990474e-01	6.317576290288523522e-01	-1.045503788588789362e+01	-3.250999451026072573e-01	5.416896967180006017e-01	6.317576290288529073e-01	-1.045503788588789718e+01
5.669599217986312256e+11	1.669807761806148427e+00	1.171073139282117516e-02	2.783079040855009012e+00	2.788120820158304092e+00	3.910934035231945077e-02	1.402713256525909766e-02	4.233238410433378303e+05	8.814431912632579724e+01	-1.075626045881058063e-01	5.975873225619153795e-01	6.071905154006409511e-01	-1.081748639590110983e+01	-1.075626045881094978e-01	5.975873225619143803e-01	6.071905154006406180e-01	-1.081748639590110450e+01
5.767350928641247559e+11	1.669599010285971241e+00	1.201252343739552322e-02	2.904021230485345662e+00	2.787416554428560733e+00	4.011219448422519845e-02	1.439045571444863211e-02	4.264754918317854754e+05	8.819478301048992819e+01	1.312648798564454711e-01	6.102586473904070274e-01	6.242163770668759382e-01	-1.120744327838862553e+01	1.312648798564141905e-01	6.102586473903809372e-01	6.242163770668438527e-01	-1.120744327838858467e+01
5.865102639296184082e+11	1.669515362320364904e+00	1.212477569136711543e-02	2.980838800590324134e+00	2.787134534838133337e+00	4.048499856285184273e-02	1.452567074061355407e-02	4.397781921808621846e+05	8.840375392121022458e+01	3.708487702790361773e-01	4.826255195589017610e-01	6.086511336939849359e-01	-1.165074688660759961e+01	3.708487702790347895e-01	4.826255195589031488e-01	6.086511336939852690e-01	-1.165074688660759605e+01
5.962854349951120605e+11	1.669616509014059558e+00	1.237743489708689748e-02	3.093670193800636792e+00	2.787466086277663457e+00	4.133113928684604282e-02	1.482749493897483374e-02	4.477899976988825365e+05	8.852658193938607667e+01	4.980750367488622210e-01	2.976555366774016886e-01	5.802392271702184745e-01	-1.202770896803777134e+01	4.980750367488612218e-01	2.976555366774024658e-01	5.802392271702181414e-01	-1.202770896803776957e+01
6.060606060606057129e+11	1.669503196621306751e+00	1.264533346518651249e-02	3.212443538658199760e+00	2.787081019070315691e+00	4.222284928494253464e-02	1.514948758074739256e-02	4.555631509187996271e+05	8.864366858487539957e+01	5.855291762487462304e-01	9.175052185348706035e-02	5.926740879260055106e-01	-1.241093779437953870e+01	5.855291762487317975e-01	9.175052185350678069e-02	5.926740879259942973e-01	-1.241093779437950317e+01
6.158357771260993652e+11	1.669435956675604293e+00	1.266637588500812289e-02	3.269689019003078290e+00	2.786855976363329823e+00	4.229140668640268136e-02	1.517531119121207084e-02	4.622887736351833446e+05	8.874337535094851148e+01	5.625015229767278413e-01	-1.657879836374611116e-01	5.864244357713219724e-01	-1.285298868511914705e+01	5.625015229767282854e-01	-1.657879836374616944e-01	5.864244357713225275e-01	-1.285298868511914883e+01
6.256109481915930176e+11	1.669546874810368786e+00	1.276113585718243598e-02	3.346438388829704014e+00	2.787223920600703675e+00	4.261062897877894440e-02	1.528783843445039210e-02	4.699304742204621434e+05	8.885491741030328683e+01	4.372512941324850355e-01	-3.496870827261362447e-01	5.598836933203614752e-01	-1.324095262711791321e+01	4.372512941324828706e-01	-3.496870827261384096e-01	5.598836933203611421e-01	-1.324095262711791854e+01
6.353861192570866699e+11	1.669410292970215037e+00	1.296792223995578766e-02	3.453800767660623272e+00	2.786762559267677908e+00	4.329756573163912048e-02	1.553686932804821189e-02	4.711137800876474357e+05	8.887202718057118034e+01	2.832100734849474777e-01	-4.929040962399370285e-01	5.684737406542701432e-01	-1.361565257271065654e+01	2.832100734849565815e-01	-4.929040962399299231e-01	5.684737406542685889e-01	-1.361565257271063700e+01
6.451612903225803223e+11	1.669182958801766814e+00	1.293503315373295895e-02	3.498041915358860443e+00	2.786004434871532709e+00	4.318187382349385900e-02	1.549957110010309266e-02	4.731274691087580868e+05	8.890104515347933045e+01	5.107021204148540217e-02	-5.671589368726047686e-01	5.694536207913911685e-01	-1.404736345435411060e+01	5.107021204148673443e-02	-5.671589368726054348e-01	5.694536207913920567e-01	-1.404736345435410882e+01
6.549364613880739746e+11	1.669150363451623154e+00	1.297542224568337850e-02	3.562130530067551870e+00	2.785894574228231946e+00	4.331586151464137530e-02	1.554827735239803187e-02	4.713970629924183013e+05	8.887611687635525470e+01	-1.624520183258667816e-01	-5.190695295770823003e-01	5.438968972089482934e-01	-1.444047788020518652e+01	-1.624520183258682526e-01	-5.190695295770813011e-01	5.438968972089477383e-01	-1.444047788020519008e+01
6.647116324535676270e+11	1.669014479225144898e+00	1.324842613316745341e-02	3.691362778636876563e+00	2.785433811068176002e+00	4.422363008640255166e-02	1.587674778365794070e-02	4.763579984847313026e+05	8.894734121295941520e+01	-3.396048346039437504e-01	-4.268799076125094905e-01	5.454886792680821994e-01	-1.480918932442170366e+01	-3.396048346039368671e-01	-4.268799076125152081e-01	5.454886792680824215e-01	-1.480918932442168767e+01
6.744868035190612793e+11	1.668717307339522060e+00	1.338130033144731452e-02	3.783214245154236544e+00	2.784438392615904423e+00	4.465921491558843409e-02	1.603885905108222432e-02	4.763214266483362881e+05	8.894681886853722119e+01	-4.862704535314909537e-01	-2.513651781540346963e-01	5.473969371179669974e-01	-1.523086780479150448e+01	-4.862704535314946175e-01	-2.513651781540306995e-01	5.473969371179684407e-01	-1.523086780479151336e+01
6.842619745845548096e+11	1.668703232118758484e+00	1.349202037383289560e-02	3.869800315854902806e+00	2.784388442269823294e+00	4.502835601125418363e-02	1.617172206567099244e-02	4.863066137076648301e+05	8.908796541386050194e+01	-5.208023507444555777e-01	-3.809698691986884711e-02	5.221938997664791193e-01	-1.563494276063070743e+01	-5.208023507444550226e-01	-3.809698691986868752e-02	5.221938997664785642e-01	-1.563494276063070743e+01
6.940371456500484619e+11	1.668657031642068578e+00	1.382505129925673364e-02	4.021968154463230860e+00	2.784225157205092671e+00	4.613853812663412657e-02	1.657141054387630333e-02	4.881996269674033392e+05	8.911439720272680631e+01	-4.941636471715561418e-01	1.512725638898235747e-01	5.167988958692684154e-01	-1.600502373915150400e+01	-4.941636471715551426e-01	1.512725638898215208e-01	5.167988958692668611e-01	-1.600502373915150045e+01
7.038123167155421143e+11	1.668514105274220505e+00	1.400402516203409949e-02	4.131415801497043461e+00	2.783743206778293899e+00	4.673182702693799012e-02	1.678740586170018173e-02	4.927317627188974293e+05	8.917726443586124674e+01	-3.922178074146482341e-01	3.415734647477756125e-01	5.201031054252166497e-01	-1.642445333637414961e+01	-3.922178074146491222e-01	3.415734647477785546e-01	5.201031054252193142e-01	-1.642445333637415317e+01
7.135874877810357666e+11	1.668553798222148332e+00	1.406480653990367299e-02	4.206977122795796831e+00	2.783873958778552815e+00	4.693577274683197187e-02	1.685987707842398833e-02	4.981095676312564174e+05	8.925111642093257558e+01	-2.126568655320345558e-01	4.517993032586548052e-01	4.993451240203670705e-01	-1.683883469463001603e+01	-2.126568655320358048e-01	4.517993032586540836e-01	4.993451240203669594e-01	-1.683883469463001248e+01
7.233626588465294189e+11	1.668601718256489841e+00	1.431087255968291165e-02	4.339216920890965667e+00	2.784026893095090660e+00	4.775829308567311471e-02	1.715439358869795539e-02	5.014536248571504257e+05	8.929663849536449050e+01	-3.188921979026863862e-02	4.903400302910186914e-01	4.913758924129562611e-01	-1.721381614189984077e+01	-3.188921979027115050e-02	4.903400302910176922e-01	4.913758924129553729e-01	-1.721381614189983722e+01
7.331378299120230713e+11	1.668442297805750929e+00	1.440336125931494446e-02	4.426277565206292230e+00	2.783492244291767559e+00	4.806235431123551810e-02	1.726692589490742835e-02	4.977761385838142014e+05	8.924656076488034273e+01	1.684513168825712282e-01	4.681056607751908905e-01	4.974924680929858067e-01	-1.762418898859933236e+01	1.684513168825716167e-01	4.681056607751939991e-01	4.974924680929889154e-01	-1.762418898859933236e+01
7.429130009775167236e+11	1.668392574682000085e+00	1.434780384347753707e-02	4.467993681052122135e+00	2.783327923778902591e+00	4.787553879090356707e-02	1.720082581067318775e-02	4.960782259979047230e+05	8.922331467140877237e+01	3.332696953330162026e-01	3.493348783578176797e-01	4.828079815668261388e-01	-1.804062697846295293e+01	3.332696953330153145e-01	3.493348783578185124e-01	4.828079815668261388e-01	-1.804062697846294938e+01
7.526881720430103760e+11	1.668356504657583450e+00	1.450672289638716382e-02	4.576922597216742439e+00	2.783202981624076422e+00	4.840477101090524814e-02	1.739175019949846385e-02	4.877700450239817146e+05	8.910840803186357562e+01	4.289008255825090821e-01	1.995639435950553320e-01	4.730556899230451973e-01	-1.841405853205804277e+01	4.289008255825071392e-01	1.995639435950571916e-01	4.730556899230443091e-01	-1.841405853205803922e+01
7.624633431085040283e+11	1.668096389538807678e+00	1.460134006406740674e-02	4.666602891874380710e+00	2.782332365660738827e+00	4.871288528659836747e-02	1.750793179413351677e-02	4.851162598354895017e+05	8.907129198349856836e+01	4.789205574516521846e-01	1.839627957970299890e-02	4.792737458406999829e-01	-1.881116283207935069e+01	4.789205574516545161e-01	1.839627957970529221e-02	4.792737458407024254e-01	-1.881116283207934714e+01
7.722385141739976807e+11	1.667935389572474225e+00	1.461447398077618011e-02	4.730682562547639414e+00	2.781794880938546655e+00	4.875199670504540977e-02	1.752537436857926414e-02	4.890977444317328045e+05	8.912690162156582119e+01	4.340802867135811205e-01	-1.718513898173188725e-01	4.668603597388504833e-01	-1.922652084357898161e+01	4.340802867135807874e-01	-1.718513898173195109e-01	4.668603597388504278e-01	-1.922652084357898516e+01
7.820136852394912109e+11	1.667872907280417039e+00	1.478006452042792025e-02	4.844844519923911186e+00	2.781581584532802243e+00	4.930253836295651892e-02	1.772464220970798240e-02	4.830561571401825058e+05	8.904233896824274552e+01	3.311715079406633566e-01	-3.104678657590492774e-01	4.539436785997486012e-01	-1.960269848725000941e+01	3.311715079406607476e-01	-3.104678657590507207e-01	4.539436785997477686e-01	-1.960269848725001651e+01
7.917888563049848633e+11	1.667696288100775748e+00	1.504861357571477508e-02	4.994534721104280983e+00	2.780984448574554513e+00	5.019303400256494574e-02	1.804865684462648653e-02	4.860357732062118594e+05	8.908417530764312176e+01	1.876826969563465120e-01	-4.147164290856226176e-01	4.552082065278898471e-01	-1.999537420709840774e+01	1.876826969563534786e-01	-4.147164290856216740e-01	4.552082065278919565e-01	-1.999537420709839353e+01
8.015640273704785156e+11	1.667570965566971042e+00	1.514383227140030791e-02	5.088188248878621422e+00	2.780563589546095837e+00	5.050683000640653758e-02	1.816424202499586013e-02	4.824759846540550934e+05	8.903416284508462297e+01	3.014795518730716169e-03	-4.448614830734600734e-01	4.448716984865840884e-01	-2.041357542120562840e+01	3.014795518732862455e-03	-4.448614830734602399e-01	4.448716984865842550e-01	-2.041357542120562130e+01
8.113391984359721680e+11	1.667619794921575638e+00	1.534650073053082583e-02	5.219164485470676240e+00	2.780720265329605922e+00	5.118425680202325079e-02	1.840683417177752315e-02	4.883329862587809912e+05	8.911625540723250083e+01	-1.595793818094461136e-01	-3.989008186563577918e-01	4.296364070041056027e-01	-2.080089980332730804e+01	-1.595793818094468908e-01	-3.989008186563566261e-01	4.296364070041047700e-01	-2.080089980332731159e+01
8.211143695014658203e+11	1.667576741052059885e+00	1.558654085603197043e-02	5.364664362180120882e+00	2.780569247041952075e+00	5.198350600995315512e-02	1.869527474104616324e-02	4.939407802673592814e+05	8.919393755133394563e+01	-3.001458096685191146e-01	-3.072920342169639385e-01	4.295531414793408720e-01	-2.119398641816646744e+01	-3.001458096685146737e-01	-3.072920342169702668e-01	4.295531414793423153e-01	-2.119398641816644968e+01
8.308895405669594727e+11	1.667503657147120455e+00	1.563617048902279233e-02	5.445814578599270206e+00	2.780323956771459493e+00	5.214674294844277164e-02	1.875563558751481077e-02	4.926606652021703776e+05	8.917628268296513738e+01	-3.935475699174229014e-01	-1.559737166881606241e-01	4.233290565097409530e-01	-2.161381216724053189e+01	-3.935475699174232345e-01	-1.559737166881607628e-01	4.233290565097412861e-01	-2.161381216724053189e+01
8.406647116324531250e+11	1.667567952716788149e+00	1.571279018333145844e-02	5.536882278507833099e+00	2.780535985152714940e+00	5.240429071497297586e-02	1.884683060920529230e-02	4.963911357518849545e+05	8.922760468813848433e+01	-4.102986592236111396e-01	6.852996269644233245e-03	4.103558861751159803e-01	-2.200784948057216539e+01	-4.102986592236105290e-01	6.852996269645730311e-03	4.103558861751153697e-01	-2.200784948057216894e+01
8.504398826979467773e+11	1.667483806245910305e+00	1.583815293801680429e-02	5.645953699527889391e+00	2.780251397003860259e+00	5.281972708997821619e-02	1.899818381420451119e-02	4.921568055907420930e+05	8.916932105485126669e+01	-3.778211171098758703e-01	1.611969005207404271e-01	4.107715146789612248e-01	-2.239441488412873227e+01	-3.778211171098765364e-01	1.611969005207410377e-01	4.107715146789620575e-01	-2.239441488412873227e+01
8.602150537634404297e+11	1.667315268040765908e+00	1.584862006686678024e-02	5.714623909152042991e+00	2.779689024283827248e+00	5.284929242972849495e-02	1.901266363540246931e-02	4.922173170969049097e+05	8.917015749477539543e+01	-2.794441061175401697e-01	2.971058134710033438e-01	4.078735990991543825e-01	-2.280717060167305377e+01	-2.794441061175380048e-01	2.971058134710059528e-01	4.078735990991547711e-01	-2.280717060167306443e+01
8.699902248289340820e+11	1.667266026152093072e+00	1.586828030155958483e-02	5.786732372725754914e+00	2.779524199641262960e+00	5.291328928049757185e-02	1.903681546911042619e-02	4.883804043689389364e+05	8.911691600040175842e+01	-1.398891605987406805e-01	3.705940098672906857e-01	3.961172773340463915e-01	-2.320100805704312563e+01	-1.398891605987424291e-01	3.705940098672895755e-01	3.961172773340459474e-01	-2.320100805704312208e+01
8.797653958944277344e+11	1.667119987508851153e+00	1.607375097402562181e-02	5.927523336598694570e+00	2.779030687281137002e+00	5.359374304607595479e-02	1.928504902495674009e-02	4.851960907023785403e+05	8.907241146330996173e+01	7.368372887317966267e-03	3.926857880345241414e-01	3.927549121822689893e-01	-2.358070674286441104e+01	7.368372887314575750e-03	3.926857880345244189e-01	3.927549121822691558e-01	-2.358070674286440394e+01
8.895405669599212646e+11	1.666894577714853165e+00	1.617988252839936553e-02	6.032957749784357837e+00	2.778275744616546028e+00	5.394031690930438383e-02	1.941503359190473524e-02	4.786427254751789733e+05	8.897989401812822052e+01	1.605519546400263065e-01	3.551849440836413185e-01	3.897861909334814356e-01	-2.398648032803590624e+01	1.605519546400247521e-01	3.551849440836428728e-01	3.897861909334822128e-01	-2.398648032803589913e+01
8.993157380254149170e+11	1.666819702875061759e+00	1.629850855994898970e-02	6.143971884292760421e+00	2.778022280511230235e+00	5.433335039040165099e-02	1.955828460108781711e-02	4.788934236855887575e+05	8.898345650312573696e+01	2.760970197613907828e-01	2.564097565702909143e-01	3.767964007067445831e-01	-2.438429715037421275e+01	2.760970197613920041e-01	2.564097565702890269e-01	3.767964007067442500e-01	-2.438429715037421630e+01
9.090909090909085693e+11	1.666754995800832306e+00	1.654855196087611988e-02	6.306036408674715155e+00	2.777798361455030562e+00	5.516476330811986156e-02	1.985916763203221178e-02	4.745675683842693106e+05	8.892172184929196987e+01	3.458671468432809593e-01	1.325363879213644624e-01	3.703916540484600284e-01	-2.476680072378152531e+01	3.458671468432801821e-01	1.325363879213662666e-01	3.703916540484599729e-01	-2.476680072378151820e+01
9.188660801564022217e+11	1.666631255297937875e+00	1.672710691037557207e-02	6.442615508265561175e+00	2.777379945030388875e+00	5.575583837508410467e-02	2.007497694899429766e-02	4.801289373991989996e+05	8.900098626658473222e+01	3.667223842212732343e-01	-1.487661247898279700e-02	3.670240056015205421e-01	-2.517328541331177760e+01	3.667223842212745111e-01	-1.487661247898078645e-02	3.670240056015217078e-01	-2.517328541331177050e+01
9.286412512218958740e+11	1.666642994688956492e+00	1.683506386767236532e-02	6.553177040319598134e+00	2.777415452370344262e+00	5.611608252039463479e-02	2.020442511490428555e-02	4.795688955954990233e+05	8.899304585599806217e+01	3.207421625565056167e-01	-1.538984005687475121e-01	3.557530780457739961e-01	-2.558011463647887140e+01	3.207421625565051726e-01	-1.538984005687481504e-01	3.557530780457737740e-01	-2.558011463647887140e+01
9.384164222873895264e+11	1.666661499885926379e+00	1.700831780780397845e-02	6.690308168306503767e+00	2.777471272327354690e+00	5.669421693618217906e-02	2.041217041596106799e-02	4.799838509695017128e+05	8.899893008473360112e+01	2.344617212997412992e-01	-2.589759455428803925e-01	3.493434400767624348e-01	-2.596777906787452750e+01	2.344617212997392453e-01	-2.589759455428818358e-01	3.493434400767621573e-01	-2.596777906787453460e+01
9.481915933528831787e+11	1.666576547545044029e+00	1.710312221162309590e-02	6.797679128181747465e+00	2.777184872037772312e+00	5.700732473537555717e-02	2.052701831604972216e-02	4.800953461128436611e+05	8.900051026222608641e+01	1.133141088314599670e-01	-3.291793678639795551e-01	3.481366735746136976e-01	-2.637201037934073966e+01	1.133141088314647410e-01	-3.291793678639791110e-01	3.481366735746148633e-01	-2.637201037934072545e+01
9.579667644183768311e+11	1.666565716516264839e+00	1.710803591108480196e-02	6.869731390347079802e+00	2.777148602574636360e+00	5.702333225268606254e-02	2.053305040998559469e-02	4.825401945500833681e+05	8.903506821144021899e+01	-2.618922335675955698e-02	-3.393890897032269538e-01	3.403980458663287689e-01	-2.678055071632477535e+01	-2.618922335676062557e-02	-3.393890897032267318e-01	3.403980458663286579e-01	-2.678055071632477890e+01
9.677419354838704834e+11	1.666522147854860858e+00	1.719558102519908038e-02	6.975343140238117634e+00	2.777000381283984520e+00	5.731363324745412241e-02	2.063868396768255703e-02	4.778024610367648420e+05	8.896794002536444168e+01	-1.491880475836430409e-01	-2.993945571567389052e-01	3.345058660126891681e-01	-2.716582354358239115e+01	-1.491880475836395992e-01	-2.993945571567401265e-01	3.345058660126887240e-01	-2.716582354358238049e+01
9.775171065493641357e+11	1.666364839628438732e+00	1.729758330997842666e-02	7.087596064909631011e+00	2.776472572361546653e+00	5.764816927658351908e-02	2.076309697795807735e-02	4.804959112705157022e+05	8.900618429114352637e+01	-2.521009985502594142e-01	-2.179752769887741415e-01	3.332688627045297669e-01	-2.756140472534616137e+01	-2.521009985502593032e-01	-2.179752769887759178e-01	3.332688627045308216e-01	-2.756140472534615782e+01
9.872922776148577881e+11	1.666218711207839043e+00	1.734007299571195190e-02	7.176056055723377902e+00	2.775984115447615697e+00	5.778470815833004065e-02	2.081593617080640390e-02	4.715108958959560841e+05	8.887775956590024862e+01	-3.106276255678999676e-01	-9.971559657695994172e-02	3.262402825627921943e-01	-2.796371203948881146e+01	-3.106276255679003007e-01	-9.971559657695887313e-02	3.262402825627921943e-01	-2.796371203948881501e+01
9.970674486803513184e+11	1.666135017403173268e+00	1.748279410104797149e-02	7.306754941586969920e+00	2.775700248127492831e+00	5.825739090761131167e-02	2.098835814382772960e-02	4.739453970545007614e+05	8.891279652994579408e+01	-3.174526493859397003e-01	2.360034929717417379e-02	3.183286997571864729e-01	-2.834854026961951945e+01	-3.174526493859393672e-01	2.360034929717304275e-02	3.183286997571860844e-01	-2.834854026961951590e+01
1.006842619745844971e+12	1.665974109754579491e+00	1.767848976766970767e-02	7.460980648768348544e+00	2.775157205372098090e+00	5.890381250499796689e-02	2.122539666977173514e-02	4.704295658372017206e+05	8.886213917159224707e+01	-2.814896349196148173e-01	1.412470110780314481e-01	3.149398874478359645e-01	-2.873940771833660435e+01	-2.814896349196143732e-01	1.412470110780338073e-01	3.149398874478365751e-01	-2.873940771833661145e+01
1.016617790811338623e+12	1.665880110764202726e+00	1.781924627045654297e-02	7.593398579570300733e+00	2.774839017902105187e+00	5.936945590152550162e-02	2.139563971765515507e-02	4.704313392619336955e+05	8.886216481904962450e+01	-1.980769420734138919e-01	2.352051196970821045e-01	3.074994688009611843e-01	-2.914521377546428837e+01	-1.980769420734153907e-01	2.352051196970811886e-01	3.074994688009614063e-01	-2.914521377546428482e+01
1.026392961876832275e+12	1.665874207805456031e+00	1.799294605557584179e-02	7.741143253541533653e+00	2.774813130123696681e+00	5.994796951283742209e-02	2.160432674259582866e-02	4.655967745899409638e+05	8.879188521242484455e+01	-9.037486477567392706e-02	2.846605780645286576e-01	2.986624530925388599e-01	-2.953771222449424982e+01	-9.037486477567351073e-02	2.846605780645284356e-01	2.986624530925384713e-01	-2.953771222449424982e+01
1.036168132942325928e+12	1.665855205988964416e+00	1.820999936619139767e-02	7.909141097293847622e+00	2.774741963243618326e+00	6.067044449045136401e-02	2.186525640731248887e-02	4.690535108422834310e+05	8.884220931749872818e+01	2.620460176956631443e-02	2.931487172876082736e-01	2.943176032813389909e-01	-2.993428338007824152e+01	2.620460176956574891e-02	2.931487172876087732e-01	2.943176032813394349e-01	-2.993428338007823797e+01
1.045943304007819580e+12	1.665826476647257692e+00	1.829383996016478026e-02	8.020513617164130693e+00	2.774643185718528748e+00	6.094872593038021258e-02	2.196632930824824956e-02	4.620023669780133641e+05	8.873915905282704841e+01	1.382328050798202479e-01	2.540072520188783045e-01	2.891850488500702920e-01	-3.034351579440925661e+01	1.382328050798183050e-01	2.540072520188793592e-01	2.891850488500702920e-01	-3.034351579440924951e+01
1.055718475073313232e+12	1.665893165961519040e+00	1.840278709808997742e-02	8.143683461961675363e+00	2.774861377824315856e+00	6.131415452270581878e-02	2.209629461590631797e-02	4.675221306896800525e+05	8.881996098216892221e+01	2.203577844276514708e-01	1.754116163165790332e-01	2.816501168056886328e-01	-3.074361043660873349e+01	2.203577844276522757e-01	1.754116163165773401e-01	2.816501168056881887e-01	-3.074361043660874060e+01
1.065493646138806885e+12	1.665869510213810356e+00	1.852850649820027285e-02	8.275236977167766739e+00	2.774777919506946411e+00	6.173214809030058009e-02	2.224759958493176953e-02	4.621632301682531252e+05	8.874152750087672814e+01	2.677621316993645251e-01	7.640058319759518435e-02	2.784485738608127314e-01	-3.113798214706408274e+01	2.677621316993650802e-01	7.640058319759429617e-02	2.784485738608130645e-01	-3.113798214706408629e+01
1.075268817204300537e+12	1.665822303524291614e+00	1.862577050119071376e-02	8.394995351598929290e+00	2.774617027592213958e+00	6.205444784241662820e-02	2.236504974391614886e-02	4.630551548817165312e+05	8.875464469835735315e+01	2.716673810882325735e-01	-3.522589167283100148e-02	2.739416532612100053e-01	-3.154487260262338566e+01	2.716673810882329620e-01	-3.522589167282996758e-02	2.739416532612102828e-01	-3.154487260262337855e+01
1.085043988269794189e+12	1.665775701299409883e+00	1.873268003922705718e-02	8.519937746023595437e+00	2.774457773738089106e+00	6.240888645912181371e-02	2.249408408729786785e-02	4.593009830663806060e+05	8.869926190202733096e+01	2.308909410750329683e-01	-1.335191635854242331e-01	2.667170667862587274e-01	-3.194022086891482815e+01	2.308909410750308311e-01	-1.335191635854273695e-01	2.667170667862585054e-01	-3.194022086891484236e+01
1.094819159335287842e+12	1.665703222451949683e+00	1.891948861110700000e-02	8.682423058900360147e+00	2.774209278237503629e+00	6.302850629332777677e-02	2.271944902922778953e-02	4.552627912563418504e+05	8.863918151109572818e+01	1.598763958706155286e-01	-2.073945191700800883e-01	2.618643705019193524e-01	-3.232999159869978456e+01	1.598763958706160559e-01	-2.073945191700797275e-01	2.618643705019194079e-01	-3.232999159869978456e+01
1.104594330400781494e+12	1.665554463766960369e+00	1.906047886965812205e-02	8.825224833457797402e+00	2.773708369919305916e+00	6.349253132578983050e-02	2.289084606527577725e-02	4.538132840673032915e+05	8.861748561999624485e+01	6.581644076234850760e-02	-2.487288018021803493e-01	2.572893715655041325e-01	-3.272804040249470603e+01	6.581644076234960394e-02	-2.487288018021802938e-01	2.572893715655043545e-01	-3.272804040249469892e+01
1.114369501466275146e+12	1.665538932567257158e+00	1.931490064398579468e-02	9.022166908147681852e+00	2.773646870510391160e+00	6.433943800245345290e-02	2.319669410209168614e-02	4.520573815629429300e+05	8.859111066515185939e+01	-3.486811408514284283e-02	-2.455845846424185575e-01	2.480475228536737076e-01	-3.312776027084130703e+01	-3.486811408514267629e-02	-2.455845846424185019e-01	2.480475228536735965e-01	-3.312776027084130703e+01
1.124144672531768799e+12	1.665442462892064990e+00	1.955829817485995117e-02	9.215999246876030782e+00	2.773316070176490289e+00	6.514644056463227140e-02	2.349044930911406426e-02	4.469948254581633955e+05	8.851448989606059570e+01	-1.219513344466203880e-01	-2.087946899249701616e-01	2.418002285238289306e-01	-3.351534898595630807e+01	-1.219513344466198607e-01	-2.087946899249704391e-01	2.418002285238289029e-01	-3.351534898595630807e+01
1.133919843597262451e+12	1.665494660704431418e+00	1.981453798975596134e-02	9.417930193039861564e+00	2.773479848919221613e+00	6.600201445252734667e-02	2.379754606050129423e-02	4.492854836728455848e+05	8.854926547452765817e+01	-1.901498029289927227e-01	-1.394044539781550407e-01	2.357764817425230530e-01	-3.392490283574694132e+01	-1.901498029289939162e-01	-1.394044539781540692e-01	2.357764817425234694e-01	-3.392490283574694843e+01
1.143695014662756104e+12	1.665551989938725441e+00	2.025668000139977873e-02	9.711082790298380729e+00	2.773653098104169157e+00	6.747710737176676465e-02	2.432788275429552394e-02	4.437594956067011808e+05	8.846506798716282560e+01	-2.187278555290248228e-01	-5.034495942837523969e-02	2.244470755527251116e-01	-3.433128774685643947e+01	-2.187278555290245174e-01	-5.034495942837632909e-02	2.244470755527251116e-01	-3.433128774685643236e+01
1.153470185728249512e+12	1.665429742694758186e+00	2.067489954483107614e-02	9.996292207752613734e+00	2.773228776381139404e+00	6.886518525837598270e-02	2.483213279945840207e-02	4.427798103077587439e+05	8.845003152203408092e+01	-2.126939112073629734e-01	3.436135382892476636e-02	2.154516245045327572e-01	-3.471768838525298406e+01	-2.126939112073631954e-01	3.436135382892319123e-02	2.154516245045327016e-01	-3.471768838525297696e+01
1.163245356793743164e+12	1.665407351220881571e+00	2.092467830229377893e-02	1.020279777094922302e+01	2.773143803338498081e+00	6.969622613314427340e-02	2.513256833246052535e-02	4.357386518771523261e+05	8.834097302653800909e+01	-1.776255566607648217e-01	1.119324007724934039e-01	2.099516628220425563e-01	-3.511981998085073542e+01	-1.776255566607642944e-01	1.119324007724946390e-01	2.099516628220428061e-01	-3.511981998085074252e+01
1.173020527859236816e+12	1.665607143894899833e+00	2.139038478694787679e-02	1.051752058025939363e+01	2.773789609232391928e+00	7.125595542360234347e-02	2.568902673311313292e-02	4.419373583105657599e+05	8.843707472012027893e+01	-1.111788196350569219e-01	1.657398669227931609e-01	1.995756333399187898e-01	-3.553745467967216598e+01	-1.111788196350567415e-01	1.657398669227931887e-01	1.995756333399187066e-01	-3.553745467967216598e+01
1.182795698924730469e+12	1.665327878077971668e+00	2.242211233518414532e-02	1.111668812285392782e+01	2.772814190382108190e+00	7.468033751435625145e-02	2.693304793858722693e-02	4.399198111240030848e+05	8.840594442861457480e+01	-3.895034560614472896e-02	1.785119945544181574e-01	1.827119635454524105e-01	-3.591348795576151787e+01	-3.895034560614531877e-02	1.785119945544179354e-01	1.827119635454523550e-01	-3.591348795576151787e+01
1.192570869990224121e+12	1.664246727498213119e+00	2.315642511943451221e-02	1.157563627401205864e+01	2.769180949964199723e+00	7.707600945115261615e-02	2.783350414574716283e-02	4.388355954087021528e+05	8.838915619951274039e+01	1.835251428110324171e-02	1.704218935307127147e-01	1.714072243956819841e-01	-3.623559081786785896e+01	1.835251428110602420e-02	1.704218935307124649e-01	1.714072243956820396e-01	-3.623559081786787317e+01
