Repository: alperensar/UoB_VNA_Extraction

# VNA Parameter Extraction Algorithm
MATLAB software for extracting permittivity and loss tangent from VNA measurements.

**Initialisation Correction.** Configuration discovery and the Optimization Toolbox check have been corrected. The extraction calculations are unchanged.

The software supports GRL and TRL workflows, CSV and Touchstone inputs, and interactive fit settings.

## Download and start

Download this repository using **Code → Download ZIP** and extract it, or clone `https://github.com/alperensar/UoB_VNA_Extraction.git`. Open the extracted repository folder in MATLAB. Keep `src/runAllMaterials.m` and `src/config_VNA.json` together.

In the MATLAB Command Window, run:

```matlab
addpath(fullfile(pwd, 'src'));
runAllMaterials
```

Use this same command on Windows, macOS, or Linux after opening the repository folder in MATLAB. No permanent MATLAB path change is needed. If you prefer to start from another folder, replace `pwd` with the absolute path to the extracted repository. For example:

```matlab
addpath(fullfile('C:', 'Users', 'YourName', 'Documents', 'UoB_VNA_Extraction', 'src'));
runAllMaterials
```

The second example shows the Windows path form; replace every example directory with the one on your computer. On macOS or Linux, use the same command with a path under your home directory.

When prompted, select the measurement root directory. The default `FilePatterns.rootDir` in `src/config_VNA.json` is empty so the software asks you to select your own data. If you set it to an existing directory, that directory is used directly. Select CSV or S2P input, then use the interactive controls to review and export the fit. You may also call `runAllMaterials('path/to/config_VNA.json')` to select a separate configuration.

## Measurement data and configuration

The example [folder_struct](folder_struct) shows a material directory with measurement-system and frequency-band subdirectories. The material name must match an entry in `Materials` in [src/config_VNA.json](src/config_VNA.json). The configuration defines material thickness and surface roughness, input patterns, GRL/TRL selection, frequency bands, and output settings. Edit these values for your own measurements before extraction. Keep the supplied configuration structure intact.

If the program reports `VNA:ConfigurationNotFound`, check that `src/config_VNA.json` exists or provide its path explicitly. If it reports `VNA:MissingOptimizationToolbox`, install or license Optimization Toolbox. If no files are found, check the selected root directory, the material names, and the CSV/S2P format selected in the first dialog.

## Citation

If you use this software in research, please cite:

A. Sari et al., “Interlaboratory mmWave and THz Quasi-Optical Characterization of Commercial Conventional and 3-D Printable Substrates,” *IEEE Transactions on Terahertz Science and Technology*, vol. 16, no. 6, pp. 737–749, 2026. [DOI: 10.1109/TTHZ.2026.3674230](https://doi.org/10.1109/TTHZ.2026.3674230).

File: folder_struct/RADIX_2.8_HT/TOPTICA_NPL/Processed_Revision/NR_NFP/RADIX_2.8_HT_TOPTICA_NPL_1_NR_NFP_L2.94mm.txt (part 1 of 4)
freq_roi_Hz	n_opt	k_opt	alpha_cm	eps_r	eps_i	loss_tan	DR	alpha_max	H_meas_real	H_meas_imag	H_meas_mag	H_meas_phase	H_model_real	H_model_imag	H_model_mag	H_model_phase
3.030303030303028564e+11	1.672501601120972348e+00	5.903927036411418805e-03	7.499221872259884680e-01	2.797226749397764944e+00	1.974865484259899148e-02	7.060083651370351737e-03	2.080358470108278270e+05	8.331098877594715191e+01	8.388631872292594549e-01	9.681481342813115162e-03	8.389190532878741946e-01	1.154067989824462785e-02	8.388631872292597880e-01	9.681481342812105553e-03	8.389190532878745277e-01	1.154067989824342048e-02
3.128054740957965088e+11	1.675684924814576870e+00	8.241748511383028067e-03	1.080644541294845329e+00	2.807852040832309104e+00	2.762114746927504111e-02	9.837109316161661218e-03	1.974449639123563538e+05	8.295550675752257064e+01	7.176521718778257064e-01	-3.506386422141596348e-01	7.987315551640299383e-01	-4.544791032069227521e-01	7.176521718778262615e-01	-3.506386422141587467e-01	7.987315551640299383e-01	-4.544791032069214753e-01
3.225806451612901611e+11	1.672401625745992382e+00	1.024238252529870163e-02	1.384932027649817377e+00	2.796822291398043614e+00	3.425875437364378495e-02	1.224917095341045495e-02	2.226176720175789087e+05	8.377188899404725930e+01	5.346665611243361926e-01	-5.459789725227709445e-01	7.641736517451673816e-01	-7.958659790287164748e-01	5.346665611243376359e-01	-5.459789725227696122e-01	7.641736517451672706e-01	-7.958659790287139213e-01
3.323558162267838135e+11	1.671761866976529065e+00	6.687901647145584952e-03	9.317133582249573776e-01	2.794743011848408010e+00	2.236115788757501305e-02	8.001149942150002914e-03	2.225887111412411905e+05	8.377100386356697470e+01	3.049217693871434376e-01	-7.578477001948928926e-01	8.168907039114073898e-01	-1.188263746427548506e+00	3.049217693871450474e-01	-7.578477001948925595e-01	8.168907039114076118e-01	-1.188263746427546508e+00
3.421309872922774048e+11	1.675140019812414005e+00	8.225465200163879775e-03	1.179619765894445393e+00	2.806026427699375603e+00	2.755761187673768861e-02	9.820866833150896508e-03	2.240989465094236366e+05	8.381700825794258947e+01	-7.312580147169996103e-02	-7.838569007719726756e-01	7.872604548233835819e-01	-1.663816832156801429e+00	-7.312580147169701894e-02	-7.838569007719734527e-01	7.872604548233840260e-01	-1.663816832156797654e+00
3.519061583577710571e+11	1.672392284006411156e+00	1.070916714002539787e-02	1.579689476105859081e+00	2.796781265343347478e+00	3.581985698622696529e-02	1.280752893695801149e-02	2.448461448805113032e+05	8.441939866098742584e+01	-3.160955699868887581e-01	-6.719766001468632233e-01	7.426095612839047622e-01	-2.010482082355649958e+00	-3.160955699868877589e-01	-6.719766001468637784e-01	7.426095612839047622e-01	-2.010482082355648625e+00
3.616813294232647095e+11	1.671274761996507374e+00	7.826940410169734227e-03	1.186608018657609565e+00	2.793098069090298008e+00	2.616193594233453754e-02	9.366637080113475455e-03	2.432598027563649812e+05	8.437517636723104886e+01	-5.754396020991229266e-01	-5.367458922405358157e-01	7.869097079723224031e-01	-2.390971161759778862e+00	-5.754396020991217053e-01	-5.367458922405370370e-01	7.869097079723224031e-01	-2.390971161759776642e+00
3.714565004887583618e+11	1.674361131993688190e+00	8.744999000789458604e-03	1.361623029649122740e+00	2.803408725323660811e+00	2.928457285249102052e-02	1.044605896669956353e-02	2.570932944452246884e+05	8.475146655379442961e+01	-7.375899116159092550e-01	-2.087811292501400295e-01	7.665692647429378503e-01	-2.865750018153269352e+00	-7.375899116159086999e-01	-2.087811292501421667e-01	7.665692647429379614e-01	-2.865750018153266687e+00
3.812316715542520142e+11	1.672636473338770635e+00	1.138881473224392232e-02	1.819938290982662910e+00	2.797583066842154409e+00	3.809869381849821657e-02	1.361843166340834417e-02	2.747843934563997318e+05	8.520421842600539719e+01	-7.139552312877894824e-01	6.399425213213177921e-02	7.168175057775526549e-01	-3.230987185537687267e+00	-7.139552312877892604e-01	6.399425213213169594e-02	7.168175057775524328e-01	-3.230987185537686379e+00
3.910068426197456055e+11	1.671307282508019298e+00	9.306552930937371515e-03	1.525324936995887448e+00	2.793181420636884127e+00	3.110821937704396148e-02	1.113719973475652512e-02	2.850888846374765271e+05	8.545468099839146703e+01	-6.699336810704004108e-01	3.342508945921726649e-01	7.486887187397741616e-01	-3.604384951724043162e+00	-6.699336810704002998e-01	3.342508945921732200e-01	7.486887187397743837e-01	-3.604384951724042718e+00
4.007820136852392578e+11	1.674039862775390075e+00	9.233726848188197889e-03	1.551223613689754588e+00	2.802324200449539671e+00	3.091525365169281100e-02	1.103200466481839802e-02	2.996642108269482269e+05	8.579390978340545360e+01	-4.429656215206688730e-01	5.996728394143807650e-01	7.455374277529587257e-01	-4.076172890787750802e+00	-4.429656215206698167e-01	5.996728394143800989e-01	7.455374277529587257e-01	-4.076172890787749026e+00
4.105571847507329102e+11	1.673214061322827018e+00	1.168070945521798576e-02	2.010166537854285007e+00	2.799508856035052062e+00	3.908865461339446762e-02	1.396268296459536075e-02	3.054457037844979786e+05	8.592391953449988762e+01	-1.734668441508499526e-01	6.750608016602740458e-01	6.969919884459699899e-01	-4.460866057004905016e+00	-1.734668441508520065e-01	6.750608016602734907e-01	6.969919884459699899e-01	-4.460866057004901464e+00
4.203323558162265625e+11	1.671450313666861476e+00	1.008520816519123224e-02	1.776915802775341113e+00	2.793644439633314214e+00	3.371384870220895530e-02	1.206805283589852153e-02	3.151413381052506156e+05	8.613652079853764576e+01	7.812452612480837166e-02	7.172505220485083655e-01	7.214927255080840762e-01	-4.820883497633118075e+00	7.812452612480468017e-02	7.172505220485088095e-01	7.214927255080841872e-01	-4.820883497633111858e+00
4.301075268817202148e+11	1.673558659961675854e+00	9.275642657092169480e-03	1.672284687162949091e+00	2.800712550786017996e+00	3.104666419097305841e-02	1.108527334669166114e-02	3.232792888915424119e+05	8.630997652877910298e+01	3.945550591932867057e-01	6.170875576406604779e-01	7.324416348965515633e-01	-5.281264066094796483e+00	3.945550591932831530e-01	6.170875576406623653e-01	7.324416348965512302e-01	-5.281264066094790266e+00
4.398826979472138672e+11	1.673179989199740980e+00	1.155594184635907323e-02	2.130744562403646292e+00	2.799397736466489039e+00	3.867034130736781566e-02	1.381380744994780731e-02	3.306278388604147476e+05	8.646289531518957006e+01	5.624812800705593085e-01	3.905114770971601645e-01	6.847513447773730944e-01	-5.676318221989038904e+00	5.624812800705584204e-01	3.905114770971621629e-01	6.847513447773734274e-01	-5.676318221989035351e+00
4.496578690127074585e+11	1.671179532707805837e+00	1.074193289528139160e-02	2.024667884451353483e+00	2.792725641419153249e+00	3.590339679262993106e-02	1.285604151734190403e-02	3.407970127588300384e+05	8.666899553369296427e+01	6.729180245632184754e-01	1.766580391447967469e-01	6.957202962229497301e-01	-6.026453262140229583e+00	6.729180245632174762e-01	1.766580391448008824e-01	6.957202962229497301e-01	-6.026453262140222478e+00
4.594330400782011108e+11	1.672656145234167724e+00	9.772885792953772341e-03	1.882063225504261750e+00	2.797683070892903245e+00	3.269335495651164158e-02	1.168586795861666083e-02	3.503712823538214434e+05	8.685749347166678547e+01	6.975917258166490775e-01	-1.337535317111046840e-01	7.102986858871725984e-01	-6.472622349779620698e+00	6.975917258166491886e-01	-1.337535317111031574e-01	7.102986858871724873e-01	-6.472622349779618034e+00
4.692082111436947632e+11	1.672884262800504951e+00	1.194596195707331616e-02	2.349502395322582426e+00	2.798399050718509251e+00	3.996842352400294118e-02	1.428260330267792227e-02	3.586772226844957913e+05	8.701689398155689048e+01	5.469839292034148759e-01	-3.748711813266819015e-01	6.631137318711387563e-01	-6.884005948186322499e+00	5.469839292034153200e-01	-3.748711813266812354e-01	6.631137318711386452e-01	-6.884005948186320722e+00
4.789833822091884155e+11	1.671051974406776219e+00	1.175634386521387520e-02	2.360379791880300004e+00	2.792276489547707907e+00	3.929092325554127407e-02	1.407128678073911107e-02	3.646345484260527883e+05	8.712896481819882410e+01	3.841165645881028934e-01	-5.394552915738956012e-01	6.622367754799207695e-01	-7.235217287769908800e+00	3.841165645881043922e-01	-5.394552915738948240e-01	6.622367754799209916e-01	-7.235217287769905248e+00
4.887585532746820679e+11	1.672173990721730563e+00	1.060206986579866756e-02	2.172071881780846869e+00	2.796053451360798636e+00	3.545701095480632142e-02	1.268109196465822507e-02	3.799254245575192035e+05	8.740844481599050653e+01	1.223047212581783033e-01	-6.696293475764230063e-01	6.807069178270974685e-01	-7.673327501956515917e+00	1.223047212581766241e-01	-6.696293475764235614e-01	6.807069178270975796e-01	-7.673327501956517693e+00
4.985337243401756592e+11	1.672927786847726583e+00	1.230983750272830225e-02	2.572385325918842724e+00	2.798535847907889007e+00	4.118693841978880721e-02	1.471731671780408639e-02	3.793700579044701881e+05	8.739849245685347512e+01	-1.569442611250916331e-01	-6.222507090548997644e-01	6.417378327786406045e-01	-8.101048897971431018e+00	-1.569442611250889963e-01	-6.222507090549004305e-01	6.417378327786406045e-01	-8.101048897971425689e+00
5.083088954056693115e+11	1.671350260480357841e+00	1.245099606800048088e-02	2.652900532996784744e+00	2.793256665904674474e+00	4.161995104298502751e-02	1.490015276827603638e-02	3.934505026607794571e+05	8.764643025842435975e+01	-3.597032079739609367e-01	-5.224930568715409063e-01	6.343385470753971633e-01	-8.456904519589819813e+00	-3.597032079739608257e-01	-5.224930568715410173e-01	6.343385470753971633e-01	-8.456904519589819813e+00
5.180840664711629639e+11	1.671874598262481637e+00	1.109744784888584343e-02	2.409974846557490835e+00	2.795041518966575378e+00	3.710708232818971802e-02	1.327603975697273439e-02	3.934462440051461454e+05	8.764635661876813799e+01	-5.615664801536909279e-01	-3.416806330505537947e-01	6.573450894576098325e-01	-8.878174218398914519e+00	-5.615664801536899287e-01	-3.416806330505558487e-01	6.573450894576098325e-01	-8.878174218398909190e+00
5.278592375366566162e+11	1.672797655381762949e+00	1.226827589448112668e-02	2.714506095629356519e+00	2.798101485257300070e+00	4.104468630372926086e-02	1.466876255918036706e-02	4.051463000992769958e+05	8.784572245924493927e+01	-6.245376718839585894e-01	-7.031510206297975074e-02	6.284835058936411034e-01	-9.312662645053539023e+00	-6.245376718839583674e-01	-7.031510206298237364e-02	6.284835058936411034e-01	-9.312662645053533694e+00
5.376344086021502686e+11	1.671304210633387743e+00	1.275825859178302338e-02	2.875197070791474019e+00	2.793094991318596509e+00	4.264586260959312564e-02	1.526831802790222167e-02	4.055559213418702129e+05	8.785259754506178353e+01	-5.958333155554620397e-01	1.480505931497073935e-01	6.139513971462194908e-01	-9.668322254130943705e+00	-5.958333155554629279e-01	1.480505931497040073e-01	6.139513971462194908e-01	-9.668322254130938376e+00
5.474095796676439209e+11	1.671323510871624896e+00	1.150775317472727682e-02	2.640535998994419487e+00	2.793189849609123865e+00	3.846635687645855867e-02	1.377147954402079162e-02	4.130149816268032882e+05	8.797659044399547668e+01	-5.064120213309519780e-01	3.839271407583431106e-01	6.354944411711066499e-01	-1.007346324483107658e+01	-5.064120213309534213e-01	3.839271407583411677e-01	6.354944411711066499e-01	-1.007346324483107303e+01
5.571847507331375732e+11	1.672229719712273299e+00	1.243837787948755789e-02	2.905040087024516993e+00	2.796197522244715294e+00	4.159965031018163922e-02	1.487722164805671890e-02	4.087348380604343838e+05	8.790571763836780406e+01	-2.859251570070925896e-01	5.401726496629781771e-01	6.111789319450181557e-01	-1.050874533131193900e+01	-2.859251570070947546e-01	5.401726496629769558e-01	6.111789319450180447e-01	-1.050874533131193544e+01
5.669599217986312256e+11	1.671006661510966884e+00	1.317705472623599897e-02	3.131553751738146651e+00	2.792089628042768723e+00	4.403789245326984736e-02	1.577237779581597277e-02	4.233238410433378303e+05	8.814431912632579724e+01	-7.360106775328817408e-02	5.866757155168337290e-01	5.912744813972720115e-01	-1.087077187885171448e+01	-7.360106775329011697e-02	5.866757155168333959e-01	5.912744813972719005e-01	-1.087077187885171092e+01
5.767350928641247559e+11	1.670731903997674461e+00	1.221481732648580301e-02	2.952925671902443483e+00	2.791195893273375361e+00	4.081537001772681666e-02	1.462289698694726331e-02	4.264754918317854754e+05	8.819478301048992819e+01	1.617394771608093584e-01	5.850849430252142991e-01	6.070288700111965419e-01	-1.126527653144641228e+01	1.617394771608092197e-01	5.850849430252140770e-01	6.070288700111963198e-01	-1.126527653144641228e+01
5.865102639296184082e+11	1.671749166024354416e+00	1.272392263326405613e-02	3.128137232917863830e+00	2.794583375895947075e+00	4.254241410143518726e-02	1.522316867278867072e-02	4.397781921808621846e+05	8.840375392121022458e+01	3.857162631195108493e-01	4.484432138597497230e-01	5.915051577896348611e-01	-1.170591592063613007e+01	3.857162631195067415e-01	4.484432138597532758e-01	5.915051577896349722e-01	-1.170591592063612119e+01
5.962854349951120605e+11	1.670992507143819417e+00	1.372049383129256457e-02	3.429360215829968528e+00	2.792027706979812951e+00	4.585368477280574173e-02	1.642307655406704744e-02	4.477899976988825365e+05	8.852658193938607667e+01	5.009917464418537358e-01	2.632667433513697919e-01	5.659523903630894193e-01	-1.208253864119536303e+01	5.009917464418510713e-01	2.632667433513752875e-01	5.659523903630895303e-01	-1.208253864119535237e+01
6.060606060606057129e+11	1.670551395269305628e+00	1.287726253252708883e-02	3.271363221231732066e+00	2.790576140345892409e+00	4.302425778192456307e-02	1.541769714141958542e-02	4.555631509187996271e+05	8.864366858487539957e+01	5.766165866892561942e-01	5.556178842082797747e-02	5.792873210917784954e-01	-1.247030889999012260e+01	5.766165866892556391e-01	5.556178842083182162e-02	5.792873210917782734e-01	-1.247030889999011549e+01
6.158357771260993652e+11	1.671543213910027470e+00	1.300294496957070910e-02	3.356570716650526531e+00	2.793887639390781885e+00	4.346996884946289358e-02	1.555895385218200415e-02	4.622887736351833446e+05	8.874337535094851148e+01	5.382105566075947589e-01	-1.936607314870089636e-01	5.719922046356403778e-01	-1.291176981322252537e+01	5.382105566075968683e-01	-1.936607314870039398e-01	5.719922046356407108e-01	-1.291176981322251649e+01
6.256109481915930176e+11	1.671111661310490604e+00	1.389990434973732356e-02	3.645065301208396669e+00	2.792420977226976131e+00	4.645658449989290700e-02	1.663666935564521790e-02	4.699304742204621434e+05	8.885491741030328683e+01	4.074376836285537595e-01	-3.668867996550628785e-01	5.482803934135669355e-01	-1.329944720614399678e+01	4.074376836285531489e-01	-3.668867996550638222e-01	5.482803934135670465e-01	-1.329944720614399856e+01
6.353861192570866699e+11	1.670487945982271460e+00	1.327199273420514442e-02	3.534785129459584230e+00	2.790353831880931779e+00	4.434140776330796480e-02	1.589096237784946158e-02	4.711137800876474357e+05	8.887202718057118034e+01	2.463371957697197689e-01	-4.998924235970783614e-01	5.572920681199851067e-01	-1.367931166314837910e+01	2.463371957697197412e-01	-4.998924235970783059e-01	5.572920681199849957e-01	-1.367931166314837910e+01
6.451612903225803223e+11	1.671200611291312921e+00	1.310977534001776280e-02	3.545297727133049026e+00	2.792739616970992156e+00	4.381812912425892687e-02	1.569001594634307842e-02	4.731274691087580868e+05	8.890104515347933045e+01	1.429339690674507647e-02	-5.561882679162081233e-01	5.563718995085620289e-01	-1.411147374987705660e+01	1.429339690674761437e-02	-5.561882679162080123e-01	5.563718995085619179e-01	-1.411147374987705305e+01
6.549364613880739746e+11	1.670892818020298876e+00	1.398094636825455983e-02	3.838176126727943505e+00	2.791687342450463571e+00	4.672132575168704699e-02	1.673587333410925596e-02	4.713970629924183013e+05	8.887611687635525470e+01	-1.907332736904488457e-01	-4.976554608214192044e-01	5.329541625487644874e-01	-1.450316274434164399e+01	-1.907332736904459869e-01	-4.976554608214202591e-01	5.329541625487643763e-01	-1.450316274434163866e+01
6.647116324535676270e+11	1.670113590403825787e+00	1.365752417169008304e-02	3.805348338660129226e+00	2.789092876885058025e+00	4.561923346081672020e-02	1.635629771919450831e-02	4.763579984847313026e+05	8.894734121295941520e+01	-3.604272831202265936e-01	-3.961737924844159209e-01	5.355945297227306945e-01	-1.487535403351312624e+01	-3.604272831202245952e-01	-3.961737924844178083e-01	5.355945297227308055e-01	-1.487535403351312091e+01
6.744868035190612793e+11	1.670626105559114061e+00	1.342765914704118976e-02	3.796320993168183833e+00	2.790811282545442751e+00	4.486519581519327754e-02	1.607604071826477382e-02	4.763214266483362881e+05	8.894681886853722119e+01	-4.923111192617127818e-01	-2.126242841177138909e-01	5.362642299699753590e-01	-1.530027117333753850e+01	-4.923111192617136145e-01	-2.126242841177120035e-01	5.362642299699754700e-01	-1.530027117333754205e+01
6.842619745845548096e+11	1.670574015027235237e+00	1.432181001564946515e-02	4.107801751445875560e+00	2.790612425442092537e+00	4.785128732060159318e-02	1.714723509590226555e-02	4.863066137076648301e+05	8.908796541386050194e+01	-5.122608775461326980e-01	-3.139627402006321764e-03	5.122704987841456559e-01	-1.570183438278906785e+01	-5.122608775461326980e-01	-3.139627402006085408e-03	5.122704987841456559e-01	-1.570183438278906785e+01
6.940371456500484619e+11	1.669860346084375724e+00	1.430126894399038479e-02	4.160508848472460386e+00	2.788229049131622617e+00	4.776224381651503897e-02	1.712995703541296544e-02	4.881996269674033392e+05	8.911439720272680631e+01	-4.744780284576906038e-01	1.825168379628010484e-01	5.083717100990537974e-01	-1.607518353031969127e+01	-4.744780284576920470e-01	1.825168379627973292e-01	5.083717100990539084e-01	-1.607518353031968417e+01
7.038123167155421143e+11	1.670288691391534464e+00	1.400380986276343262e-02	4.131352284701080180e+00	2.789668205899772158e+00	4.678081050034199606e-02	1.676930984172486649e-02	4.927317627188974293e+05	8.917726443586124674e+01	-3.595927146595369606e-01	3.623890315150846697e-01	5.105220177413077876e-01	-1.649723452493634213e+01	-3.595927146595381818e-01	3.623890315150830044e-01	5.105220177413074545e-01	-1.649723452493633857e+01
7.135874877810357666e+11	1.670514834176854979e+00	1.473052924802217660e-02	4.406103943007245505e+00	2.790402822712998443e+00	4.921513524819415980e-02	1.763728693491795757e-02	4.981095676312564174e+05	8.925111642093257558e+01	-1.763860237799020070e-01	4.574729143178473123e-01	4.902993949816261687e-01	-1.691075786933418357e+01	-1.763860237799081132e-01	4.574729143178451474e-01	4.902993949816262798e-01	-1.691075786933416936e+01
7.233626588465294189e+11	1.669922728313931071e+00	1.481355819356641387e-02	4.491636837939295468e+00	2.788422477033089208e+00	4.947499502927522885e-02	1.774300538629897464e-02	5.014536248571504257e+05	8.929663849536449050e+01	4.563392770256541157e-03	4.841955442394328957e-01	4.842170480424003998e-01	-1.728818400543419642e+01	4.563392770256098803e-03	4.841955442394330067e-01	4.842170480424005108e-01	-1.728818400543419642e+01
7.331378299120230713e+11	1.670168117326630286e+00	1.439059328288406527e-02	4.422353855551885538e+00	2.789254450959347320e+00	4.806942018097546537e-02	1.723378810579374518e-02	4.977761385838142014e+05	8.924656076488034273e+01	2.012617064185414917e-01	4.458322082331063752e-01	4.891550187502026192e-01	-1.770280146353575645e+01	2.012617064185391880e-01	4.458322082331073744e-01	4.891550187502026192e-01	-1.770280146353575290e+01
7.429130009775167236e+11	1.670433613533488071e+00	1.489620737937102750e-02	4.638769889018796277e+00	2.790126560228257446e+00	4.976625104133391292e-02	1.783655686115635797e-02	4.960782259979047230e+05	8.922331467140877237e+01	3.527441477789579616e-01	3.163513468767408243e-01	4.738212832524847373e-01	-1.811849525821944340e+01	3.527441477789598490e-01	3.163513468767388814e-01	4.738212832524847928e-01	-1.811849525821944695e+01
7.526881720430103760e+11	1.669790955937117793e+00	1.507795035278658609e-02	4.757146888534547813e+00	2.787974491942552646e+00	5.035405026630383057e-02	1.806115888500080258e-02	4.877700450239817146e+05	8.910840803186357562e+01	4.363128370199427786e-01	1.627925168698788339e-01	4.656933489939715232e-01	-1.849244359975891427e+01	4.363128370199425565e-01	1.627925168698795277e-01	4.656933489939714677e-01	-1.849244359975891427e+01
7.624633431085040283e+11	1.669734030759678411e+00	1.465785793134845652e-02	4.684666058798721444e+00	2.787796880677827271e+00	4.894944841202635705e-02	1.755847018529009540e-02	4.851162598354895017e+05	8.907129198349856836e+01	4.702362870371636916e-01	-2.054704237049713444e-02	4.706849759623444873e-01	-1.889322328900680859e+01	4.702362870371640247e-01	-2.054704237049695750e-02	4.706849759623448204e-01	-1.889322328900680503e+01
7.722385141739976807e+11	1.669933256601286109e+00	1.504387992900472516e-02	4.869680602039931472e+00	2.788450763179658232e+00	5.024455080352317055e-02	1.801880508954353116e-02	4.890977444317328045e+05	8.912690162156582119e+01	4.111518634094917801e-01	-2.018871475365079382e-01	4.580439663673402384e-01	-1.930600034124798725e+01	4.111518634094910585e-01	-2.018871475365097146e-01	4.580439663673403494e-01	-1.930600034124799080e+01
7.820136852394912109e+11	1.669393177293327035e+00	1.538443488081684025e-02	5.042954644848449242e+00	2.786636899556907743e+00	5.136534125309822479e-02	1.843273562524978815e-02	4.830561571401825058e+05	8.904233896824274552e+01	3.001033318946715878e-01	-3.306894766879385217e-01	4.465619103846923954e-01	-1.968340455473035888e+01	3.001033318946680351e-01	-3.306894766879416858e-01	4.465619103846923399e-01	-1.968340455473036954e+01
7.917888563049848633e+11	1.669239029504840266e+00	1.513009705676291242e-02	5.021578546320720093e+00	2.786130017785314106e+00	5.051149705468992862e-02	1.812962666216179006e-02	4.860357732062118594e+05	8.908417530764312176e+01	1.499343400764795442e-01	-4.221415381339623796e-01	4.479774375482286075e-01	-2.007907418226659502e+01	1.499343400764828194e-01	-4.221415381339613249e-01	4.479774375482287185e-01	-2.007907418226658436e+01
8.015640273704785156e+11	1.669526324988311217e+00	1.545324112629323232e-02	5.192146776109430206e+00	2.787079347167669141e+00	5.159918573347714588e-02	1.851371249473543132e-02	4.824759846540550934e+05	8.903416284508462297e+01	-3.313490242672872954e-02	-4.356087417420840269e-01	4.368671395755813758e-01	-2.049627179275623234e+01	-3.313490242672741115e-02	-4.356087417420839714e-01	4.368671395755812092e-01	-2.049627179275622879e+01
8.113391984359721680e+11	1.669206719155697849e+00	1.589791695153916495e-02	5.406694659803755520e+00	2.785998327511130412e+00	5.307381959217688516e-02	1.905019793733700451e-02	4.883329862587809912e+05	8.911625540723250083e+01	-1.891127545214507655e-01	-3.787363125471099878e-01	4.233259127013992984e-01	-2.088346022988444162e+01	-1.891127545214477124e-01	-3.787363125471116532e-01	4.233259127013993539e-01	-2.088346022988443451e+01
8.211143695014658203e+11	1.669074269324266391e+00	1.567206895604128861e-02	5.394101910531805544e+00	2.785563302774970662e+00	5.231569408320826259e-02	1.878101065988753773e-02	4.939407802673592814e+05	8.919393755133394563e+01	-3.212711818603131153e-01	-2.768778425226048889e-01	4.241185117085727319e-01	-2.127983244713877298e+01	-3.212711818603134484e-01	-2.768778425226048334e-01	4.241185117085729539e-01	-2.127983244713877298e+01
8.308895405669594727e+11	1.669429666653198918e+00	1.582172372467265803e-02	5.510439642422774398e+00	2.786745084960191132e+00	5.282650992711857008e-02	1.895634811099817726e-02	4.926606652021703776e+05	8.917628268296513738e+01	-3.994750093981099259e-01	-1.192895461064045343e-01	4.169055995592911290e-01	-2.170096218003450872e+01	-3.994750093981078720e-01	-1.192895461064113621e-01	4.169055995592911290e-01	-2.170096218003449096e+01
8.406647116324531250e+11	1.669237467876748537e+00	1.618931027882786547e-02	5.704798711001524580e+00	2.786091630396274610e+00	5.404760659300329034e-02	1.939907718875560905e-02	4.963911357518849545e+05	8.922760468813848433e+01	-4.030295060320700506e-01	4.165001664394069741e-02	4.051758959006506733e-01	-2.209412537913264529e+01	-4.030295060320701062e-01	4.165001664393948311e-02	4.051758959006506733e-01	-2.209412537913264174e+01
8.504398826979467773e+11	1.668998993727184521e+00	1.598581392441338067e-02	5.698591598384173729e+00	2.785302094815528484e+00	5.336061470751189695e-02	1.915792718026372229e-02	4.921568055907420930e+05	8.916932105485126669e+01	-3.571554392535962186e-01	1.921432524377122419e-01	4.055601524382932421e-01	-2.248471823659060220e+01	-3.571554392535969957e-01	1.921432524377108819e-01	4.055601524382933531e-01	-2.248471823659059865e+01
8.602150537634404297e+11	1.669199116690703866e+00	1.595319655046769508e-02	5.752331625722914232e+00	2.785971186680848088e+00	5.325812318086772107e-02	1.911653768548784299e-02	4.922173170969049097e+05	8.917015749477539543e+01	-2.478669644350637857e-01	3.169435956285246436e-01	4.023571483995169729e-01	-2.289824291687909152e+01	-2.478669644350647294e-01	3.169435956285239220e-01	4.023571483995169729e-01	-2.289824291687908797e+01
8.699902248289340820e+11	1.669009424939873698e+00	1.631427029776796531e-02	5.949372854235098096e+00	2.785326305122779456e+00	5.445734177598274967e-02	1.955151239401453980e-02	4.883804043689389364e+05	8.911691600040175842e+01	-1.045957132729415928e-01	3.766282717752273412e-01	3.908824866062303727e-01	-2.329105536512754782e+01	-1.045957132729388728e-01	3.766282717752281739e-01	3.908824866062304837e-01	-2.329105536512755492e+01
8.797653958944277344e+11	1.668627500616557846e+00	1.624391642293013249e-02	5.990275314720927113e+00	2.784053870993105306e+00	5.421009132203633007e-02	1.947163878071760806e-02	4.851960907023785403e+05	8.907241146330996173e+01	4.317304658121556837e-02	3.861558622059372836e-01	3.885617864215607509e-01	-2.367328465966446416e+01	4.317304658121693534e-02	3.861558622059370616e-01	3.885617864215606954e-01	-2.367328465966446771e+01
8.895405669599212646e+11	1.668719642546847348e+00	1.625132013841035228e-02	6.059594536682247679e+00	2.784361140015436664e+00	5.423779426456500768e-02	1.947943946102635021e-02	4.786427254751789733e+05	8.897989401812822052e+01	1.908011318714041005e-01	3.339544771255173461e-01	3.846175564318231044e-01	-2.408102329829485200e+01	1.908011318714021021e-01	3.339544771255184563e-01	3.846175564318230489e-01	-2.408102329829484844e+01
8.993157380254149170e+11	1.668594631722323474e+00	1.666962956948036395e-02	6.283871620507535560e+00	2.783930168462572574e+00	5.562970882486928392e-02	1.998243686392135038e-02	4.788934236855887575e+05	8.898345650312573696e+01	2.949165092372231234e-01	2.269838226938329095e-01	3.721523924219411472e-01	-2.447677943793018329e+01	2.949165092372229013e-01	2.269838226938329373e-01	3.721523924219409807e-01	-2.447677943793018329e+01
9.090909090909085693e+11	1.668265805923521583e+00	1.675107523927702596e-02	6.383210482286691523e+00	2.782830200691984945e+00	5.589049206827607225e-02	2.008404682915192543e-02	4.745675683842693106e+05	8.892172184929196987e+01	3.533192299720449014e-01	9.843897693724784626e-02	3.667761039769231735e-01	-2.486102008188040102e+01	3.533192299720442353e-01	9.843897693725012221e-02	3.667761039769231179e-01	-2.486102008188039392e+01
9.188660801564022217e+11	1.668383193295197131e+00	1.674313717418599370e-02	6.448789727560026108e+00	2.783222147027445637e+00	5.586793732889590303e-02	2.007311467701718491e-02	4.801289373991989996e+05	8.900098626658473222e+01	3.598279089266431252e-01	-4.975297325167970380e-02	3.632512661917408070e-01	-2.527013884758554241e+01	3.598279089266425146e-01	-4.975297325168403367e-02	3.632512661917407515e-01	-2.527013884758555662e+01
9.286412512218958740e+11	1.668445329861977244e+00	1.709351123229837024e-02	6.653779648620389509e+00	2.783417630611993321e+00	5.703917797294293796e-02	2.049249718965158104e-02	4.795688955954990233e+05	8.899304585599806217e+01	3.016878531047765266e-01	-1.822554443889723985e-01	3.524664632562806155e-01	-2.567618409740615704e+01	3.016878531047768042e-01	-1.822554443889718434e-01	3.524664632562806155e-01	-2.567618409740615704e+01
9.384164222873895264e+11	1.668221687671036069e+00	1.719320558226486440e-02	6.763034713146119259e+00	2.782667992897806197e+00	5.736415686584193929e-02	2.061480457325569338e-02	4.799838509695017128e+05	8.899893008473360112e+01	2.065097454742913230e-01	-2.786893862969385682e-01	3.468631560290323379e-01	-2.606581926493926815e+01	2.065097454742914618e-01	-2.786893862969382907e-01	3.468631560290321714e-01	-2.606581926493926815e+01
9.481915933528831787e+11	1.668303705914192303e+00	1.708026286990440776e-02	6.788593625069368365e+00	2.782945519787322741e+00	5.699013168770020177e-02	2.047834974938908537e-02	4.800953461128436611e+05	8.900051026222608641e+01	7.893575975327279948e-02	-3.364217871934134796e-01	3.455582050338796285e-01	-2.647307311643532302e+01	7.893575975327174477e-02	-3.364217871934135906e-01	3.455582050338795175e-01	-2.647307311643532657e+01
9.579667644183768311e+11	1.668391919926725864e+00	1.728766262770872753e-02	6.941860493895244844e+00	2.783232735197656904e+00	5.768519328497694054e-02	2.072596824385953065e-02	4.825401945500833681e+05	8.903506821144021899e+01	-5.955721415024383542e-02	-3.325653509411861108e-01	3.378561445407975428e-01	-2.688074333478592948e+01	-5.955721415024491788e-02	-3.325653509411859443e-01	3.378561445407975983e-01	-2.688074333478593303e+01
9.677419354838704834e+11	1.668135486271833168e+00	1.737212182133154870e-02	7.046956459350172786e+00	2.782374209942790166e+00	5.795810576400085151e-02	2.083044960555200178e-02	4.778024610367648420e+05	8.896794002536444168e+01	-1.779734757586935445e-01	-2.810838198361195195e-01	3.326900537246257339e-01	-2.726798943581843560e+01	-1.779734757586955152e-01	-2.810838198361182982e-01	3.326900537246257339e-01	-2.726798943581844270e+01
9.775171065493641357e+11	1.668069232101007326e+00	1.726182458024723074e-02	7.072944108761353377e+00	2.782156992494205117e+00	5.758783694447058149e-02	2.069898898582393093e-02	4.804959112705157022e+05	8.900618429114352637e+01	-2.720452649459456640e-01	-1.892983086735245679e-01	3.314249173586179542e-01	-2.766640945639467120e+01	-2.720452649459459415e-01	-1.892983086735244569e-01	3.314249173586181207e-01	-2.766640945639467120e+01
9.872922776148577881e+11	1.668075463325677132e+00	1.746880077015057833e-02	7.229329056680671606e+00	2.782170592348825355e+00	5.827855587682573973e-02	2.094715400885052703e-02	4.715108958959560841e+05	8.887775956590024862e+01	-3.170966785643440367e-01	-6.600469388835898676e-02	3.238933824143909734e-01	-2.806911112285957444e+01	-3.170966785643438701e-01	-6.600469388835994433e-02	3.238933824143909734e-01	-2.806911112285957088e+01
9.970674486803513184e+11	1.667790532393779390e+00	1.765717771490602286e-02	7.379636789015050269e+00	2.781213484017470261e+00	5.889694764342938427e-02	2.117670864961886459e-02	4.739453970545007614e+05	8.891279652994579408e+01	-3.117333951704542860e-01	5.659821640713412483e-02	3.168297141446290710e-01	-2.845393714386341344e+01	-3.117333951704537309e-01	5.659821640713735835e-02	3.168297141446291265e-01	-2.845393714386342410e+01
1.006842619745844971e+12	1.667655526554314260e+00	1.765091632078048464e-02	7.449343627938856294e+00	2.780763400400183993e+00	5.887129630219463394e-02	2.117091166178408992e-02	4.704295658372017206e+05	8.886213917159224707e+01	-2.634460373239757569e-01	1.701328582473778384e-01	3.136064476969949166e-01	-2.884774929836190438e+01	-2.634460373239773112e-01	1.701328582473754791e-01	3.136064476969948611e-01	-2.884774929836189727e+01
1.016617790811338623e+12	1.667719990064011171e+00	1.786460507265521039e-02	7.612727537650723519e+00	2.780970821144703731e+00	5.958631798853206152e-02	2.142644487150898239e-02	4.704313392619336955e+05	8.886216481904962450e+01	-1.706597861890103984e-01	2.541858150840052288e-01	3.061620342433052366e-01	-2.925385938319342571e+01	-1.706597861890114254e-01	2.541858150840046737e-01	3.061620342433054587e-01	-2.925385938319342216e+01
1.026392961876832275e+12	1.667591048709067936e+00	1.814989687424640313e-02	7.808668536357179946e+00	2.780530486978063376e+00	6.053321112497198758e-02	2.177038209379991360e-02	4.655967745899409638e+05	8.879188521242484455e+01	-5.831899940900441698e-02	2.917034783778362783e-01	2.974760914591225713e-01	-2.964780616740319985e+01	-5.831899940900760193e-02	2.917034783778357787e-01	2.974760914591226824e-01	-2.964780616740318919e+01
1.036168132942325928e+12	1.667520884511685120e+00	1.817230782284450646e-02	7.892770545680386718e+00	2.780295667511024416e+00	6.060540562873657083e-02	2.179818727084940899e-02	4.690535108422834310e+05	8.884220931749872818e+01	5.844854053828558299e-02	2.879524461830878512e-01	2.938245108119465487e-01	-3.004538934787202109e+01	5.844854053828559687e-02	2.879524461830879067e-01	2.938245108119466042e-01	-3.004538934787202109e+01
1.045943304007819580e+12	1.667668789411951735e+00	1.830478539570522950e-02	8.025312391778379961e+00	2.780784126010341861e+00	6.105263860260262687e-02	2.195518811817885260e-02	4.620023669780133641e+05	8.873915905282704841e+01	1.654948019693276984e-01	2.358845762046414829e-01	2.881493757933726862e-01	-3.045692403088884248e+01	1.654948019693275596e-01	2.358845762046415939e-01	2.881493757933726862e-01	-3.045692403088884248e+01
1.055718475073313232e+12	1.667612979138746399e+00	1.850397715320134182e-02	8.188462536671014647e+00	2.780590651021519033e+00	6.171494493273077531e-02	2.219490485234072719e-02	4.675221306896800525e+05	8.881996098216892221e+01	2.382709869613257314e-01	1.495664849799295260e-01	2.813240065418800007e-01	-3.085537660343246813e+01	2.382709869613242881e-01	1.495664849799318297e-01	2.813240065418800007e-01	-3.085537660343245747e+01
1.065493646138806885e+12	1.667563933783845931e+00	1.849258137177048344e-02	8.259192028554661391e+00	2.780427497690863614e+00	6.167512347625491581e-02	2.218188516962802184e-02	4.621632301682531252e+05	8.874152750087672814e+01	2.747850677199269454e-01	4.482096360082525599e-02	2.784165085262570449e-01	-3.125423764838751950e+01	2.747850677199273894e-01	4.482096360082218900e-02	2.784165085262569339e-01	-3.125423764838753016e+01
1.075268817204300537e+12	1.667654274473326925e+00	1.857683293647493725e-02	8.372938243771832489e+00	2.780725680447208692e+00	6.195946970537862669e-02	2.228176268556416109e-02	4.630551548817165312e+05	8.875464469835735315e+01	2.655316394890505083e-01	-6.676505158456863542e-02	2.737966831114526101e-01	-3.166225924037130923e+01	2.655316394890504528e-01	-6.676505158456907951e-02	2.737966831114526656e-01	-3.166225924037131279e+01
1.085043988269794189e+12	1.667554735513361752e+00	1.881401609318154519e-02	8.556930750481489767e+00	2.780384828731483626e+00	6.274680326041896794e-02	2.256766855149559478e-02	4.593009830663806060e+05	8.869926190202733096e+01	2.134765030184390122e-01	-1.595229646462440198e-01	2.664953913119482709e-01	-3.205767327914067266e+01	2.134765030184394841e-01	-1.595229646462434925e-01	2.664953913119483264e-01	-3.205767327914067266e+01
1.094819159335287842e+12	1.667416468578250210e+00	1.889146825597821586e-02	8.669564118445387990e+00	2.779920792113096173e+00	6.299989057128262127e-02	2.266247684107381560e-02	4.552627912563418504e+05	8.863918151109572818e+01	1.339450954711473851e-01	-2.253183362861490013e-01	2.621252396613742985e-01	-3.245037911948435294e+01	1.339450954711496333e-01	-2.253183362861475303e-01	2.621252396613741875e-01	-3.245037911948433873e+01
1.104594330400781494e+12	1.667363938243888510e+00	1.899906681146091431e-02	8.796790331639561700e+00	2.779741538016463398e+00	6.335671772343245967e-02	2.279230527620990099e-02	4.538132840673032915e+05	8.861748561999624485e+01	3.538425390208601445e-02	-2.548260880716967103e-01	2.572710255472454022e-01	-3.284874863356845509e+01	3.538425390208681937e-02	-2.548260880716965993e-01	2.572710255472454022e-01	-3.284874863356844799e+01
1.114369501466275146e+12	1.667313307495381203e+00	1.936503958748958532e-02	9.045587267652882346e+00	2.779558660592962749e+00	6.457517640879251175e-02	2.323216894980611666e-02	4.520573815629429300e+05	8.859111066515185939e+01	-6.386645173685953636e-02	-2.396712561012016851e-01	2.480347448616512240e-01	-3.324714651345809102e+01	-6.386645173686246457e-02	-2.396712561012010190e-01	2.480347448616513351e-01	-3.324714651345810523e+01
1.124144672531768799e+12	1.667147884615745479e+00	1.950580639265401747e-02	9.191264772488128898e+00	2.779001592695727663e+00	6.503812773047486229e-02	2.340341506151697934e-02	4.469948254581633955e+05	8.851448989606059570e+01	-1.470940163427315872e-01	-1.931541322524979176e-01	2.427862608346099127e-01	-3.363756684886662640e+01	-1.470940163427321423e-01	-1.931541322524975568e-01	2.427862608346099682e-01	-3.363756684886662640e+01
1.133919843597262451e+12	1.667291904034419181e+00	1.969794072273261740e-02	9.362511039583305106e+00	2.779474284390002214e+00	6.568443418632398390e-02	2.363196326557827007e-02	4.492854836728455848e+05	8.854926547452765817e+01	-2.068359165312231851e-01	-1.151857664766668121e-01	2.367463984227180240e-01	-3.404939817688504888e+01	-2.068359165312232961e-01	-1.151857664766665346e-01	2.367463984227179963e-01	-3.404939817688504888e+01
1.143695014662756104e+12	1.667387156895379308e+00	2.021156478106304194e-02	9.689454485968038711e+00	2.779771423628757177e+00	6.740100707340697384e-02	2.424696019985004419e-02	4.437594956067011808e+05	8.846506798716282560e+01	-2.245170992971637913e-01	-2.243630565522860762e-02	2.256353600131578430e-01	-3.445791846884029042e+01	-2.245170992971638468e-01	-2.243630565522885395e-02	2.256353600131579540e-01	-3.445791846884029042e+01
1.153470185728249512e+12	1.667186060910459400e+00	2.060511962266795352e-02	9.962553688701321519e+00	2.779084790739469568e+00	6.870513643660919323e-02	2.472221670441651642e-02	4.427798103077587439e+05	8.845003152203408092e+01	-2.078368882661618400e-01	6.156699000624496487e-02	2.167640800100194554e-01	-3.484551133909224774e+01	-2.078368882661626171e-01	6.156699000624240442e-02	2.167640800100194276e-01	-3.484551133909223353e+01
1.163245356793743164e+12	1.667243432431365635e+00	2.080433689722333002e-02	1.014411973529831990e+01	2.779267842551788270e+00	6.937178811597026484e-02	2.496045435199094331e-02	4.357386518771523261e+05	8.834097302653800909e+01	-1.622499169604133262e-01	1.349767958789281630e-01	2.110539527689611061e-01	-3.525141493770731671e+01	-1.622499169604119940e-01	1.349767958789298283e-01	2.110539527689611339e-01	-3.525141493770733092e+01
1.173020527859236816e+12	1.667475656857736910e+00	2.130669737712940701e-02	1.047637199579767575e+01	2.780021090860020472e+00	7.105679840879575160e-02	2.555980551457391961e-02	4.419373583105657599e+05	8.843707472012027893e+01	-8.892844175252787031e-02	1.802436819040332261e-01	2.009876927049391304e-01	-3.566997874844381755e+01	-8.892844175252823113e-02	1.802436819040332538e-01	2.009876927049393247e-01	-3.566997874844381755e+01
1.182795698924730469e+12	1.667202424008943362e+00	2.237048840897583671e-02	1.109109342959951761e+01	2.779063483869640638e+00	7.459226500341696597e-02	2.684079202809456707e-02	4.399198111240030848e+05	8.840594442861457480e+01	-1.401787923736002271e-02	1.830957969700564569e-01	1.836316198436787339e-01	-3.605190422314281307e+01	-1.401787923736147988e-02	1.830957969700563182e-01	1.836316198436786784e-01	-3.605190422314280596e+01
1.192570869990224121e+12	1.666126002403901518e+00	2.314197313996260719e-02	1.156841189214208576e+01	2.775440304965594684e+00	7.711488639084872199e-02	2.778473968720601359e-02	4.388355954087021528e+05	8.838915619951274039e+01	4.173176341080567925e-02	1.660541057358153882e-01	1.712177155235310999e-01	-3.637453073965475880e+01	4.173176341080498536e-02	1.660541057358156658e-01	1.712177155235311832e-01	-3.637453073965475880e+01
