Repository: alperensar/UoB_VNA_Extraction

# VNA Parameter Extraction Algorithm
MATLAB software for extracting permittivity and loss tangent from VNA measurements.

**Initialisation Correction.** Configuration discovery and the Optimization Toolbox check have been corrected. The extraction calculations are unchanged.

The software supports GRL and TRL workflows, CSV and Touchstone inputs, and interactive fit settings.

## Measurement data and configuration

The example [folder_struct](folder_struct) shows a material directory with measurement-system and frequency-band subdirectories. The material name must match an entry in `Materials` in [src/config_VNA.json](src/config_VNA.json).

File: folder_struct/RADIX_2.8_HT/TOPTICA_NPL/Processed_Revision/NR_NFP/RADIX_2.8_HT_TOPTICA_NPL_3_NR_NFP_L2.94mm.txt (part 1 of 4)
freq_roi_Hz	n_opt	k_opt	alpha_cm	eps_r	eps_i	loss_tan	DR	alpha_max	H_meas_real	H_meas_imag	H_meas_mag	H_meas_phase	H_model_real	H_model_imag	H_model_mag	H_model_phase
3.030303030303028564e+11	1.670352152503628895e+00	4.250513313934597102e-03	5.399040708938888100e-01	2.790058246510074280e+00	1.419970812635197414e-02	5.089394869843159863e-03	2.080358470108278270e+05	8.331098877594715191e+01	8.643550518418594564e-01	4.448588134275512779e-02	8.654990752643155760e-01	5.142176760062205226e-02	8.643550518418596784e-01	4.448588134275125588e-02	8.654990752643155760e-01	5.142176760061756974e-02
3.128054740957965088e+11	1.673620812453743723e+00	6.669030224493732034e-03	8.744323001212426227e-01	2.800962147914193956e+00	2.232285556519154543e-02	7.969709830536200745e-03	1.974449639123563538e+05	8.295550675752257064e+01	7.536807072527230700e-01	-3.320062687035717497e-01	8.235671016641165076e-01	-4.149367180974323221e-01	7.536807072527236251e-01	-3.320062687035708060e-01	8.235671016641166187e-01	-4.149367180974309899e-01
3.225806451612901611e+11	1.670432384305684081e+00	8.788492442879630717e-03	1.188343105604466876e+00	2.790267112937754312e+00	2.936116477162381555e-02	1.052270753415814920e-02	2.226176720175789087e+05	8.377188899404725930e+01	5.719592977407975676e-01	-5.403066093015072013e-01	7.868091702103108265e-01	-7.569479989559837474e-01	5.719592977407982337e-01	-5.403066093015060911e-01	7.868091702103104934e-01	-7.569479989559820821e-01
3.323558162267838135e+11	1.669681618487898866e+00	5.329723167407595351e-03	7.425010911806836367e-01	2.787808301167328029e+00	1.779788160849912759e-02	6.384184163970919521e-03	2.225887111412411905e+05	8.377100386356697470e+01	3.463703255354596000e-01	-7.654722754176591648e-01	8.401905776933165093e-01	-1.145871719802349809e+00	3.463703255354576016e-01	-7.654722754176602750e-01	8.401905776933167314e-01	-1.145871719802352473e+00
3.421309872922774048e+11	1.673057129283985089e+00	6.595774319651661471e-03	9.459046472757640656e-01	2.799076653609093412e+00	2.207021449728287579e-02	7.884819613219889306e-03	2.240989465094236366e+05	8.381700825794258947e+01	-4.021466024223567526e-02	-8.140369103979344656e-01	8.150296377363299705e-01	-1.620157716663424896e+00	-4.021466024223557811e-02	-8.140369103979341325e-01	8.150296377363296374e-01	-1.620157716663424896e+00
3.519061583577710571e+11	1.670580067741684882e+00	9.318520053432387262e-03	1.374557691444681096e+00	2.790750927919826374e+00	3.113466772423065243e-02	1.115637637624574893e-02	2.448461448805113032e+05	8.441939866098742584e+01	-2.985451777005005969e-01	-7.049368631781922634e-01	7.655489561064876547e-01	-1.971401086896791277e+00	-2.985451777005003748e-01	-7.049368631781925965e-01	7.655489561064878767e-01	-1.971401086896790833e+00
3.616813294232647095e+11	1.669188728945048439e+00	6.633507036254090300e-03	1.005676832650125974e+00	2.786147009421586329e+00	2.214515035658599917e-02	7.948306489822806048e-03	2.432598027563649812e+05	8.437517636723104886e+01	-5.649773088980020175e-01	-5.781552797971976076e-01	8.083705135190201174e-01	-2.344667054687215924e+00	-5.649773088980011293e-01	-5.781552797971984958e-01	8.083705135190200064e-01	-2.344667054687214591e+00
3.714565004887583618e+11	1.672445760350804278e+00	7.105444278613174888e-03	1.106339356330959811e+00	2.797024333976983357e+00	2.376694031835096740e-02	8.497223291782252802e-03	2.570932944452246884e+05	8.475146655379442961e+01	-7.558368622995408348e-01	-2.499981753605109991e-01	7.961083155541083256e-01	-2.822162776609467016e+00	-7.558368622995396136e-01	-2.499981753605144685e-01	7.961083155541083256e-01	-2.822162776609462131e+00
3.812316715542520142e+11	1.670941736035814307e+00	1.013439787671974006e-02	1.619481850001230017e+00	2.791943579206057180e+00	3.386797676360750464e-02	1.213060930595113128e-02	2.747843934563997318e+05	8.520421842600539719e+01	-7.375248565290027924e-01	3.674299061392387322e-02	7.384395448223104452e-01	-3.191370823373709698e+00	-7.375248565290029035e-01	3.674299061392046623e-02	7.384395448223104452e-01	-3.191370823373704368e+00
3.910068426197456055e+11	1.669274510903441699e+00	8.120686440014705451e-03	1.330963851427982902e+00	2.786411447203667180e+00	2.711130977071151554e-02	9.729830028483179433e-03	2.850888846374765271e+05	8.545468099839146703e+01	-7.055174305352263087e-01	3.100020501670380235e-01	7.706206043811666406e-01	-3.555593993117652118e+00	-7.055174305352260866e-01	3.100020501670385231e-01	7.706206043811667517e-01	-3.555593993117652118e+00
4.007820136852392578e+11	1.672233602539177078e+00	7.846758627293445171e-03	1.318219335887085508e+00	2.796303649840199412e+00	2.624322689514857129e-02	9.384970368524998136e-03	2.996642108269482269e+05	8.579390978340545360e+01	-4.856180438729350013e-01	5.997749643719534340e-01	7.717220305410191772e-01	-4.031781210901522527e+00	-4.856180438729337245e-01	5.997749643719546553e-01	7.717220305410195103e-01	-4.031781210901524304e+00
4.105571847507329102e+11	1.671476016914321017e+00	1.050496555392196538e-02	1.807829423269543767e+00	2.793721720818474363e+00	3.511759596378326298e-02	1.257018396001692226e-02	3.054457037844979786e+05	8.592391953449988762e+01	-2.090269418476095320e-01	6.871292985664569919e-01	7.182192808374021631e-01	-4.417080500104011875e+00	-2.090269418476106700e-01	6.871292985664569919e-01	7.182192808374024962e-01	-4.417080500104010099e+00
4.203323558162265625e+11	1.669560343939853420e+00	8.970239719539956774e-03	1.580469183308261139e+00	2.787351276855935645e+00	2.995271302275612918e-02	1.074594123512916458e-02	3.151413381052506156e+05	8.613652079853764576e+01	4.433479086613600212e-02	7.415154934349017513e-01	7.428396870692557385e-01	-4.772107321126500601e+00	4.433479086613820869e-02	7.415154934349018623e-01	7.428396870692559606e-01	-4.772107321126502377e+00
4.301075268817202148e+11	1.671696719921315077e+00	7.998890805510736057e-03	1.442101976418472598e+00	2.794505941141565142e+00	2.674343904516212830e-02	9.570006150796495775e-03	3.232792888915424119e+05	8.630997652877910298e+01	3.763856794092900748e-01	6.577864172375061935e-01	7.578582653547741854e-01	-5.232116773649865493e+00	3.763856794092894642e-01	6.577864172375060825e-01	7.578582653547739634e-01	-5.232116773649863717e+00
4.398826979472138672e+11	1.671507697811204007e+00	1.040554934534153493e-02	1.918629219598823488e+00	2.793829708384933053e+00	3.478591166138542135e-02	1.245097779473988871e-02	3.306278388604147476e+05	8.646289531518957006e+01	5.616610189623106875e-01	4.287655205219906840e-01	7.066137359337665291e-01	-5.631170526193931991e+00	5.616610189623083560e-01	4.287655205219936261e-01	7.066137359337665291e-01	-5.631170526193925774e+00
4.496578690127074585e+11	1.669341319326260731e+00	9.700423650440487613e-03	1.828361471076266120e+00	2.786606342190942609e+00	3.238663602929996860e-02	1.162225016822300214e-02	3.407970127588300384e+05	8.666899553369296427e+01	6.826857562718018357e-01	2.168027885227263307e-01	7.162843645701278961e-01	-5.975685172213926144e+00	6.826857562718008365e-01	2.168027885227290508e-01	7.162843645701277850e-01	-5.975685172213921703e+00
4.594330400782011108e+11	1.670832309547902961e+00	8.585203614551810067e-03	1.653339284703811085e+00	2.791606900908075950e+00	2.868887116648121197e-02	1.027683057996062015e-02	3.503712823538214434e+05	8.685749347166678547e+01	7.278004672756335225e-01	-1.010720918327163154e-01	7.347850623917661084e-01	-6.421176089778977136e+00	7.278004672756344107e-01	-1.010720918327145390e-01	7.347850623917666635e-01	-6.421176089778973584e+00
4.692082111436947632e+11	1.671222013220690750e+00	1.086412781493881728e-02	2.136729918947688933e+00	2.792864988200239207e+00	3.631273911753790662e-02	1.300196725260906357e-02	3.586772226844957913e+05	8.701689398155689048e+01	5.823743533448995091e-01	-3.594099384116283824e-01	6.843503424876328234e-01	-6.836116776291885522e+00	5.823743533449010634e-01	-3.594099384116262175e-01	6.843503424876330454e-01	-6.836116776291881081e+00
4.789833822091884155e+11	1.669274825308083354e+00	1.078912692127438795e-02	2.166186822108957077e+00	2.786362037147608994e+00	3.602003591347408690e-02	1.292726337541825511e-02	3.646345484260527883e+05	8.712896481819882410e+01	4.238272741665754517e-01	-5.337973307625974995e-01	6.815930961040783664e-01	-7.182918920894829640e+00	4.238272741665772836e-01	-5.337973307625963892e-01	6.815930961040785885e-01	-7.182918920894826087e+00
4.887585532746820679e+11	1.670384495675845571e+00	9.503076406574587423e-03	1.946918414461956681e+00	2.790094054933059731e+00	3.174758298153023545e-02	1.137867840885096148e-02	3.799254245575192035e+05	8.740844481599050653e+01	1.634469814804152266e-01	-6.845579272877138077e-01	7.038000224264774340e-01	-7.619606780355936415e+00	1.634469814804181964e-01	-6.845579272877131416e-01	7.038000224264774340e-01	-7.619606780355931086e+00
4.985337243401756592e+11	1.671294793597230210e+00	1.126648086612345480e-02	2.354355209671776361e+00	2.793099353514101324e+00	3.765922162742988549e-02	1.348295096629821901e-02	3.793700579044701881e+05	8.739849245685347512e+01	-1.297724255960217010e-01	-6.499704549287023125e-01	6.627989700695825492e-01	-8.051049250041499405e+00	-1.297724255960219231e-01	-6.499704549287025346e-01	6.627989700695827713e-01	-8.051049250041499405e+00
5.083088954056693115e+11	1.669655206100187472e+00	1.154577273170236465e-02	2.460027010410245296e+00	2.787615202389487568e+00	3.855491909987287386e-02	1.383078951026826646e-02	3.934505026607794571e+05	8.764643025842435975e+01	-3.411676496948488624e-01	-5.564893757485048775e-01	6.527448127095824004e-01	-8.403956965465809503e+00	-3.411676496948460313e-01	-5.564893757485068759e-01	6.527448127095825114e-01	-8.403956965465804174e+00
5.180840664711629639e+11	1.670142568406136840e+00	1.010346173801856748e-02	2.194116069148760229e+00	2.789274118863156016e+00	3.374844307385492514e-02	1.209936407670466479e-02	3.934462440051461454e+05	8.764635661876813799e+01	-5.594977387142899827e-01	-3.842032213532561302e-01	6.787118939024296971e-01	-8.823038761110442607e+00	-5.594977387142910930e-01	-3.842032213532545204e-01	6.787118939024298081e-01	-8.823038761110442607e+00
5.278592375366566162e+11	1.671182218091257221e+00	1.129224017698206295e-02	2.498546255184698861e+00	2.792722491376199656e+00	3.774278197237618954e-02	1.351469116209153866e-02	4.051463000992769958e+05	8.784572245924493927e+01	-6.401499218085076048e-01	-1.062679629784517438e-01	6.489104732912145401e-01	-9.260273325846055670e+00	-6.401499218085080489e-01	-1.062679629784516466e-01	6.489104732912149842e-01	-9.260273325846053893e+00
5.376344086021502686e+11	1.669693065876643567e+00	1.190944136356085481e-02	2.683907892047790789e+00	2.787733099442953222e+00	3.977022332640407776e-02	1.426615171099090973e-02	4.055559213418702129e+05	8.785259754506178353e+01	-6.202083033329143236e-01	1.194745833586815936e-01	6.316110477119781796e-01	-9.615083040973532391e+00	-6.202083033329148787e-01	1.194745833586785266e-01	6.316110477119781796e-01	-9.615083040973527062e+00
5.474095796676439209e+11	1.669610304239366183e+00	1.063568577078552631e-02	2.440433916624862754e+00	2.787485450210454019e+00	3.551490111111103853e-02	1.274083820183874970e-02	4.130149816268032882e+05	8.797659044399547668e+01	-5.435817827445138528e-01	3.647751736692295688e-01	6.546312564009760804e-01	-1.001581490173134625e+01	-5.435817827445154071e-01	3.647751736692271263e-01	6.546312564009760804e-01	-1.001581490173134270e+01
5.571847507331375732e+11	1.670660990117953437e+00	1.148055779182465680e-02	2.681336821391563152e+00	2.790976340694689029e+00	3.836024009519233002e-02	1.374438024997526840e-02	4.087348380604343838e+05	8.790571763836780406e+01	-3.250999451026087561e-01	5.416896967179990474e-01	6.317576290288523522e-01	-1.045503788588789362e+01	-3.250999451026090892e-01	5.416896967179987143e-01	6.317576290288522411e-01	-1.045503788588789362e+01
5.669599217986312256e+11	1.669477936909828042e+00	1.242319611968252524e-02	2.952397726611205364e+00	2.787002246026867969e+00	4.148050365542752665e-02	1.488355587605351242e-02	4.233238410433378303e+05	8.814431912632579724e+01	-1.075626045881058063e-01	5.975873225619153795e-01	6.071905154006409511e-01	-1.081748639590110983e+01	-1.075626045881043075e-01	5.975873225619156015e-01	6.071905154006408400e-01	-1.081748639590111338e+01
5.767350928641247559e+11	1.669101000085411179e+00	1.143593765030694216e-02	2.764631919352865008e+00	2.785767367816178286e+00	3.817546993808344780e-02	1.370375372298585082e-02	4.264754918317854754e+05	8.819478301048992819e+01	1.312648798564454711e-01	6.102586473904070274e-01	6.242163770668759382e-01	-1.120744327838862553e+01	1.312648798564472474e-01	6.102586473904064723e-01	6.242163770668758271e-01	-1.120744327838862731e+01
5.865102639296184082e+11	1.670219147952613836e+00	1.193950527913445470e-02	2.935290639746598984e+00	2.789489450401244852e+00	3.988318066858336647e-02	1.429766320243530675e-02	4.397781921808621846e+05	8.840375392121022458e+01	3.708487702790361773e-01	4.826255195589017610e-01	6.086511336939849359e-01	-1.165074688660759961e+01	3.708487702790339569e-01	4.826255195589033153e-01	6.086511336939849359e-01	-1.165074688660759428e+01
5.962854349951120605e+11	1.669497265149804566e+00	1.304799021861946517e-02	3.261271722612389734e+00	2.787050868293931671e+00	4.356716797137319408e-02	1.563199598077032876e-02	4.477899976988825365e+05	8.852658193938607667e+01	4.980750367488622210e-01	2.976555366774016886e-01	5.802392271702184745e-01	-1.202770896803777134e+01	4.980750367488599450e-01	2.976555366774050193e-01	5.802392271702182525e-01	-1.202770896803776424e+01
6.060606060606057129e+11	1.668958917895396077e+00	1.227182163216250337e-02	3.117555912490512782e+00	2.785273272016399737e+00	4.096233230363848649e-02	1.470675524559347455e-02	4.555631509187996271e+05	8.864366858487539957e+01	5.855291762487462304e-01	9.175052185348706035e-02	5.926740879260055106e-01	-1.241093779437953870e+01	5.855291762487462304e-01	9.175052185348701872e-02	5.926740879260055106e-01	-1.241093779437953870e+01
6.158357771260993652e+11	1.669991383772196913e+00	1.235233591550976770e-02	3.188622970662276401e+00	2.788718641670807408e+00	4.125658909672232783e-02	1.479410238101475615e-02	4.622887736351833446e+05	8.874337535094851148e+01	5.625015229767278413e-01	-1.657879836374611116e-01	5.864244357713219724e-01	-1.285298868511914705e+01	5.625015229767289515e-01	-1.657879836374580029e-01	5.864244357713221945e-01	-1.285298868511914172e+01
6.256109481915930176e+11	1.669591952466254359e+00	1.336249439617435628e-02	3.504136678610112021e+00	2.787358731483591257e+00	4.461982621745624877e-02	1.600792381456657074e-02	4.699304742204621434e+05	8.885491741030328683e+01	4.372512941324850355e-01	-3.496870827261362447e-01	5.598836933203614752e-01	-1.324095262711791321e+01	4.372512941324863678e-01	-3.496870827261343573e-01	5.598836933203613642e-01	-1.324095262711790966e+01
6.353861192570866699e+11	1.668859830181225412e+00	1.277076725549264151e-02	3.401291659101281617e+00	2.784930040296214493e+00	4.262524094657080959e-02	1.530567746040652558e-02	4.711137800876474357e+05	8.887202718057118034e+01	2.832100734849474777e-01	-4.929040962399370285e-01	5.684737406542701432e-01	-1.361565257271065654e+01	2.832100734849478663e-01	-4.929040962399369175e-01	5.684737406542702542e-01	-1.361565257271065654e+01
6.451612903225803223e+11	1.669585520507594456e+00	1.253119540091887120e-02	3.388831419370271991e+00	2.787358779430439082e+00	4.184380479205101339e-02	1.501199095747597113e-02	4.731274691087580868e+05	8.890104515347933045e+01	5.107021204148540217e-02	-5.671589368726047686e-01	5.694536207913911685e-01	-1.404736345435411060e+01	5.107021204148606136e-02	-5.671589368726047686e-01	5.694536207913911685e-01	-1.404736345435410882e+01
6.549364613880739746e+11	1.669337457777000600e+00	1.348304716049647696e-02	3.701488323027255500e+00	2.786505755376647020e+00	4.501551133998119014e-02	1.615482446182728987e-02	4.713970629924183013e+05	8.887611687635525470e+01	-1.624520183258667816e-01	-5.190695295770823003e-01	5.438968972089482934e-01	-1.444047788020518652e+01	-1.624520183258621464e-01	-5.190695295770835216e-01	5.438968972089480713e-01	-1.444047788020517764e+01
6.647116324535676270e+11	1.668496341895476132e+00	1.321648796208868375e-02	3.682463957391781229e+00	2.783705367364533334e+00	4.410332363490113150e-02	1.584338779238545977e-02	4.763579984847313026e+05	8.894734121295941520e+01	-3.396048346039437504e-01	-4.268799076125094905e-01	5.454886792680821994e-01	-1.480918932442170366e+01	-3.396048346039443611e-01	-4.268799076125089909e-01	5.454886792680821994e-01	-1.480918932442170544e+01
6.744868035190612793e+11	1.668954188730285892e+00	1.293924880058529812e-02	3.658235684982533265e+00	2.785240659920843243e+00	4.319002696952032455e-02	1.550674869537047029e-02	4.763214266483362881e+05	8.894681886853722119e+01	-4.862704535314909537e-01	-2.513651781540346963e-01	5.473969371179669974e-01	-1.523086780479150448e+01	-4.862704535314922860e-01	-2.513651781540320318e-01	5.473969371179668864e-01	-1.523086780479150804e+01
6.842619745845548096e+11	1.668985699657356214e+00	1.387236279777846054e-02	3.978890666412936650e+00	2.785320823211161478e+00	4.630555025990192725e-02	1.662485336483315521e-02	4.863066137076648301e+05	8.908796541386050194e+01	-5.208023507444555777e-01	-3.809698691986884711e-02	5.221938997664791193e-01	-1.563494276063070743e+01	-5.208023507444550226e-01	-3.809698691987192798e-02	5.221938997664787863e-01	-1.563494276063070032e+01
6.940371456500484619e+11	1.668218219610210218e+00	1.392254087641320130e-02	4.050329711048303416e+00	2.782758191095004108e+00	4.645167270660081199e-02	1.669267306633001602e-02	4.881996269674033392e+05	8.911439720272680631e+01	-4.941636471715561418e-01	1.512725638898235747e-01	5.167988958692684154e-01	-1.600502373915150400e+01	-4.941636471715565304e-01	1.512725638898215208e-01	5.167988958692681933e-01	-1.600502373915149690e+01
7.038123167155421143e+11	1.668608766279131128e+00	1.358083676850228849e-02	4.006568324016966720e+00	2.784070775776231521e+00	4.532220657065773317e-02	1.627911436914579457e-02	4.927317627188974293e+05	8.917726443586124674e+01	-3.922178074146482341e-01	3.415734647477756125e-01	5.201031054252166497e-01	-1.642445333637414961e+01	-3.922178074146466242e-01	3.415734647477774999e-01	5.201031054252166497e-01	-1.642445333637415672e+01
7.135874877810357666e+11	1.668877479768594352e+00	1.432030266220250814e-02	4.283399527784070848e+00	2.784946971410438010e+00	4.779766123284003021e-02	1.716286224603870078e-02	4.981095676312564174e+05	8.925111642093257558e+01	-2.126568655320345558e-01	4.517993032586548052e-01	4.993451240203670705e-01	-1.683883469463001603e+01	-2.126568655320362766e-01	4.517993032586540836e-01	4.993451240203671815e-01	-1.683883469463001248e+01
7.233626588465294189e+11	1.668252937554950188e+00	1.448987628994973659e-02	4.393492857738077184e+00	2.782857907145822818e+00	4.834555737103294476e-02	1.737262878097053237e-02	5.014536248571504257e+05	8.929663849536449050e+01	-3.188921979026863862e-02	4.903400302910186914e-01	4.913758924129562611e-01	-1.721381614189984077e+01	-3.188921979026788228e-02	4.903400302910188580e-01	4.913758924129563721e-01	-1.721381614189984433e+01
7.331378299120230713e+11	1.668426471020163948e+00	1.402221122673514078e-02	4.309146861628711633e+00	2.783450266793110917e+00	4.679005678584206851e-02	1.681009261924057072e-02	4.977761385838142014e+05	8.924656076488034273e+01	1.684513168825712282e-01	4.681056607751908905e-01	4.974924680929858067e-01	-1.762418898859933236e+01	1.684513168825683971e-01	4.681056607751919452e-01	4.974924680929859178e-01	-1.762418898859932526e+01
7.429130009775167236e+11	1.668731021832664974e+00	1.449129945457985208e-02	4.512679090098560941e+00	2.784453225466807957e+00	4.836416189304835328e-02	1.736935691743940122e-02	4.960782259979047230e+05	8.922331467140877237e+01	3.332696953330162026e-01	3.493348783578176797e-01	4.828079815668261388e-01	-1.804062697846295293e+01	3.332696953330171463e-01	3.493348783578170136e-01	4.828079815668263053e-01	-1.804062697846295649e+01
7.526881720430103760e+11	1.668099565622037872e+00	1.474517788227574719e-02	4.652155992183172550e+00	2.782338740557651402e+00	4.919284964088770779e-02	1.768039560525553125e-02	4.877700450239817146e+05	8.910840803186357562e+01	4.289008255825090821e-01	1.995639435950553320e-01	4.730556899230451973e-01	-1.841405853205804277e+01	4.289008255825092486e-01	1.995639435950549712e-01	4.730556899230451973e-01	-1.841405853205804277e+01
7.624633431085040283e+11	1.667985937129115248e+00	1.427850328958515415e-02	4.563423935779127305e+00	2.781973210804302266e+00	4.763268538055969586e-02	1.712190656458137047e-02	4.851162598354895017e+05	8.907129198349856836e+01	4.789205574516521846e-01	1.839627957970299890e-02	4.792737458406999829e-01	-1.881116283207935069e+01	4.789205574516520736e-01	1.839627957970310645e-02	4.792737458406998718e-01	-1.881116283207935069e+01
7.722385141739976807e+11	1.668261486588973330e+00	1.464844437548283758e-02	4.741678726630796703e+00	2.782881810713429438e+00	4.887487118011776821e-02	1.756268304027903959e-02	4.890977444317328045e+05	8.912690162156582119e+01	4.340802867135811205e-01	-1.718513898173188725e-01	4.668603597388504833e-01	-1.922652084357898161e+01	4.340802867135820642e-01	-1.718513898173164300e-01	4.668603597388504278e-01	-1.922652084357897806e+01
7.820136852394912109e+11	1.667717034236384510e+00	1.504937030428160800e-02	4.933121851141513581e+00	2.781053622735646602e+00	5.019618242196327573e-02	1.804934000969986990e-02	4.830561571401825058e+05	8.904233896824274552e+01	3.311715079406633566e-01	-3.104678657590492774e-01	4.539436785997486012e-01	-1.960269848725000941e+01	3.311715079406613027e-01	-3.104678657590516644e-01	4.539436785997488233e-01	-1.960269848725001651e+01
7.917888563049848633e+11	1.667522245114286372e+00	1.480714604481449259e-02	4.914393254182235715e+00	2.780411186376997801e+00	4.938249083276837620e-02	1.776085892429313945e-02	4.860357732062118594e+05	8.908417530764312176e+01	1.876826969563465120e-01	-4.147164290856226176e-01	4.552082065278898471e-01	-1.999537420709840774e+01	1.876826969563453462e-01	-4.147164290856230617e-01	4.552082065278897915e-01	-1.999537420709841129e+01
8.015640273704785156e+11	1.667850678344504400e+00	1.509067436435055851e-02	5.070327681412067911e+00	2.781498156801452737e+00	5.033798295051620381e-02	1.809743530745377277e-02	4.824759846540550934e+05	8.903416284508462297e+01	3.014795518730716169e-03	-4.448614830734600734e-01	4.448716984865840884e-01	-2.041357542120562840e+01	3.014795518732938349e-03	-4.448614830734600734e-01	4.448716984865840884e-01	-2.041357542120562130e+01
8.113391984359721680e+11	1.667554194847205018e+00	1.560686359918977278e-02	5.307710836283839662e+00	2.780493418561106544e+00	5.205058172647410858e-02	1.871990826484676990e-02	4.883329862587809912e+05	8.911625540723250083e+01	-1.595793818094461136e-01	-3.989008186563577918e-01	4.296364070041056027e-01	-2.080089980332730804e+01	-1.595793818094451422e-01	-3.989008186563583469e-01	4.296364070041056582e-01	-2.080089980332730448e+01
8.211143695014658203e+11	1.667376603691169468e+00	1.542542135430664992e-02	5.309209334862527108e+00	2.779906794912741397e+00	5.143997333649812098e-02	1.850420792187486632e-02	4.939407802673592814e+05	8.919393755133394563e+01	-3.001458096685191146e-01	-3.072920342169639385e-01	4.295531414793408720e-01	-2.119398641816646744e+01	-3.001458096685208354e-01	-3.072920342169622177e-01	4.295531414793408720e-01	-2.119398641816647455e+01
8.308895405669594727e+11	1.667726362789522243e+00	1.552803685471816804e-02	5.408153456744244636e+00	2.781070101214607515e+00	5.179303284996156914e-02	1.862341867159027220e-02	4.926606652021703776e+05	8.917628268296513738e+01	-3.935475699174229014e-01	-1.559737166881606241e-01	4.233290565097409530e-01	-2.161381216724053189e+01	-3.935475699174216802e-01	-1.559737166881636494e-01	4.233290565097409530e-01	-2.161381216724052123e+01
8.406647116324531250e+11	1.667571000704979767e+00	1.594886904136273362e-02	5.620071885834887482e+00	2.780538675968509121e+00	5.319174301483584749e-02	1.913001371804629036e-02	4.963911357518849545e+05	8.922760468813848433e+01	-4.102986592236111396e-01	6.852996269644233245e-03	4.103558861751159803e-01	-2.200784948057216539e+01	-4.102986592236111951e-01	6.852996269643567111e-03	4.103558861751160358e-01	-2.200784948057216539e+01
8.504398826979467773e+11	1.667274821104936633e+00	1.574707176851018395e-02	5.613485262839234657e+00	2.779557358821215907e+00	5.250939253153882880e-02	1.889127862927339127e-02	4.921568055907420930e+05	8.916932105485126669e+01	-3.778211171098758703e-01	1.611969005207404271e-01	4.107715146789612248e-01	-2.239441488412873227e+01	-3.778211171098756482e-01	1.611969005207404826e-01	4.107715146789610028e-01	-2.239441488412873227e+01
8.602150537634404297e+11	1.667479990402668699e+00	1.570112914943137469e-02	5.661442299674179779e+00	2.780242992936716728e+00	5.236263736680978054e-02	1.883383484819078565e-02	4.922173170969049097e+05	8.917015749477539543e+01	-2.794441061175401697e-01	2.971058134710033438e-01	4.078735990991543825e-01	-2.280717060167305377e+01	-2.794441061175413354e-01	2.971058134710024556e-01	4.078735990991545490e-01	-2.280717060167305021e+01
8.699902248289340820e+11	1.667328761489410782e+00	1.607078219202965827e-02	5.860579331744129483e+00	2.779726928849548973e+00	5.359055473680577469e-02	1.927907168888182837e-02	4.883804043689389364e+05	8.911691600040175842e+01	-1.398891605987406805e-01	3.705940098672906857e-01	3.961172773340463915e-01	-2.320100805704312563e+01	-1.398891605987381825e-01	3.705940098672917404e-01	3.961172773340464470e-01	-2.320100805704313274e+01
8.797653958944277344e+11	1.666918962767469203e+00	1.605062053541138345e-02	5.918993515843525621e+00	2.778361206014203333e+00	5.351016746932436841e-02	1.925961511177637017e-02	4.851960907023785403e+05	8.907241146330996173e+01	7.368372887317966267e-03	3.926857880345241414e-01	3.927549121822689893e-01	-2.358070674286441104e+01	7.368372887320073956e-03	3.926857880345242524e-01	3.927549121822691003e-01	-2.358070674286441459e+01
8.895405669599212646e+11	1.666993899972499804e+00	1.601247557938214119e-02	5.970537083338324003e+00	2.778612263171344576e+00	5.338539822857729655e-02	1.921297150241694368e-02	4.786427254751789733e+05	8.897989401812822052e+01	1.605519546400263065e-01	3.551849440836413185e-01	3.897861909334814356e-01	-2.398648032803590624e+01	1.605519546400242248e-01	3.551849440836420957e-01	3.897861909334813801e-01	-2.398648032803589913e+01
8.993157380254149170e+11	1.666924891351783344e+00	1.645032658246702029e-02	6.201202008046037051e+00	2.778367980163484852e+00	5.484291770236038310e-02	1.973925631662848054e-02	4.788934236855887575e+05	8.898345650312573696e+01	2.760970197613907828e-01	2.564097565702909143e-01	3.767964007067445831e-01	-2.438429715037421275e+01	2.760970197613903387e-01	2.564097565702911918e-01	3.767964007067444721e-01	-2.438429715037420920e+01
9.090909090909085693e+11	1.666583136396002640e+00	1.658044563468727417e-02	6.318189899127236053e+00	2.777224439342092399e+00	5.526538217740105396e-02	1.989950160113565861e-02	4.745675683842693106e+05	8.892172184929196987e+01	3.458671468432809593e-01	1.325363879213644624e-01	3.703916540484600284e-01	-2.476680072378152531e+01	3.458671468432804041e-01	1.325363879213659613e-01	3.703916540484600284e-01	-2.476680072378151820e+01
9.188660801564022217e+11	1.666671876424787646e+00	1.656515903703523890e-02	6.380239636221252120e+00	2.777520739171400077e+00	5.521736939106110242e-02	1.988009256324535859e-02	4.801289373991989996e+05	8.900098626658473222e+01	3.667223842212732343e-01	-1.487661247898279700e-02	3.670240056015205421e-01	-2.517328541331177760e+01	3.667223842212730678e-01	-1.487661247898519612e-02	3.670240056015204311e-01	-2.517328541331178116e+01
9.286412512218958740e+11	1.666765781854345763e+00	1.693569410244995244e-02	6.592348126885701376e+00	2.777821353825796535e+00	5.645567084383205231e-02	2.032372267787401973e-02	4.795688955954990233e+05	8.899304585599806217e+01	3.207421625565056167e-01	-1.538984005687475121e-01	3.557530780457739961e-01	-2.558011463647887140e+01	3.207421625565062273e-01	-1.538984005687465406e-01	3.557530780457741071e-01	-2.558011463647886785e+01
9.384164222873895264e+11	1.666525649932652842e+00	1.707436963291006360e-02	6.716289989085748147e+00	2.777016207785089730e+00	5.690974989935158879e-02	2.049312846637723826e-02	4.799838509695017128e+05	8.899893008473360112e+01	2.344617212997412992e-01	-2.589759455428803925e-01	3.493434400767624348e-01	-2.596777906787452750e+01	2.344617212997407996e-01	-2.589759455428809476e-01	3.493434400767625458e-01	-2.596777906787453105e+01
9.481915933528831787e+11	1.666573403872224191e+00	1.695745286664365400e-02	6.739782479036030338e+00	2.777179355286527151e+00	5.652167988993023889e-02	2.035218927518593277e-02	4.800953461128436611e+05	8.900051026222608641e+01	1.133141088314599670e-01	-3.291793678639795551e-01	3.481366735746136976e-01	-2.637201037934073966e+01	1.133141088314611744e-01	-3.291793678639790555e-01	3.481366735746136420e-01	-2.637201037934073611e+01
9.579667644183768311e+11	1.666694016938571554e+00	1.716498314142751030e-02	6.892598549260696039e+00	2.777574309452586210e+00	5.721754940533735345e-02	2.059982669432667071e-02	4.825401945500833681e+05	8.903506821144021899e+01	-2.618922335675955698e-02	-3.393890897032269538e-01	3.403980458663287689e-01	-2.678055071632477535e+01	-2.618922335676454952e-02	-3.393890897032265097e-01	3.403980458663287134e-01	-2.678055071632479311e+01
9.677419354838704834e+11	1.666421727858381940e+00	1.728514280234142927e-02	7.011673644389265547e+00	2.776662598916817881e+00	5.760867506991335790e-02	2.074745238848487577e-02	4.778024610367648420e+05	8.896794002536444168e+01	-1.491880475836430409e-01	-2.993945571567389052e-01	3.345058660126891681e-01	-2.716582354358239115e+01	-1.491880475836426800e-01	-2.993945571567390718e-01	3.345058660126891126e-01	-2.716582354358239115e+01
9.775171065493641357e+11	1.666325472689946130e+00	1.717404415773599383e-02	7.036976530746692049e+00	2.776345633142640601e+00	5.723509449827487300e-02	2.061526267300102522e-02	4.804959112705157022e+05	8.900618429114352637e+01	-2.521009985502594142e-01	-2.179752769887741415e-01	3.332688627045297669e-01	-2.756140472534616137e+01	-2.521009985502591366e-01	-2.179752769887743080e-01	3.332688627045296559e-01	-2.756140472534615782e+01
9.872922776148577881e+11	1.666342419937893560e+00	1.735438346362651318e-02	7.181978332980452961e+00	2.776395885859072710e+00	5.783669067461913449e-02	2.083157195600126091e-02	4.715108958959560841e+05	8.887775956590024862e+01	-3.106276255678999676e-01	-9.971559657695994172e-02	3.262402825627921943e-01	-2.796371203948881146e+01	-3.106276255678994125e-01	-9.971559657696145440e-02	3.262402825627920833e-01	-2.796371203948880790e+01
9.970674486803513184e+11	1.666074617555084902e+00	1.758453241420371294e-02	7.349275428764410201e+00	2.775495415481096018e+00	5.859428623375888961e-02	2.111128914388869099e-02	4.739453970545007614e+05	8.891279652994579408e+01	-3.174526493859397003e-01	2.360034929717417379e-02	3.183286997571864729e-01	-2.834854026961951945e+01	-3.174526493859397558e-01	2.360034929717333418e-02	3.183286997571864729e-01	-2.834854026961951590e+01
1.006842619745844971e+12	1.665908821004974172e+00	1.758674181722574836e-02	7.422259598960214255e+00	2.774942906414437083e+00	5.859581665210684964e-02	2.111604405145032365e-02	4.704295658372017206e+05	8.886213917159224707e+01	-2.814896349196148173e-01	1.412470110780314481e-01	3.149398874478359645e-01	-2.873940771833660435e+01	-2.814896349196144842e-01	1.412470110780321142e-01	3.149398874478359645e-01	-2.873940771833660435e+01
1.016617790811338623e+12	1.665985222610191663e+00	1.779916820405291408e-02	7.584842619424970955e+00	2.775189951566773505e+00	5.930630240541067549e-02	2.137017769609912687e-02	4.704313392619336955e+05	8.886216481904962450e+01	-1.980769420734138919e-01	2.352051196970821045e-01	3.074994688009611843e-01	-2.914521377546428837e+01	-1.980769420734135033e-01	2.352051196970827707e-01	3.074994688009614063e-01	-2.914521377546429193e+01
1.026392961876832275e+12	1.665849914756886152e+00	1.809108694700040793e-02	7.783366616919671799e+00	2.774728651068600893e+00	6.027407129704009242e-02	2.172251015385861031e-02	4.655967745899409638e+05	8.879188521242484455e+01	-9.037486477567392706e-02	2.846605780645286576e-01	2.986624530925388599e-01	-2.953771222449424982e+01	-9.037486477567453769e-02	2.846605780645285466e-01	2.986624530925389154e-01	-2.953771222449424982e+01
1.036168132942325928e+12	1.665780409836397080e+00	1.815013236490100462e-02	7.883139088685506835e+00	2.774494946489851621e+00	6.046826985877930272e-02	2.179433411305385648e-02	4.690535108422834310e+05	8.884220931749872818e+01	2.620460176956631443e-02	2.931487172876082736e-01	2.943176032813389909e-01	-2.993428338007824152e+01	2.620460176956389622e-02	2.931487172876084402e-01	2.943176032813389353e-01	-2.993428338007823442e+01
1.045943304007819580e+12	1.665908785614472087e+00	1.825320784124431772e-02	8.002699398618137394e+00	2.774918902390989484e+00	6.081635861675176169e-02	2.191644540110695635e-02	4.620023669780133641e+05	8.873915905282704841e+01	1.382328050798202479e-01	2.540072520188783045e-01	2.891850488500702920e-01	-3.034351579440925661e+01	1.382328050798189434e-01	2.540072520188790262e-01	2.891850488500702920e-01	-3.034351579440925306e+01
1.055718475073313232e+12	1.665894604516404032e+00	1.849012948537303441e-02	8.182334604913773290e+00	2.774862948468480361e+00	6.160521389298522638e-02	2.220117354876454535e-02	4.675221306896800525e+05	8.881996098216892221e+01	2.203577844276514708e-01	1.754116163165790332e-01	2.816501168056886328e-01	-3.074361043660873349e+01	2.203577844276505826e-01	1.754116163165802267e-01	2.816501168056886883e-01	-3.074361043660872994e+01
1.065493646138806885e+12	1.665792973520169085e+00	1.849487474080161939e-02	8.260216297413599307e+00	2.774524170237488985e+00	6.161726477872599139e-02	2.220822778900202743e-02	4.621632301682531252e+05	8.874152750087672814e+01	2.677621316993645251e-01	7.640058319759518435e-02	2.784485738608127314e-01	-3.113798214706408274e+01	2.677621316993649137e-01	7.640058319759375494e-02	2.784485738608127314e-01	-3.113798214706408984e+01
1.075268817204300537e+12	1.665882325445578571e+00	1.857285592928751422e-02	8.371145729639353661e+00	2.774818971254598754e+00	6.188038485129437188e-02	2.230069258295288084e-02	4.630551548817165312e+05	8.875464469835735315e+01	2.716673810882325735e-01	-3.522589167283100148e-02	2.739416532612100053e-01	-3.154487260262338566e+01	2.716673810882327400e-01	-3.522589167282998840e-02	2.739416532612100053e-01	-3.154487260262337855e+01
1.085043988269794189e+12	1.665797755820429993e+00	1.880552160448011045e-02	8.553067314242309038e+00	2.774528515653563954e+00	6.265239137155116655e-02	2.258127498710996509e-02	4.593009830663806060e+05	8.869926190202733096e+01	2.308909410750329683e-01	-1.335191635854242331e-01	2.667170667862587274e-01	-3.194022086891482815e+01	2.308909410750337177e-01	-1.335191635854229009e-01	2.667170667862587274e-01	-3.194022086891482104e+01
1.094819159335287842e+12	1.665631722857249919e+00	1.891019958261086140e-02	8.678160191289746805e+00	2.773971440540156763e+00	6.299485662071716008e-02	2.270926646903423038e-02	4.552627912563418504e+05	8.863918151109572818e+01	1.598763958706155286e-01	-2.073945191700800883e-01	2.618643705019193524e-01	-3.232999159869978456e+01	1.598763958706161670e-01	-2.073945191700796720e-01	2.618643705019194079e-01	-3.232999159869978456e+01
1.104594330400781494e+12	1.665590239319167276e+00	1.900192910840605223e-02	8.798115608630434181e+00	2.773829772005440120e+00	6.329885530239177938e-02	2.282002159657677692e-02	4.538132840673032915e+05	8.861748561999624485e+01	6.581644076234850760e-02	-2.487288018021803493e-01	2.572893715655041325e-01	-3.272804040249470603e+01	6.581644076234682839e-02	-2.487288018021807101e-01	2.572893715655040214e-01	-3.272804040249471313e+01
1.114369501466275146e+12	1.665574422445821101e+00	1.936808895124551497e-02	9.047011653378532969e+00	2.773763033836107006e+00	6.451798713770007243e-02	2.326009336438227340e-02	4.520573815629429300e+05	8.859111066515185939e+01	-3.486811408514284283e-02	-2.455845846424185575e-01	2.480475228536737076e-01	-3.312776027084130703e+01	-3.486811408514249588e-02	-2.455845846424185297e-01	2.480475228536736243e-01	-3.312776027084129993e+01
1.124144672531768799e+12	1.665383364577054826e+00	1.956838742174271673e-02	9.220753366628263947e+00	2.773118829223704118e+00	6.517773376753840942e-02	2.350340457130140406e-02	4.469948254581633955e+05	8.851448989606059570e+01	-1.219513344466203880e-01	-2.087946899249701616e-01	2.418002285238289306e-01	-3.351534898595630807e+01	-1.219513344466198329e-01	-2.087946899249704391e-01	2.418002285238289029e-01	-3.351534898595630807e+01
1.133919843597262451e+12	1.665509995243867225e+00	1.976053071313702350e-02	9.392260315630844403e+00	2.773533065683162047e+00	6.582272282810627817e-02	2.373244568183764322e-02	4.492854836728455848e+05	8.854926547452765817e+01	-1.901498029289927227e-01	-1.394044539781550407e-01	2.357764817425230530e-01	-3.392490283574694132e+01	-1.901498029289925840e-01	-1.394044539781552905e-01	2.357764817425230808e-01	-3.392490283574694132e+01
1.143695014662756104e+12	1.665590206961338637e+00	2.029032795412284013e-02	9.727213669326685519e+00	2.773779040117029027e+00	6.759074307284179683e-02	2.436774598671351266e-02	4.437594956067011808e+05	8.846506798716282560e+01	-2.187278555290248228e-01	-5.034495942837523969e-02	2.244470755527251116e-01	-3.433128774685643947e+01	-2.187278555290243232e-01	-5.034495942837730748e-02	2.244470755527250838e-01	-3.433128774685643236e+01
1.153470185728249512e+12	1.665387584501641483e+00	2.069437495170200689e-02	1.000570854651278907e+01	2.773087549457570411e+00	6.892831022717255118e-02	2.485616086684867485e-02	4.427798103077587439e+05	8.845003152203408092e+01	-2.126939112073629734e-01	3.436135382892476636e-02	2.154516245045327572e-01	-3.471768838525298406e+01	-2.126939112073630844e-01	3.436135382892370471e-02	2.154516245045326739e-01	-3.471768838525298406e+01
1.163245356793743164e+12	1.665407411569504559e+00	2.088124622658332763e-02	1.018162044727215054e+01	2.773145820066662104e+00	6.955156445711924151e-02	2.508038486611112797e-02	4.357386518771523261e+05	8.834097302653800909e+01	-1.776255566607648217e-01	1.119324007724934039e-01	2.099516628220425563e-01	-3.511981998085073542e+01	-1.776255566607648773e-01	1.119324007724933623e-01	2.099516628220425840e-01	-3.511981998085073542e+01
1.173020527859236816e+12	1.665642130183432768e+00	2.140806044539803402e-02	1.052621159275733653e+01	2.773905400789969722e+00	7.131633480673693626e-02	2.570972131437035749e-02	4.419373583105657599e+05	8.843707472012027893e+01	-1.111788196350569219e-01	1.657398669227931609e-01	1.995756333399187898e-01	-3.553745467967216598e+01	-1.111788196350588787e-01	1.657398669227918842e-01	1.995756333399188176e-01	-3.553745467967215177e+01
1.182795698924730469e+12	1.665303133192006513e+00	2.244329648451730969e-02	1.112719103969621237e+01	2.772730823862021854e+00	7.474978390964763519e-02	2.695890393194812912e-02	4.399198111240030848e+05	8.840594442861457480e+01	-3.895034560614472896e-02	1.785119945544181574e-01	1.827119635454524105e-01	-3.591348795576151787e+01	-3.895034560614610286e-02	1.785119945544177966e-01	1.827119635454523550e-01	-3.591348795576151076e+01
1.192570869990224121e+12	1.664234979753729249e+00	2.313077638533836758e-02	1.156281476053342416e+01	2.769143035019706822e+00	7.699009433868327090e-02	2.780285935577732348e-02	4.388355954087021528e+05	8.838915619951274039e+01	1.835251428110324171e-02	1.704218935307127147e-01	1.714072243956819841e-01	-3.623559081786785896e+01	1.835251428110266231e-02	1.704218935307126592e-01	1.714072243956818731e-01	-3.623559081786785896e+01
