Repository: alperensar/UoB_VNA_Extraction

# VNA Parameter Extraction Algorithm
MATLAB software for extracting permittivity and loss tangent from VNA measurements.

**Initialisation Correction.** Configuration discovery and the Optimization Toolbox check have been corrected. The extraction calculations are unchanged.

The software supports GRL and TRL workflows, CSV and Touchstone inputs, and interactive fit settings.

## Measurement data and configuration

The example [folder_struct](folder_struct) shows a material directory with measurement-system and frequency-band subdirectories. The material name must match an entry in `Materials` in [src/config_VNA.json](src/config_VNA.json).

File: folder_struct/RADIX_2.8_HT/TOPTICA_NPL/Processed_Revision/R_FP/RADIX_2.8_HT_TOPTICA_NPL_2_R_FP_L2.94mm.txt (part 1 of 4)
freq_roi_Hz	n_opt	k_opt	alpha_cm	eps_r	eps_i	loss_tan	DR	alpha_max	H_meas_real	H_meas_imag	H_meas_mag	H_meas_phase	H_model_real	H_model_imag	H_model_mag	H_model_phase
3.030303030303028564e+11	1.673211393889385556e+00	7.839925500900655347e-03	9.958344747596771240e-01	2.799574904209400916e+00	2.623570535070185103e-02	9.371317520832972772e-03	2.080358470108278270e+05	8.331098877594715191e+01	8.463681522436704574e-01	1.251958427729978410e-02	8.464607428125898725e-01	1.479104718176557989e-02	8.463681522414189251e-01	1.251958427751441102e-02	8.464607428103416709e-01	1.479104718205845152e-02
3.128054740957965088e+11	1.673045980141114386e+00	7.653730177312544070e-03	1.003544542184592547e+00	2.799024272080715026e+00	2.561008501247498056e-02	9.149647349587709810e-03	1.974449639123563538e+05	8.295550675752257064e+01	7.231454265805847825e-01	-3.496668452595061982e-01	8.032472910991679260e-01	-4.503898686013761976e-01	7.231454265805841164e-01	-3.496668452595076415e-01	8.032472910991680370e-01	-4.503898686013781405e-01
3.225806451612901611e+11	1.673324894366232440e+00	7.926507383113267843e-03	1.071789099378140930e+00	2.799953372586468703e+00	2.652724425908234082e-02	9.474173576889849055e-03	2.226176720175789087e+05	8.377188899404725930e+01	5.409860855624967213e-01	-5.472354588088635952e-01	7.695015218633297627e-01	-7.911408401350686903e-01	5.409860855625023834e-01	-5.472354588088692573e-01	7.695015218633376453e-01	-7.911408401350685793e-01
3.323558162267838135e+11	1.672887429081658439e+00	8.158384595096952047e-03	1.136571126465770742e+00	2.798485791140239431e+00	2.729611806150229400e-02	9.753888387755767220e-03	2.225887111412411905e+05	8.377100386356697470e+01	3.095830704782781551e-01	-7.626778624395021966e-01	8.231155443691041684e-01	-1.185200462824655521e+00	3.095830704767716934e-01	-7.626778624350024627e-01	8.231155443643682901e-01	-1.185200462824295142e+00
3.421309872922774048e+11	1.672757633182900605e+00	8.166577023485653911e-03	1.171174570942342674e+00	2.798051406391378837e+00	2.732140810602343844e-02	9.764441083396536644e-03	2.240989465094236366e+05	8.381700825794258947e+01	-6.922662710033468392e-02	-7.897364911278735855e-01	7.927648146320916966e-01	-1.658230718675929749e+00	-6.922662710033486433e-02	-7.897364911278734745e-01	7.927648146320915856e-01	-1.658230718675929971e+00
3.519061583577710571e+11	1.672726903871742277e+00	8.429325487999536279e-03	1.243394242517366521e+00	2.797944241408162558e+00	2.819991905053725531e-02	1.007879951043794478e-02	2.448461448805113032e+05	8.441939866098742584e+01	-3.155037518014662257e-01	-6.788630269981928977e-01	7.485971058092265595e-01	-2.005851042557503128e+00	-3.155037518014651710e-01	-6.788630269981950072e-01	7.485971058092280028e-01	-2.005851042557500907e+00
3.616813294232647095e+11	1.672566322081587398e+00	8.814182274471584616e-03	1.336279416565908873e+00	2.797400411952360777e+00	2.948460885793931924e-02	1.054000304424114638e-02	2.432598027563649812e+05	8.437517636723104886e+01	-5.768196490768507934e-01	-5.422251716407162636e-01	7.916622034188227630e-01	-2.387098938825396477e+00	-5.768196490739513349e-01	-5.422251716383545972e-01	7.916622034150926357e-01	-2.387098938825061634e+00
3.714565004887583618e+11	1.672441231287676855e+00	9.035721413513725028e-03	1.406889396445137663e+00	2.796978027849577941e+00	3.022342609277864356e-02	1.080574312413013632e-02	2.570932944452246884e+05	8.475146655379442961e+01	-7.431743527616780920e-01	-2.142960031892327533e-01	7.734538742456584792e-01	-2.860855817056740413e+00	-7.431743527616785361e-01	-2.142960031892313932e-01	7.734538742456584792e-01	-2.860855817056742190e+00
3.812316715542520142e+11	1.672573169430051632e+00	9.376621842741190982e-03	1.498388860726233229e+00	2.797413086060106302e+00	3.136617222812136674e-02	1.121256363045676496e-02	2.747843934563997318e+05	8.520421842600539719e+01	-7.193575324912524493e-01	6.213197778097277052e-02	7.220357624210027581e-01	-3.227750316038945133e+00	-7.193575324912527824e-01	6.213197778097540036e-02	7.220357624210033132e-01	-3.227750316038948686e+00
3.910068426197456055e+11	1.672547377219895548e+00	9.767729866889569845e-03	1.600910890892610183e+00	2.797319320498399264e+00	3.267398194051717580e-02	1.168046196981746207e-02	2.850888846374765271e+05	8.545468099839146703e+01	-6.763086263300315260e-01	3.328015550501494113e-01	7.537574099749944079e-01	-3.598888504671657884e+00	-6.763086263291270273e-01	3.328015550494389241e-01	7.537574099738691968e-01	-3.598888504671341693e+00
4.007820136852392578e+11	1.672591936580815286e+00	9.807052776884810086e-03	1.647539731066488544e+00	2.797467608030993702e+00	3.280639479248005641e-02	1.172717592807837397e-02	2.996642108269482269e+05	8.579390978340545360e+01	-4.489262954048242604e-01	6.030458493474194492e-01	7.517972566596994310e-01	-4.072461280483468116e+00	-4.489262954048255372e-01	6.030458493474190051e-01	7.517972566596998751e-01	-4.072461280483466339e+00
4.105571847507329102e+11	1.672771777311277797e+00	9.940018080767476158e-03	1.710606004560744742e+00	2.798066615009684899e+00	3.325476342294329812e-02	1.188490768752773104e-02	3.054457037844979786e+05	8.592391953449988762e+01	-1.777523572700606957e-01	6.789125176094754632e-01	7.017963430240282685e-01	-4.456317634584348930e+00	-1.777523572700600574e-01	6.789125176094757963e-01	7.017963430240284906e-01	-4.456317634584349818e+00
4.203323558162265625e+11	1.672662584843376044e+00	1.012023237926195675e-02	1.783086729388126290e+00	2.797697703631513821e+00	3.385546810142386898e-02	1.210118879444274306e-02	3.151413381052506156e+05	8.613652079853764576e+01	7.508992962230127965e-02	7.231683807313743495e-01	7.270563970011680865e-01	-4.815852848568528799e+00	7.508992962214648681e-02	7.231683807311962697e-01	7.270563970009750188e-01	-4.815852848568342282e+00
4.301075268817202148e+11	1.672458819114653439e+00	1.004944288011551737e-02	1.811791383542181944e+00	2.797017510332180379e+00	3.361455874407631716e-02	1.201800082405782809e-02	3.232792888915424119e+05	8.630997652877910298e+01	3.945821221077806529e-01	6.238364509154189497e-01	7.381510472645997911e-01	-5.276369757700718033e+00	3.945821221077807084e-01	6.238364509154206150e-01	7.381510472646012344e-01	-5.276369757700717145e+00
4.398826979472138672e+11	1.672468644985984021e+00	1.005542562784985695e-02	1.854071590533824976e+00	2.797050256876696395e+00	3.363476814913477636e-02	1.202508537929982378e-02	3.306278388604147476e+05	8.646289531518957006e+01	5.650395795401693677e-01	3.959576851060150893e-01	6.899653722046097393e-01	-5.671948805737371480e+00	5.650395795401679244e-01	3.959576851060166991e-01	6.899653722046095172e-01	-5.671948805737367927e+00
4.496578690127074585e+11	1.672261567108177971e+00	1.042604981036024912e-02	1.965129406272794643e+00	2.796350046312451099e+00	3.487016478924190310e-02	1.246988546202404576e-02	3.407970127588300384e+05	8.666899553369296427e+01	6.771203164775629890e-01	1.816375178317808647e-01	7.010592777153480393e-01	-6.021105292940769793e+00	6.771203164775460026e-01	1.816375178318442307e-01	7.010592777153480393e-01	-6.021105292940675646e+00
4.594330400782011108e+11	1.671974768101843978e+00	1.057517616855511988e-02	2.036568378238572397e+00	2.795387790818219198e+00	3.536285544411219006e-02	1.265042923928682075e-02	3.503712823538214434e+05	8.685749347166678547e+01	7.043069859766261098e-01	-1.317150093476427419e-01	7.165173927986179248e-01	-6.468063368520204470e+00	7.043069859766283303e-01	-1.317150093476419925e-01	7.165173927986200342e-01	-6.468063368520202694e+00
4.692082111436947632e+11	1.671996170271184967e+00	1.076762262879334305e-02	2.117749516463183213e+00	2.795455251704433319e+00	3.600684759653563494e-02	1.288049507305891878e-02	3.586772226844957913e+05	8.701689398155689048e+01	5.529997066181326915e-01	-3.753744158134560416e-01	6.683671353133951998e-01	-6.879538728663630920e+00	5.529997066181332466e-01	-3.753744158134545983e-01	6.683671353133947557e-01	-6.879538728663629144e+00
4.789833822091884155e+11	1.671919386982173128e+00	1.117991408337473160e-02	2.244647109671422225e+00	2.795189446087933849e+00	3.738383020157848985e-02	1.337434579037203274e-02	3.646345484260527883e+05	8.712896481819882410e+01	3.900818534485378519e-01	-5.414736850165317028e-01	6.673511848758708620e-01	-7.229690076227158535e+00	3.900818534485598899e-01	-5.414736850165159376e-01	6.673511848758708620e-01	-7.229690076227117679e+00
4.887585532746820679e+11	1.671856708836254368e+00	1.133661498806687838e-02	2.322559930451884469e+00	2.794976336041404608e+00	3.790639164658649030e-02	1.356233008408016388e-02	3.799254245575192035e+05	8.740844481599050653e+01	1.259165042996153172e-01	-6.752663858886764903e-01	6.869058581539321251e-01	-7.669629487372948695e+00	1.259165042996117645e-01	-6.752663858886744919e-01	6.869058581539295716e-01	-7.669629487372953136e+00
4.985337243401756592e+11	1.671992721921296887e+00	1.144598710872334058e-02	2.391866608524315208e+00	2.795428651536894016e+00	3.827521428198082942e-02	1.369207340024134259e-02	3.793700579044701881e+05	8.739849245685347512e+01	-1.555976892461836125e-01	-6.275695015864061199e-01	6.465710480837834062e-01	-8.097017694115063335e+00	-1.555976892461845007e-01	-6.275695015864061199e-01	6.465710480837835172e-01	-8.097017694115065112e+00
5.083088954056693115e+11	1.672047098411096000e+00	1.170559250497838800e-02	2.494079383360313873e+00	2.795604478409072779e+00	3.914460396626357613e-02	1.400219675872749030e-02	3.934505026607794571e+05	8.764643025842435975e+01	-3.603798843646981998e-01	-5.284017997786700782e-01	6.395952806768128163e-01	-8.452537367484017850e+00	-3.603798843646903172e-01	-5.284017997786795151e-01	6.395952806768161469e-01	-8.452537367484000086e+00
5.180840664711629639e+11	1.671839074645735002e+00	1.178006256264194258e-02	2.558214722287783349e+00	2.794907121638327663e+00	3.938873778799234504e-02	1.409303997368732859e-02	3.934462440051461454e+05	8.764635661876813799e+01	-5.648074829164976274e-01	-3.459860664974909183e-01	6.623547772673462619e-01	-8.875164539322245361e+00	-5.648074829164733135e-01	-3.459860664974885314e-01	6.623547772673245015e-01	-8.875164539322231150e+00
5.278592375366566162e+11	1.671861124127970166e+00	1.166615151505692727e-02	2.581278712064457803e+00	2.794983519279267803e+00	3.900837037242059491e-02	1.395656543351623743e-02	4.051463000992769958e+05	8.784572245924493927e+01	-6.291320644338892487e-01	-7.302731150655993042e-02	6.333562526135850801e-01	-9.309218829278943730e+00	-6.291320644338890267e-01	-7.302731150655715486e-02	6.333562526135846360e-01	-9.309218829278949059e+00
5.376344086021502686e+11	1.671837007791338925e+00	1.192792985422003356e-02	2.688074452382354096e+00	2.794896705110090362e+00	3.988310911324840363e-02	1.426997607472488619e-02	4.055559213418702129e+05	8.785259754506178353e+01	-6.007319603605014713e-01	1.474757711471009203e-01	6.185693100001027345e-01	-9.665510703507477430e+00	-6.007319603605051350e-01	1.474757711470958410e-01	6.185693100001050659e-01	-9.665510703507468548e+00
5.474095796676439209e+11	1.671502400880052974e+00	1.208007006218684946e-02	2.771858188584678029e+00	2.793774348055074075e+00	4.038373222348914243e-02	1.445490121691569464e-02	4.130149816268032882e+05	8.797659044399547668e+01	-5.109670559888642716e-01	3.849228743378929063e-01	6.397288108991751043e-01	-1.007040194862314308e+01	-5.109670559888281893e-01	3.849228743378433348e-01	6.397288108991163735e-01	-1.007040194862311466e+01
5.571847507331375732e+11	1.671382295441200094e+00	1.214971745492931209e-02	2.837622123604854885e+00	2.793371161880060072e+00	4.061364529756354008e-02	1.453929425913769169e-02	4.087348380604343838e+05	8.790571763836780406e+01	-2.887685184647215686e-01	5.427876884515444589e-01	6.148217074818367323e-01	-1.050664774627760778e+01	-2.887685184647232339e-01	5.427876884515437927e-01	6.148217074818368433e-01	-1.050664774627760423e+01
5.669599217986312256e+11	1.671308867898632089e+00	1.235671875893580920e-02	2.936599247149968672e+00	2.793120643418119720e+00	4.130378727987759485e-02	1.478768465558706266e-02	4.233238410433378303e+05	8.814431912632579724e+01	-7.568270664505583056e-02	5.897290851078499374e-01	5.945656111038236658e-01	-1.086793725253335374e+01	-7.568270664505871714e-02	5.897290851078501595e-01	5.945656111038242209e-01	-1.086793725253334841e+01
5.767350928641247559e+11	1.671076926677851793e+00	1.261758761708290863e-02	3.050295178068114232e+00	2.792338891357819985e+00	4.216991907448685434e-02	1.510200613722106205e-02	4.264754918317854754e+05	8.819478301048992819e+01	1.613368280006814981e-01	5.891036993488344420e-01	6.107968079941180628e-01	-1.126288806082125760e+01	1.613368280006395317e-01	5.891036993487802631e-01	6.107968079940546691e-01	-1.126288806082121496e+01
5.865102639296184082e+11	1.671007767744150829e+00	1.269081215314021328e-02	3.119997123247249871e+00	2.792105903148183188e+00	4.241289137375833795e-02	1.519028749086362776e-02	4.397781921808621846e+05	8.840375392121022458e+01	3.864234416767408087e-01	4.510960278208874796e-01	5.939787055047347497e-01	-1.170390618195549592e+01	3.864234416767375890e-01	4.510960278208906993e-01	5.939787055047351938e-01	-1.170390618195548882e+01
5.962854349951120605e+11	1.671116704541171893e+00	1.294981578169080751e-02	3.236733574616084574e+00	2.792463342467766285e+00	4.328130694702880116e-02	1.549932859952248519e-02	4.477899976988825365e+05	8.852658193938607667e+01	5.027505641571384798e-01	2.655844549613370353e-01	5.685888079072884960e-01	-1.208036919024284295e+01	5.027505641571379247e-01	2.655844549613373129e-01	5.685888079072881629e-01	-1.208036919024284295e+01
6.060606060606057129e+11	1.670968983391386331e+00	1.318514347224072555e-02	3.349577855759323874e+00	2.791963495447659316e+00	4.406393156735931987e-02	1.578241679706996956e-02	4.555631509187996271e+05	8.864366858487539957e+01	5.782869086195694397e-01	5.700898119248804657e-02	5.810901587683134917e-01	-1.246810560270036561e+01	5.782869086195339126e-01	5.700898119250939755e-02	5.810901587682801850e-01	-1.246810560270032298e+01
6.158357771260993652e+11	1.670925752312274692e+00	1.314883296211479327e-02	3.394230136484291283e+00	2.791819977932075592e+00	4.394144721850019170e-02	1.573935553360714459e-02	4.622887736351833446e+05	8.874337535094851148e+01	5.400632536085979707e-01	-1.930330624254774641e-01	5.735242637305444369e-01	-1.290964632501945353e+01	5.400632536085971935e-01	-1.930330624254797955e-01	5.735242637305444369e-01	-1.290964632501945708e+01
6.256109481915930176e+11	1.671058536785293702e+00	1.325081276895124713e-02	3.474849655193929632e+00	2.792261049323969235e+00	4.428576759379911076e-02	1.586018169917210313e-02	4.699304742204621434e+05	8.885491741030328683e+01	4.093267463273866369e-01	-3.663909536074213547e-01	5.493548180769148859e-01	-1.329647543178607449e+01	4.093267463273874696e-01	-3.663909536074193563e-01	5.493548180769142197e-01	-1.329647543178607094e+01
6.353861192570866699e+11	1.670917982514710243e+00	1.346440396861246606e-02	3.586030815299291685e+00	2.791785614116799596e+00	4.499582942999399982e-02	1.611722232626688900e-02	4.711137800876474357e+05	8.887202718057118034e+01	2.480469735396436115e-01	-4.999100370334508270e-01	5.580657185394591879e-01	-1.367657741279224837e+01	2.480469735396594322e-01	-4.999100370334316201e-01	5.580657185394489739e-01	-1.367657741279220751e+01
6.451612903225803223e+11	1.670687781607935740e+00	1.339872426896066178e-02	3.623438652852177366e+00	2.791018137802009580e+00	4.477016985057259701e-02	1.604080218763111534e-02	4.731274691087580868e+05	8.890104515347933045e+01	1.619186077897250345e-02	-5.566917165665867806e-01	5.569271439329731566e-01	-1.410808927289412829e+01	1.619186077896832970e-02	-5.566917165665882239e-01	5.569271439329744888e-01	-1.410808927289413539e+01
6.549364613880739746e+11	1.670670081788182992e+00	1.343996558769968742e-02	3.689661179151931591e+00	2.790957889507135636e+00	4.490749681526520071e-02	1.609035270080537081e-02	4.713970629924183013e+05	8.887611687635525470e+01	-1.887440244127088773e-01	-4.987585474516919026e-01	5.332770343898439735e-01	-1.449893928175185920e+01	-1.887440244127071565e-01	-4.987585474516919026e-01	5.332770343898434184e-01	-1.449893928175185565e+01
6.647116324535676270e+11	1.670501812916432627e+00	1.371486047749257906e-02	3.821323753624628949e+00	2.790388209559170996e+00	4.582139858309456498e-02	1.642115546006176971e-02	4.763579984847313026e+05	8.894734121295941520e+01	-3.589661514740659087e-01	-3.978183722859158222e-01	5.358322080953304978e-01	-1.487127158586443798e+01	-3.589661514740563053e-01	-3.978183722859240934e-01	5.358322080953302757e-01	-1.487127158586441311e+01
6.744868035190612793e+11	1.670218950427683202e+00	1.380284335594881076e-02	3.902394559154928722e+00	2.789440823883043041e+00	4.610754108578108551e-02	1.652931321970008832e-02	4.763214266483362881e+05	8.894681886853722119e+01	-4.909964930294941077e-01	-2.152091867882651166e-01	5.360900579616528772e-01	-1.529487228174288660e+01	-4.909964930294954399e-01	-2.152091867882657272e-01	5.360900579616544315e-01	-1.529487228174288660e+01
6.842619745845548096e+11	1.670216164987869067e+00	1.390719012290326725e-02	3.988879888933660300e+00	2.789428627849670494e+00	4.645602750566533296e-02	1.665431660156065780e-02	4.863066137076648301e+05	8.908796541386050194e+01	-5.121464834833204804e-01	-6.083432395632419783e-03	5.121826126432282855e-01	-1.569608552104684307e+01	-5.121464834833200364e-01	-6.083432395630493372e-03	5.121826126432278414e-01	-1.569608552104684662e+01
6.940371456500484619e+11	1.670156983181373844e+00	1.425252094460027937e-02	4.146327136094196675e+00	2.789221214116231362e+00	4.760789476712589535e-02	1.706852598359091464e-02	4.881996269674033392e+05	8.911439720272680631e+01	-4.752259031184690174e-01	1.797315795361162927e-01	5.080778480482216475e-01	-1.606953856607119846e+01	-4.752259031184719040e-01	1.797315795361059121e-01	5.080778480482206483e-01	-1.606953856607117714e+01
7.038123167155421143e+11	1.669998487526118458e+00	1.439534908423457764e-02	4.246862740286178273e+00	2.788687722264266533e+00	4.808042239616448082e-02	1.724123572973087354e-02	4.927317627188974293e+05	8.917726443586124674e+01	-3.615063270506272408e-01	3.596521013340348016e-01	5.099377005984376821e-01	-1.649079026035601458e+01	-3.615063270506272963e-01	3.596521013340381878e-01	5.099377005984401245e-01	-1.649079026035601814e+01
7.135874877810357666e+11	1.670068539710109379e+00	1.443252885777924176e-02	4.316967926754239571e+00	2.788920629440226229e+00	4.820662478767077930e-02	1.728504722536564064e-02	4.981095676312564174e+05	8.925111642093257558e+01	-1.797600970135105891e-01	4.559248615497184520e-01	4.900828214265795513e-01	-1.690319767280699637e+01	-1.797600970135078968e-01	4.559248615497191182e-01	4.900828214265791627e-01	-1.690319767280700347e+01
7.233626588465294189e+11	1.670115599243491067e+00	1.467740887113105214e-02	4.450354837752686699e+00	2.789070688505275175e+00	4.902593902430153749e-02	1.757787610990083071e-02	5.014536248571504257e+05	8.929663849536449050e+01	1.060151841962282942e-03	4.839211978712988915e-01	4.839223591353480347e-01	-1.728095034429275501e+01	1.060151841954751640e-03	4.839211978712974482e-01	4.839223591353465914e-01	-1.728095034429274079e+01
7.331378299120230713e+11	1.669951541389316230e+00	1.475782646336906180e-02	4.535207790040883147e+00	2.788520357146630158e+00	4.928971010011841403e-02	1.767593697990944498e-02	4.977761385838142014e+05	8.924656076488034273e+01	1.973272257589065437e-01	4.468866645226691747e-01	4.885137919792061911e-01	-1.769457259462435061e+01	1.973272257589047118e-01	4.468866645226730605e-01	4.885137919792090222e-01	-1.769457259462434351e+01
7.429130009775167236e+11	1.669934514471426823e+00	1.468667948038488227e-02	4.573521622532367381e+00	2.788465584068760439e+00	4.905158593454798932e-02	1.759088805499076091e-02	4.960782259979047230e+05	8.922331467140877237e+01	3.499021735009144041e-01	3.195732124441814093e-01	4.738761115867288765e-01	-1.810942938264630797e+01	3.499021735009126277e-01	3.195732124441826305e-01	4.738761115867284324e-01	-1.810942938264630442e+01
7.526881720430103760e+11	1.669888734567047672e+00	1.488707368766149439e-02	4.696924622752523426e+00	2.788306760870953749e+00	4.971951328339088705e-02	1.783143590264814685e-02	4.877700450239817146e+05	8.910840803186357562e+01	4.344342417710169157e-01	1.661946460447669693e-01	4.651384426137059047e-01	-1.848417889022919525e+01	4.344342417710138071e-01	1.661946460447725760e-01	4.651384426137050165e-01	-1.848417889022918104e+01
7.624633431085040283e+11	1.669589228813205928e+00	1.495873841815445818e-02	4.780827763387248908e+00	2.787304429114012994e+00	4.994989707916995536e-02	1.792050289068972818e-02	4.851162598354895017e+05	8.907129198349856836e+01	4.702577761627664277e-01	-1.598321716062662753e-02	4.705293181857579388e-01	-1.888353104675590899e+01	4.702577761627687591e-01	-1.598321716062051437e-02	4.705293181857600482e-01	-1.888353104675589478e+01
7.722385141739976807e+11	1.669436734111080511e+00	1.493457834908874099e-02	4.834299850132774523e+00	2.786795967569005494e+00	4.986466740885751869e-02	1.789318916388262307e-02	4.890977444317328045e+05	8.912690162156582119e+01	4.131103313102167385e-01	-1.981626433227448580e-01	4.581796362169475723e-01	-1.929681948500528677e+01	4.131103313102171271e-01	-1.981626433227441364e-01	4.581796362169475723e-01	-1.929681948500528321e+01
7.820136852394912109e+11	1.669385475586625756e+00	1.511722705203662719e-02	4.955365014697829196e+00	2.786619335545842180e+00	5.047295854363034046e-02	1.811261333753133931e-02	4.830561571401825058e+05	8.904233896824274552e+01	3.032719379929562642e-01	-3.279921244694772864e-01	4.467132213042329103e-01	-1.967409390532942837e+01	3.032719379929580406e-01	-3.279921244694745663e-01	4.467132213042321331e-01	-1.967409390532942126e+01
7.917888563049848633e+11	1.669177292636937260e+00	1.536061108605910226e-02	5.098084618938560908e+00	2.785916885881838834e+00	5.127916645175411431e-02	1.840656722805371348e-02	4.860357732062118594e+05	8.908417530764312176e+01	1.538780795031294002e-01	-4.206040747824483228e-01	4.478685645087974176e-01	-2.006962736162574856e+01	1.538780795031363946e-01	-4.206040747824477122e-01	4.478685645087991940e-01	-2.006962736162573435e+01
8.015640273704785156e+11	1.669055819472574864e+00	1.542878399307292744e-02	5.183929404467786384e+00	2.785509281139763704e+00	5.150300342204736093e-02	1.848961831531703570e-02	4.824759846540550934e+05	8.903416284508462297e+01	-2.886886782190098422e-02	-4.360872867455527491e-01	4.370417979900965144e-01	-2.048645554355972820e+01	-2.886886782190166076e-02	-4.360872867455528046e-01	4.370417979900966809e-01	-2.048645554355973175e+01
8.113391984359721680e+11	1.669119432426434013e+00	1.562956570758896116e-02	5.315431556465127549e+00	2.785715396379333075e+00	5.217522368584508879e-02	1.872956000948933566e-02	4.883329862587809912e+05	8.911625540723250083e+01	-1.855830061017084143e-01	-3.805444951473023196e-01	4.233853622182301435e-01	-2.087409338900960165e+01	-1.855830061017079702e-01	-3.805444951473017090e-01	4.233853622182293663e-01	-2.087409338900960165e+01
8.211143695014658203e+11	1.669060937269040812e+00	1.583426194661691211e-02	5.449926417353005093e+00	2.785513688466014770e+00	5.285669617116785929e-02	1.897556504210758110e-02	4.939407802673592814e+05	8.919393755133394563e+01	-3.185862070930084444e-01	-2.796869821102473952e-01	4.239362915720321645e-01	-2.127067818873024052e+01	-3.185862070930083334e-01	-2.796869821102496712e-01	4.239362915720336078e-01	-2.127067818873023697e+01
8.308895405669594727e+11	1.669012586586703373e+00	1.585487501717589703e-02	5.521985678719851798e+00	2.785351637123028024e+00	5.292397192485129298e-02	1.900082245253462143e-02	4.926606652021703776e+05	8.917628268296513738e+01	-3.984577858696745079e-01	-1.232223180739406704e-01	4.170759484694349650e-01	-2.169122901730103337e+01	-3.984577858696755071e-01	-1.232223180739396573e-01	4.170759484694356867e-01	-2.169122901730103692e+01
8.406647116324531250e+11	1.669105272277397134e+00	1.594363340675990226e-02	5.618226949823465155e+00	2.785658210497994780e+00	5.322320515696198073e-02	1.910615055227727135e-02	4.963911357518849545e+05	8.922760468813848433e+01	-4.032033075960213542e-01	3.816891498271811345e-02	4.050058929538306596e-01	-2.208553150532485176e+01	-4.032033075960209656e-01	3.816891498271351296e-02	4.050058929538298824e-01	-2.208553150532484111e+01
8.504398826979467773e+11	1.669012778975030420e+00	1.608180036228825868e-02	5.732808655521141716e+00	2.785345032079061145e+00	5.368146062716875472e-02	1.927282257993702744e-02	4.921568055907420930e+05	8.916932105485126669e+01	-3.587314160772040461e-01	1.888666825718297304e-01	4.054119542717559699e-01	-2.247575894136996411e+01	-3.587314160772067662e-01	1.888666825718269549e-01	4.054119542717571356e-01	-2.247575894136995345e+01
8.602150537634404297e+11	1.668843356234390285e+00	1.605848053708860967e-02	5.790294450540234727e+00	2.784780272850504002e+00	5.359817711107917743e-02	1.924682447431158572e-02	4.922173170969049097e+05	8.917015749477539543e+01	-2.505626431827805978e-01	3.142518576078814907e-01	4.019152499828111957e-01	-2.288883372256503890e+01	-2.505626431827811529e-01	3.142518576078817127e-01	4.019152499828117509e-01	-2.288883372256503890e+01
8.699902248289340820e+11	1.668810816939538366e+00	1.609301011432659814e-02	5.868685253437577742e+00	2.784670557759869602e+00	5.371237871181124696e-02	1.928859360477463980e-02	4.883804043689389364e+05	8.911691600040175842e+01	-1.080009056283227631e-01	3.754369186620230558e-01	3.906623548679503677e-01	-2.328184060586216120e+01	-1.080009056283184610e-01	3.754369186620237220e-01	3.906623548679498126e-01	-2.328184060586217186e+01
8.797653958944277344e+11	1.668653351009711905e+00	1.629434861036470339e-02	6.008873211902314715e+00	2.784138500039304631e+00	5.437923882241101070e-02	1.953180088621428792e-02	4.851960907023785403e+05	8.907241146330996173e+01	3.972818921697551103e-02	3.859546383916309109e-01	3.879939586056390666e-01	-2.366451851063222378e+01	3.972818921697215261e-02	3.859546383916315215e-01	3.879939586056393441e-01	-2.366451851063221667e+01
8.895405669599212646e+11	1.668433447314324747e+00	1.639090506450418747e-02	6.111641265708417592e+00	2.783401506348328169e+00	5.469426848274509118e-02	1.965015408592668544e-02	4.786427254751789733e+05	8.897989401812822052e+01	1.874608294737144798e-01	3.351608387306641568e-01	3.840238930139833751e-01	-2.407191238781994969e+01	1.874608294737172831e-01	3.351608387306638237e-01	3.840238930139844298e-01	-2.407191238781995679e+01
8.993157380254149170e+11	1.668358694438941914e+00	1.650524179120767612e-02	6.221903135224738257e+00	2.783148310303424910e+00	5.507332729235660251e-02	1.978813960020419857e-02	4.788934236855887575e+05	8.898345650312573696e+01	2.924230733968209428e-01	2.292735190578162885e-01	3.715879443631041057e-01	-2.446780352225674449e+01	2.924230733968196105e-01	2.292735190578169546e-01	3.715879443631034951e-01	-2.446780352225674093e+01
9.090909090909085693e+11	1.668280674171856548e+00	1.676254515800704517e-02	6.387581240845329411e+00	2.782879424895130072e+00	5.592926027407236350e-02	2.009762254653918445e-02	4.745675683842693106e+05	8.892172184929196987e+01	3.515696652972070679e-01	1.012220361921911810e-01	3.658512404900159387e-01	-2.485240851017186614e+01	3.515696652972064573e-01	1.012220361921932349e-01	3.658512404900159387e-01	-2.485240851017186259e+01
9.188660801564022217e+11	1.668150463735396771e+00	1.690766568637971229e-02	6.512159558929585756e+00	2.782440100501657021e+00	5.640906071083474221e-02	2.027323452557506372e-02	4.801289373991989996e+05	8.900098626658473222e+01	3.592713246444861341e-01	-4.618414626327048411e-02	3.622276357180259643e-01	-2.526058956734783578e+01	3.592713246444873554e-01	-4.618414626327282252e-02	3.622276357180274631e-01	-2.526058956734784289e+01
9.286412512218958740e+11	1.668183775567378957e+00	1.699792874229521383e-02	6.616573435215517662e+00	2.782548179484707340e+00	5.671133789229459987e-02	2.038108030273057952e-02	4.795688955954990233e+05	8.899304585599806217e+01	3.024659974093252823e-01	-1.788916099684708660e-01	3.514084343124528331e-01	-2.566684558016234874e+01	3.024659974093264481e-01	-1.788916099684676742e-01	3.514084343124522225e-01	-2.566684558016233808e+01
9.384164222873895264e+11	1.668204947830399743e+00	1.718181848679780493e-02	6.758555541326927596e+00	2.782612533079313444e+00	5.732558922479986246e-02	2.060135521684071033e-02	4.799838509695017128e+05	8.899893008473360112e+01	2.083112747405589382e-01	-2.758290715526338643e-01	3.456519403932584167e-01	-2.605670483229328838e+01	2.083112747405579945e-01	-2.758290715526340309e-01	3.456519403932579171e-01	-2.605670483229328838e+01
9.481915933528831787e+11	1.668114930114622529e+00	1.726706137231388827e-02	6.862837161734362645e+00	2.782309268662876534e+00	5.760688574872455808e-02	2.070470252805839406e-02	4.800953461128436611e+05	8.900051026222608641e+01	8.184060164583870089e-02	-3.340370834840911130e-01	3.439166428370550865e-01	-2.646326600076820412e+01	8.184060164583653596e-02	-3.340370834840931114e-01	3.439166428370564743e-01	-2.646326600076821123e+01
9.579667644183768311e+11	1.668115604312653932e+00	1.724969716405996487e-02	6.926615462920765687e+00	2.782312117299118981e+00	5.754897801807232205e-02	2.068386852081030569e-02	4.825401945500833681e+05	8.903506821144021899e+01	-5.605893571438605449e-02	-3.317298057659699984e-01	3.364331557783178384e-01	-2.687094567160670167e+01	-5.605893571438583245e-02	-3.317298057659697763e-01	3.364331557783175053e-01	-2.687094567160670167e+01
9.677419354838704834e+11	1.668080944969017931e+00	1.734767273554042519e-02	7.037038750689540656e+00	2.782193097219392453e+00	5.787464465942707831e-02	2.080180729269608814e-02	4.778024610367648420e+05	8.896794002536444168e+01	-1.743819227442651720e-01	-2.815587682702674344e-01	3.311863447816909001e-01	-2.725805977722746931e+01	-1.743819227442633957e-01	-2.815587682702681005e-01	3.311863447816905115e-01	-2.725805977722746576e+01
9.775171065493641357e+11	1.667913612650514077e+00	1.744213098644051968e-02	7.146823734146729556e+00	2.781631591331541031e+00	5.818393541183496109e-02	2.091719679671270177e-02	4.804959112705157022e+05	8.900618429114352637e+01	-2.686011273456577753e-01	-1.910610915517819697e-01	3.296223692596069177e-01	-2.765605158462020796e+01	-2.686011273456575532e-01	-1.910610915517845787e-01	3.296223692596082500e-01	-2.765605158462020086e+01
9.872922776148577881e+11	1.667791453443884686e+00	1.748539681403106852e-02	7.236197202000423268e+00	2.781222593078721328e+00	5.832399073303189130e-02	2.097063028258704109e-02	4.715108958959560841e+05	8.887775956590024862e+01	-3.147252767221031533e-01	-6.893999856141477811e-02	3.221874038652850492e-01	-2.805869163865433080e+01	-3.147252767221030423e-01	-6.893999856141513893e-02	3.221874038652849936e-01	-2.805869163865432725e+01
9.970674486803513184e+11	1.667690794232802753e+00	1.762547250514308328e-02	7.366385920946110666e+00	2.780881927887806970e+00	5.878767648166099286e-02	2.113993977669977042e-02	4.739453970545007614e+05	8.891279652994579408e+01	-3.106476461294140345e-01	5.292874877608386153e-02	3.151244396944601900e-01	-2.844309522852677574e+01	-3.106476461294138680e-01	5.292874877608207129e-02	3.151244396944596904e-01	-2.844309522852676864e+01
1.006842619745844971e+12	1.667512863222113673e+00	1.780437673472528778e-02	7.514109634189462206e+00	2.780282153180299254e+00	5.937805445361390294e-02	2.135684480285309980e-02	4.704295658372017206e+05	8.886213917159224707e+01	-2.639458104394266647e-01	1.661071081269683836e-01	3.118636917289829280e-01	-2.883603566774200644e+01	-2.639458104394287186e-01	1.661071081269668848e-01	3.118636917289839272e-01	-2.883603566774199933e+01
1.016617790811338623e+12	1.667440365448844997e+00	1.792376625375180152e-02	7.637938167869655182e+00	2.780036110931458637e+00	5.977362270475115869e-02	2.150102384271686609e-02	4.704313392619336955e+05	8.886216481904962450e+01	-1.724528073425015129e-01	2.507706813593601480e-01	3.043450433139132105e-01	-2.924271299631845267e+01	-1.724528073424995978e-01	2.507706813593614803e-01	3.043450433139132105e-01	-2.924271299631845977e+01
1.026392961876832275e+12	1.667454911343261958e+00	1.811860319392158414e-02	7.795204990055384364e+00	2.780077597581066762e+00	6.042390776476851827e-02	2.173461194656691950e-02	4.655967745899409638e+05	8.879188521242484455e+01	-6.125927621004975676e-02	2.893346512604931808e-01	2.957486083514348496e-01	-2.963648678894294619e+01	-6.125927621004926410e-02	2.893346512604927367e-01	2.957486083514342390e-01	-2.963648678894294974e+01
1.036168132942325928e+12	1.667418736820845737e+00	1.831680862450666553e-02	7.955531515960262645e+00	2.779949738423038053e+00	6.108357979852815228e-02	2.197290798256611513e-02	4.690535108422834310e+05	8.884220931749872818e+01	5.506814809043561465e-02	2.865288060708374718e-01	2.917726129068486385e-01	-3.003500559477294729e+01	5.506814809043388687e-02	2.865288060708385820e-01	2.917726129068493601e-01	-3.003500559477294019e+01
1.045943304007819580e+12	1.667401095596873883e+00	1.839773664796021807e-02	8.066064731695366419e+00	2.779887936883887800e+00	6.135281248662324827e-02	2.207024667166857662e-02	4.620023669780133641e+05	8.873915905282704841e+01	1.615725303587053907e-01	2.361958205536572319e-01	2.861715363440784921e-01	-3.044507909071765894e+01	1.615725303587065287e-01	2.361958205536565381e-01	2.861715363440785476e-01	-3.044507909071766250e+01
1.055718475073313232e+12	1.667465314953238131e+00	1.849852948669394870e-02	8.186051810980059074e+00	2.780098380978931694e+00	6.169131259340377565e-02	2.219033434769346336e-02	4.675221306896800525e+05	8.881996098216892221e+01	2.349094019665577682e-01	1.509892737979538491e-01	2.792493293354870176e-01	-3.084466108937166950e+01	2.349094019665573518e-01	1.509892737979537658e-01	2.792493293354865735e-01	-3.084466108937166950e+01
1.065493646138806885e+12	1.667447453061325024e+00	1.862619402804579008e-02	8.318866368412242807e+00	2.780034073616729717e+00	6.211639958458203131e-02	2.234375476692294915e-02	4.621632301682531252e+05	8.874152750087672814e+01	2.720056385954721656e-01	4.773498915229398842e-02	2.761624460658984592e-01	-3.124220290275714262e+01	2.720056385954733869e-01	4.773498915229013040e-02	2.761624460658989588e-01	-3.124220290275715683e+01
1.075268817204300537e+12	1.667407570423559138e+00	1.870501180274261946e-02	8.430710940285065291e+00	2.779898128439255434e+00	6.237775656951013992e-02	2.243886419123260201e-02	4.630551548817165312e+05	8.875464469835735315e+01	2.640699265206817858e-01	-6.303782059648148361e-02	2.714897657706317191e-01	-3.165025746643328830e+01	2.640699265206821189e-01	-6.303782059648188607e-02	2.714897657706321077e-01	-3.165025746643329185e+01
1.085043988269794189e+12	1.667375194063428268e+00	1.882463270865389338e-02	8.561759365645389863e+00	2.779785670981439250e+00	6.277545123152908357e-02	2.258283862919740689e-02	4.593009830663806060e+05	8.869926190202733096e+01	2.135924600263064410e-01	-1.557462263547488013e-01	2.643456562984040636e-01	-3.204596571584929876e+01	2.135924600263073847e-01	-1.557462263547468584e-01	2.643456562984036751e-01	-3.204596571584929166e+01
1.094819159335287842e+12	1.667339369715545194e+00	1.904103957248391363e-02	8.738204528029015705e+00	2.779658012615430440e+00	6.349574983902817049e-02	2.284300786314496026e-02	4.552627912563418504e+05	8.863918151109572818e+01	1.346222263918258888e-01	-2.215459489709699636e-01	2.592407208448156419e-01	-3.244069790043226220e+01	1.346222263918271655e-01	-2.215459489709693808e-01	2.592407208448158640e-01	-3.244069790043225510e+01
1.104594330400781494e+12	1.667088230265534099e+00	1.916102256220111183e-02	8.871777740042450233e+00	2.778816022704241551e+00	6.388623038659564657e-02	2.299044984072889930e-02	4.538132840673032915e+05	8.861748561999624485e+01	3.900068810071839753e-02	-2.516112879858048990e-01	2.546159734074144310e-01	-3.283294292026931060e+01	3.900068810071779385e-02	-2.516112879858051210e-01	2.546159734074145420e-01	-3.283294292026931771e+01
1.114369501466275146e+12	1.667099462991546099e+00	1.941664872039678552e-02	9.069694366087196258e+00	2.778843613259170287e+00	6.473896930973793706e-02	2.329708984011833253e-02	4.520573815629429300e+05	8.859111066515185939e+01	-6.007367373370706837e-02	-2.380784199635958276e-01	2.455405879446943551e-01	-3.323389067943066522e+01	-6.007367373370908065e-02	-2.380784199635951059e-01	2.455405879446941886e-01	-3.323389067943067232e+01
1.124144672531768799e+12	1.667005637912046145e+00	1.961394781517023650e-02	9.242221724854598364e+00	2.778523089881651753e+00	6.539312317920288609e-02	2.353520955695503555e-02	4.469948254581633955e+05	8.851448989606059570e+01	-1.429459997404100846e-01	-1.932462196555634892e-01	2.403698405643928115e-01	-3.362360523923103273e+01	-1.429459997404096683e-01	-1.932462196555637390e-01	2.403698405643927560e-01	-3.362360523923102562e+01
1.133919843597262451e+12	1.667074123206129022e+00	1.985563282209362387e-02	9.437462733362069756e+00	2.778741886108718084e+00	6.620162335518912922e-02	2.382431548829324827e-02	4.492854836728455848e+05	8.854926547452765817e+01	-2.031256382327443211e-01	-1.167486289520306558e-01	2.342867202161459661e-01	-3.403586478732008658e+01	-2.031256382327443211e-01	-1.167486289520313220e-01	2.342867202161462992e-01	-3.403586478732008658e+01
1.143695014662756104e+12	1.667159751195036677e+00	2.028364472499640317e-02	9.724009719254468109e+00	2.779010209761366923e+00	6.763215218610704738e-02	2.433677715488299920e-02	4.437594956067011808e+05	8.846506798716282560e+01	-2.217948807987717152e-01	-2.533331747325428401e-02	2.232369730191261226e-01	-3.444379246738600386e+01	-2.217948807987716320e-01	-2.533331747325274358e-02	2.232369730191258450e-01	-3.444379246738601097e+01
1.153470185728249512e+12	1.667059558600253455e+00	2.072935315160346834e-02	1.002262046941514662e+01	2.778657865838388030e+00	6.911413262996170259e-02	2.487320712624269126e-02	4.427798103077587439e+05	8.845003152203408092e+01	-2.060215928159989385e-01	5.829842895211882065e-02	2.141111943003599916e-01	-3.483328208535607473e+01	-2.060215928159994658e-01	5.829842895211647530e-02	2.141111943003598528e-01	-3.483328208535606052e+01
1.163245356793743164e+12	1.667033242914056856e+00	2.104162203413879537e-02	1.025981911337358987e+01	2.778557083122729310e+00	7.015416683148453791e-02	2.524841661796653480e-02	4.357386518771523261e+05	8.834097302653800909e+01	-1.614222534708680823e-01	1.303687737675484903e-01	2.074925567081080113e-01	-3.523689273302234426e+01	-1.614222534708697476e-01	1.303687737675470193e-01	2.074925567081083722e-01	-3.523689273302233715e+01
1.173020527859236816e+12	1.667204432656243407e+00	2.141637867648261626e-02	1.053030161579781954e+01	2.779111958993011999e+00	7.141096292175293236e-02	2.569560491820851306e-02	4.419373583105657599e+05	8.843707472012027893e+01	-9.094099314450729277e-02	1.764064876051235908e-01	1.984679145436006042e-01	-3.565232949182051669e+01	-9.094099314450949934e-02	1.764064876051223141e-01	1.984679145436004655e-01	-3.565232949182050959e+01
1.182795698924730469e+12	1.666998818968872698e+00	2.249922106680976933e-02	1.115491796080215003e+01	2.778378847495003079e+00	7.501234989218293070e-02	2.699860386563709622e-02	4.399198111240030848e+05	8.840594442861457480e+01	-1.690307522962997827e-02	1.803995230742708178e-01	1.811896847992260917e-01	-3.603489027838590175e+01	-1.690307522963191422e-02	1.803995230742705957e-01	1.811896847992260640e-01	-3.603489027838588754e+01
1.192570869990224121e+12	1.665904570224285175e+00	2.331588539480035013e-02	1.165534867082064707e+01	2.774694406582416839e+00	7.768408007604712950e-02	2.799734626334234380e-02	4.388355954087021528e+05	8.838915619951274039e+01	3.840115229207867464e-02	1.644316955632065813e-01	1.688562436013263390e-01	-3.635774213366939023e+01	3.840115229207802239e-02	1.644316955632069421e-01	1.688562436013265611e-01	-3.635774213366938312e+01
