Repository: alperensar/UoB_VNA_Extraction

# VNA Parameter Extraction Algorithm
MATLAB software for extracting permittivity and loss tangent from VNA measurements.

**Initialisation Correction.** Configuration discovery and the Optimization Toolbox check have been corrected. The extraction calculations are unchanged.

The software supports GRL and TRL workflows, CSV and Touchstone inputs, and interactive fit settings.

## Measurement data and configuration

The example [folder_struct](folder_struct) shows a material directory with measurement-system and frequency-band subdirectories. The material name must match an entry in `Materials` in [src/config_VNA.json](src/config_VNA.json).

File: folder_struct/RADIX_2.8_HT/TOPTICA_NPL/Processed_Revision/R_FP/RADIX_2.8_HT_TOPTICA_NPL_4_R_FP_L2.94mm.txt (part 1 of 4)
freq_roi_Hz	n_opt	k_opt	alpha_cm	eps_r	eps_i	loss_tan	DR	alpha_max	H_meas_real	H_meas_imag	H_meas_mag	H_meas_phase	H_model_real	H_model_imag	H_model_mag	H_model_phase
3.030303030303028564e+11	1.671376632082907321e+00	6.509882283914182784e-03	8.268911744383622420e-01	2.793457467705451780e+00	2.176093025388934135e-02	7.789962977944957755e-03	2.080358470108278270e+05	8.331098877594715191e+01	8.674300066534245124e-01	4.604727429483482931e-02	8.686513500321885184e-01	5.303493467941162998e-02	8.674300066504028184e-01	4.604727429487337487e-02	8.686513500291731527e-01	5.303493467964034286e-02
3.128054740957965088e+11	1.671119767295258463e+00	6.255711757623223443e-03	8.202386609410271534e-01	2.792602142715364000e+00	2.090808715333106541e-02	7.486955206945897917e-03	1.974449639123563538e+05	8.295550675752257064e+01	7.575428506676116225e-01	-3.349204416352241087e-01	8.282770507642627233e-01	-4.162767627319830521e-01	7.575428506676109564e-01	-3.349204416352258296e-01	8.282770507642627233e-01	-4.162767627319852726e-01
3.225806451612901611e+11	1.671532031588519374e+00	6.463279457192915196e-03	8.739375532800214286e-01	2.793977558645101222e+00	2.160715728361203153e-02	7.733475602463359654e-03	2.226176720175789087e+05	8.377188899404725930e+01	5.735496322415751802e-01	-5.424627471498250086e-01	7.894460163239669370e-01	-7.575500417232895467e-01	5.735496322415776227e-01	-5.424627471498296716e-01	7.894460163239719330e-01	-7.575500417232917671e-01
3.323558162267838135e+11	1.671142194165959882e+00	6.871575696811135260e-03	9.573015882351441075e-01	2.792669014569261865e+00	2.296676017469289136e-02	8.223946359155367980e-03	2.225887111412411905e+05	8.377100386356697470e+01	3.487517537934040623e-01	-7.697650513895659685e-01	8.450834397352465777e-01	-1.145398462942893492e+00	3.487517537912976917e-01	-7.697650513844447318e-01	8.450834397297126710e-01	-1.145398462942663009e+00
3.421309872922774048e+11	1.670988928434548271e+00	6.883308745014628423e-03	9.871401620192340465e-01	2.792156619011560981e+00	2.300386540783229752e-02	8.238744650354103138e-03	2.240989465094236366e+05	8.381700825794258947e+01	-4.262572135340394336e-02	-8.167856198231452369e-01	8.178971212021579618e-01	-1.622936186247327717e+00	-4.262572135340737811e-02	-8.167856198231444598e-01	8.178971212021574066e-01	-1.622936186247331936e+00
3.519061583577710571e+11	1.671004406647489837e+00	7.118794724434850119e-03	1.050080268774381320e+00	2.792205049797000793e+00	2.379107470909907693e-02	8.520532799275877187e-03	2.448461448805113032e+05	8.441939866098742584e+01	-2.995127647339014265e-01	-7.072548993284816232e-01	7.680607976343317711e-01	-1.971384163517697408e+00	-2.995127647339013710e-01	-7.072548993284827334e-01	7.680607976343328813e-01	-1.971384163517696742e+00
3.616813294232647095e+11	1.670949324637816868e+00	7.471790927124794326e-03	1.132765367210351037e+00	2.792015817847917525e+00	2.496996800702828631e-02	8.943347615514265353e-03	2.432598027563649812e+05	8.437517636723104886e+01	-5.710868789501061249e-01	-5.814689293833457118e-01	8.150130913961980417e-01	-2.347186883300562688e+00	-5.710868789473355633e-01	-5.814689293808231740e-01	8.150130913924570342e-01	-2.347186883300306004e+00
3.714565004887583618e+11	1.670807782883011461e+00	7.924419553921506140e-03	1.233856305786572793e+00	2.791535850917178152e+00	2.648036373104474886e-02	9.485947931617803516e-03	2.570932944452246884e+05	8.475146655379442961e+01	-7.568874999346668631e-01	-2.486205517054545233e-01	7.966748811702769606e-01	-2.824218651647027123e+00	-7.568874999346669741e-01	-2.486205517054559111e-01	7.966748811702774047e-01	-2.824218651647025791e+00
3.812316715542520142e+11	1.670906661105894031e+00	8.124128074050732118e-03	1.298239729982771706e+00	2.791863068671083248e+00	2.714931942921753119e-02	9.724445204305993962e-03	2.747843934563997318e+05	8.520421842600539719e+01	-7.411779975907792917e-01	3.739389126201653202e-02	7.421206958550560229e-01	-3.192001883576236487e+00	-7.411779975907794027e-01	3.739389126201527608e-02	7.421206958550561339e-01	-3.192001883576235599e+00
3.910068426197456055e+11	1.671056204989745053e+00	8.630136598803683778e-03	1.414461687535930157e+00	2.792354360977014949e+00	2.884288662667998035e-02	1.032923579820584255e-02	2.850888846374765271e+05	8.545468099839146703e+01	-7.066962113558745706e-01	3.141910361347440284e-01	7.733922305868937697e-01	-3.559939666127966529e+00	-7.066962113552354152e-01	3.141910361342531988e-01	7.733922305861102853e-01	-3.559939666127723168e+00
4.007820136852392578e+11	1.671043675169638254e+00	8.778805448023480063e-03	1.474798912167770260e+00	2.792309896899357380e+00	2.933953463892879920e-02	1.050726306256625359e-02	2.996642108269482269e+05	8.579390978340545360e+01	-4.858261672286400268e-01	6.027791477732212799e-01	7.741897479005269700e-01	-4.034014098785561941e+00	-4.858261672286388055e-01	6.027791477732229453e-01	7.741897479005275251e-01	-4.034014098785565494e+00
4.105571847507329102e+11	1.671186021497717222e+00	8.881581270407709616e-03	1.528456601155459893e+00	2.792783835963505545e+00	2.968554893580260118e-02	1.062937580543577530e-02	3.054457037844979786e+05	8.592391953449988762e+01	-2.077258202388577724e-01	6.895372056171024111e-01	7.201469116257797065e-01	-4.419782152684865295e+00	-2.077258202388560793e-01	6.895372056171028552e-01	7.201469116257794845e-01	-4.419782152684868848e+00
4.203323558162265625e+11	1.671201092437780700e+00	9.080842420149063537e-03	1.599956305767495257e+00	2.792830629666172015e+00	3.035182754561691065e-02	1.086776520681631032e-02	3.151413381052506156e+05	8.613652079853764576e+01	4.712219628992561637e-02	7.436280682776039708e-01	7.451195912828135759e-01	-4.775672329660885396e+00	4.712219628981867414e-02	7.436280682775350259e-01	7.451195912827379697e-01	-4.775672329660748616e+00
4.301075268817202148e+11	1.671001760728401786e+00	9.143984057247469752e-03	1.648548255241947702e+00	2.792163271912979639e+00	3.055922691946591496e-02	1.094464182194082071e-02	3.232792888915424119e+05	8.630997652877910298e+01	3.797566469932118216e-01	6.568555045978098361e-01	7.587320112239697156e-01	-5.236582368142652655e+00	3.797566469932149857e-01	6.568555045978092810e-01	7.587320112239708259e-01	-5.236582368142657984e+00
4.398826979472138672e+11	1.670926663931561862e+00	9.142472532419277514e-03	1.685736558246415218e+00	2.791912331433452632e+00	3.055280225736256225e-02	1.094332437067457170e-02	3.306278388604147476e+05	8.646289531518957006e+01	5.633443692821267224e-01	4.277106178745078147e-01	7.073141105933561379e-01	-5.633800112824018491e+00	5.633443692821256121e-01	4.277106178745089804e-01	7.073141105933560269e-01	-5.633800112824016715e+00
4.496578690127074585e+11	1.670829846736200386e+00	9.503361428488874690e-03	1.791218662988224741e+00	2.791582062866074576e+00	3.175699983808157045e-02	1.137598649185943799e-02	3.407970127588300384e+05	8.666899553369296427e+01	6.844676471657512584e-01	2.140719970240640146e-01	7.171630079183464179e-01	-5.980066388446493519e+00	6.844676471657337169e-01	2.140719970241027059e-01	7.171630079183411999e-01	-5.980066388446435788e+00
4.594330400782011108e+11	1.670543245364895846e+00	9.788636429461381253e-03	1.885096484500353720e+00	2.790618917231130425e+00	3.270468093713892188e-02	1.171950807586035793e-02	3.503712823538214434e+05	8.685749347166678547e+01	7.272572036702592557e-01	-1.041871708692222176e-01	7.346822489103825848e-01	-6.425477548926983751e+00	7.272572036702614762e-01	-1.041871708692227311e-01	7.346822489103849163e-01	-6.425477548926984639e+00
4.692082111436947632e+11	1.670482226586035512e+00	9.993656216566223355e-03	1.965527707456824702e+00	2.790410996175264113e+00	3.338845017676984189e-02	1.196542381123584520e-02	3.586772226844957913e+05	8.701689398155689048e+01	5.812444234546132460e-01	-3.610821204098604298e-01	6.842699595019253733e-01	-6.839063613261695984e+00	5.812444234546148003e-01	-3.610821204098570436e-01	6.842699595019250403e-01	-6.839063613261691543e+00
4.789833822091884155e+11	1.670480969821376727e+00	1.036219534686375239e-02	2.080469640618861860e+00	2.790399295442960614e+00	3.461970026501503400e-02	1.240671911061364679e-02	3.646345484260527883e+05	8.712896481819882410e+01	4.217216394090662068e-01	-5.355023107005354444e-01	6.816244317155035759e-01	-7.186893612688745492e+00	4.217216394090797515e-01	-5.355023107005267846e-01	6.816244317155051302e-01	-7.186893612688723287e+00
4.887585532746820679e+11	1.670396130726811812e+00	1.064520315408386784e-02	2.180908703631574408e+00	2.790109913196912483e+00	3.556341231876509329e-02	1.274624062319339862e-02	3.799254245575192035e+05	8.740844481599050653e+01	1.608807824320744595e-01	-6.840335008282232288e-01	7.026979837819882224e-01	-7.622985547384994121e+00	1.608807824320752089e-01	-6.840335008282205642e-01	7.026979837819857799e-01	-7.622985547384993232e+00
4.985337243401756592e+11	1.670470410856453869e+00	1.076398564680222485e-02	2.249348841534113408e+00	2.790355530159925213e+00	3.596183905173336998e-02	1.288790573926336565e-02	3.793700579044701881e+05	8.739849245685347512e+01	-1.308288005687053002e-01	-6.484838889874969814e-01	6.615493400605840790e-01	-8.053055133937895960e+00	-1.308288005687036071e-01	-6.484838889874972034e-01	6.615493400605839680e-01	-8.053055133937895960e+00
5.083088954056693115e+11	1.670543971370495262e+00	1.099101858336599263e-02	2.341827023215158121e+00	2.790596357792805904e+00	3.672195966732628297e-02	1.315917995978864788e-02	3.934505026607794571e+05	8.764643025842435975e+01	-3.420413517295282091e-01	-5.552849380560357373e-01	6.521760872071731274e-01	-8.406064346568491885e+00	-3.420413517295225470e-01	-5.552849380560417325e-01	6.521760872071753479e-01	-8.406064346568481227e+00
5.180840664711629639e+11	1.670354279043695378e+00	1.110642964032418183e-02	2.411925375340159938e+00	2.789960064740228063e+00	3.710334454922645242e-02	1.329888015894633603e-02	3.934462440051461454e+05	8.764635661876813799e+01	-5.591721778257134901e-01	-3.825548943791490797e-01	6.775114550085432619e-01	-8.824772326255166277e+00	-5.591721778256902864e-01	-3.825548943791437506e-01	6.775114550085210574e-01	-8.824772326255153843e+00
5.278592375366566162e+11	1.670325341931977903e+00	1.104696708288041909e-02	2.444276583165642780e+00	2.789864712418448800e+00	3.690405814004708157e-02	1.322790240536648662e-02	4.051463000992769958e+05	8.784572245924493927e+01	-6.393319565396516913e-01	-1.053528930640755257e-01	6.479541517189233435e-01	-9.261459772888223085e+00	-6.393319565396522464e-01	-1.053528930640718064e-01	6.479541517189233435e-01	-9.261459772888230191e+00
5.376344086021502686e+11	1.670280610578224856e+00	1.124143300146827201e-02	2.533365741476410804e+00	2.789710948257641210e+00	3.755269515493326465e-02	1.346114197902381453e-02	4.055559213418702129e+05	8.785259754506178353e+01	-6.196733898414812369e-01	1.195848506836666714e-01	6.311066840009438295e-01	-9.615414934220616772e+00	-6.196733898414827912e-01	1.195848506836641040e-01	6.311066840009448287e-01	-9.615414934220611443e+00
5.474095796676439209e+11	1.670031191732641140e+00	1.143039004331142770e-02	2.622784477007736648e+00	2.788873527543403341e+00	3.817821581200060016e-02	1.368947549429755557e-02	4.130149816268032882e+05	8.797659044399547668e+01	-5.423977186655785099e-01	3.654936498948673229e-01	6.540496107537225878e-01	-1.001773583255349287e+01	-5.423977186655434268e-01	3.654936498948251899e-01	6.540496107536699633e-01	-1.001773583255346978e+01
5.571847507331375732e+11	1.669848040158893987e+00	1.151784459865060062e-02	2.690045325795914710e+00	2.788259816478300568e+00	3.846610045982281484e-02	1.379573748202822005e-02	4.087348380604343838e+05	8.790571763836780406e+01	-3.241071591038209299e-01	5.405219457694530050e-01	6.302455271088760469e-01	-1.045543507601326105e+01	-3.241071591038197086e-01	5.405219457694536711e-01	6.302455271088759359e-01	-1.045543507601326283e+01
5.669599217986312256e+11	1.669805643651655513e+00	1.170761638014944372e-02	2.782338751782713615e+00	2.788113819289614881e+00	3.909888781056421181e-02	1.402341882173455817e-02	4.233238410433378303e+05	8.814431912632579724e+01	-1.075159175299565534e-01	5.973562383799756459e-01	6.069548154959993891e-01	-1.081749465443655644e+01	-1.075159175299610359e-01	5.973562383799744246e-01	6.069548154959989450e-01	-1.081749465443654934e+01
5.767350928641247559e+11	1.669607590486993809e+00	1.201533543402019850e-02	2.904701029192142681e+00	2.787445137926193084e+00	4.012179048577492468e-02	1.439375072889319089e-02	4.264754918317854754e+05	8.819478301048992819e+01	1.314185651332923643e-01	6.095842728325424620e-01	6.235894682773860387e-01	-1.120791163353932163e+01	1.314185651332567539e-01	6.095842728325042703e-01	6.235894682773410747e-01	-1.120791163353927899e+01
5.865102639296184082e+11	1.669511382842720160e+00	1.213212355619319727e-02	2.982645250551346994e+00	2.787121069019429243e+00	4.050943675023768731e-02	1.453450917526514195e-02	4.397781921808621846e+05	8.840375392121022458e+01	3.702545288264812440e-01	4.822704105736101421e-01	6.080075369856513534e-01	-1.165032775866209924e+01	3.702545288264814105e-01	4.822704105736098645e-01	6.080075369856512424e-01	-1.165032775866210102e+01
5.962854349951120605e+11	1.669576892973375859e+00	1.238043888833833921e-02	3.094421024507830520e+00	2.787333726283563351e+00	4.134018938567735751e-02	1.483144590683710060e-02	4.477899976988825365e+05	8.852658193938607667e+01	4.973441261222220633e-01	2.981371587297949044e-01	5.798594184832661647e-01	-1.202634937851717645e+01	4.973441261222194543e-01	2.981371587297984571e-01	5.798594184832657206e-01	-1.202634937851716934e+01
6.060606060606057129e+11	1.669479113404927162e+00	1.261139312516694998e-02	3.203821272879611826e+00	2.787001462858744283e+00	4.210891482680942377e-02	1.510903937008219004e-02	4.555631509187996271e+05	8.864366858487539957e+01	5.856505982082016448e-01	9.223917259555547421e-02	5.928698745447749108e-01	-1.241015522322441633e+01	5.856505982081811057e-01	9.223917259557626314e-02	5.928698745447578133e-01	-1.241015522322437725e+01
6.158357771260993652e+11	1.669413535749993294e+00	1.264812336213216176e-02	3.264977326080142905e+00	2.786781578320710384e+00	4.222989668515828715e-02	1.515364426608763714e-02	4.622887736351833446e+05	8.874337535094851148e+01	5.625749990503740028e-01	-1.651467135754486892e-01	5.863139658589924252e-01	-1.285190414284110183e+01	5.625749990503745579e-01	-1.651467135754488558e-01	5.863139658589929804e-01	-1.285190414284110183e+01
6.256109481915930176e+11	1.669499779000381823e+00	1.271139239730469800e-02	3.333393827155016975e+00	2.787067932585645558e+00	4.244333359617465107e-02	1.522866848702848601e-02	4.699304742204621434e+05	8.885491741030328683e+01	4.384022232014130882e-01	-3.493517907599147931e-01	5.605739763983883517e-01	-1.323920318866401935e+01	4.384022232014116449e-01	-3.493517907599160699e-01	5.605739763983880186e-01	-1.323920318866402113e+01
6.353861192570866699e+11	1.669390764410586092e+00	1.289218653201794351e-02	3.433629760973900602e+00	2.786699315825784673e+00	4.304419425921859194e-02	1.544630022147304264e-02	4.711137800876474357e+05	8.887202718057118034e+01	2.841152725028404102e-01	-4.937074919404362272e-01	5.696214318891794637e-01	-1.361497735172811296e+01	2.841152725028533443e-01	-4.937074919404254580e-01	5.696214318891766881e-01	-1.361497735172808454e+01
6.451612903225803223e+11	1.669167022911979048e+00	1.290235804758003285e-02	3.489205533607589338e+00	2.785952079533651204e+00	4.307238114164715914e-02	1.546056066723774068e-02	4.731274691087580868e+05	8.890104515347933045e+01	5.155054587229739721e-02	-5.672777616018914726e-01	5.696152364427976567e-01	-1.404654230044034513e+01	5.155054587229422614e-02	-5.672777616018925828e-01	5.696152364427984338e-01	-1.404654230044035046e+01
6.549364613880739746e+11	1.669118234861329375e+00	1.290756894095583356e-02	3.543502825800249667e+00	2.785789076610634574e+00	4.308851737415823890e-02	1.546725763839322185e-02	4.713970629924183013e+05	8.887611687635525470e+01	-1.620982522948456184e-01	-5.202950892985934717e-01	5.449613044476412371e-01	-1.443918665093104003e+01	-1.620982522948454796e-01	-5.202950892985926945e-01	5.449613044476404600e-01	-1.443918665093104003e+01
6.647116324535676270e+11	1.668986448870784178e+00	1.316764286171014965e-02	3.668854417387273692e+00	2.785342379695777471e+00	4.395323499952870361e-02	1.578019108887051408e-02	4.763579984847313026e+05	8.894734121295941520e+01	-3.399377188050634047e-01	-4.282175798475951201e-01	5.467430368618533265e-01	-1.480814259627927321e+01	-3.399377188050562992e-01	-4.282175798476008377e-01	5.467430368618533265e-01	-1.480814259627925722e+01
6.744868035190612793e+11	1.668727035039772932e+00	1.330185184529245578e-02	3.760752254381139803e+00	2.784472978210117411e+00	4.439431958066642619e-02	1.594352681030629729e-02	4.763214266483362881e+05	8.894681886853722119e+01	-4.874276143813755513e-01	-2.517544842032698460e-01	5.486036817028968615e-01	-1.523120600183327511e+01	-4.874276143813798812e-01	-2.517544842032657937e-01	5.486036817028989709e-01	-1.523120600183328577e+01
6.842619745845548096e+11	1.668689830975739197e+00	1.341781810025132436e-02	3.848517515074374007e+00	2.784345714159269569e+00	4.478035323554319103e-02	1.608289983812752691e-02	4.863066137076648301e+05	8.908796541386050194e+01	-5.219432525795560940e-01	-3.850861079405037274e-02	5.233618939305897388e-01	-1.563431739645681517e+01	-5.219432525795555389e-01	-3.850861079405259318e-02	5.233618939305894058e-01	-1.563431739645680985e+01
6.940371456500484619e+11	1.668648946835285640e+00	1.374107702178097197e-02	3.997538453445070417e+00	2.784200490576789644e+00	4.585806740155472239e-02	1.647082081795572112e-02	4.881996269674033392e+05	8.911439720272680631e+01	-4.954663926814161790e-01	1.515372876763103893e-01	5.181220858379115279e-01	-1.600477631024349634e+01	-4.954663926814177888e-01	1.515372876763007859e-01	5.181220858379101957e-01	-1.600477631024347502e+01
7.038123167155421143e+11	1.668489257572399076e+00	1.391891845533992783e-02	4.106307935095681039e+00	2.783662666343529324e+00	4.644713183952176028e-02	1.668561798133831944e-02	4.927317627188974293e+05	8.917726443586124674e+01	-3.936051859051567514e-01	3.419745081065238002e-01	5.214130863011897654e-01	-1.642328589997237032e+01	-3.936051859051589163e-01	3.419745081065259096e-01	5.214130863011927630e-01	-1.642328589997237032e+01
7.135874877810357666e+11	1.668537682300588187e+00	1.397353292058865423e-02	4.179675927625878806e+00	2.783822737634735756e+00	4.663073246573992692e-02	1.675061124953650810e-02	4.981095676312564174e+05	8.925111642093257558e+01	-2.136498200294814631e-01	4.529922350097593253e-01	5.008474923345097585e-01	-1.683805526898846594e+01	-2.136498200294796868e-01	4.529922350097598249e-01	5.008474923345095364e-01	-1.683805526898846949e+01
7.233626588465294189e+11	1.668590210195772805e+00	1.418672019383933509e-02	4.301572532375145030e+00	2.783992026531314945e+00	4.734364486045398307e-02	1.700566826674474591e-02	5.014536248571504257e+05	8.929663849536449050e+01	-3.226006854470198082e-02	4.924896184903886920e-01	4.935450702249162824e-01	-1.721334898413171288e+01	-3.226006854470688662e-02	4.924896184903875818e-01	4.935450702249155053e-01	-1.721334898413170578e+01
7.331378299120230713e+11	1.668444402672053739e+00	1.426862396173738529e-02	4.384871627611109268e+00	2.783503131177945011e+00	4.761281156558616612e-02	1.710535584899342335e-02	4.977761385838142014e+05	8.924656076488034273e+01	1.693121726371381863e-01	4.703800557735926535e-01	4.999240028971166372e-01	-1.762426878734024172e+01	1.693121726371399904e-01	4.703800557735952070e-01	4.999240028971195238e-01	-1.762426878734024172e+01
7.429130009775167236e+11	1.668422611127220234e+00	1.423313299861626684e-02	4.432284480129782267e+00	2.783431427245615097e+00	4.749376184414470792e-02	1.706302565216878675e-02	4.960782259979047230e+05	8.922331467140877237e+01	3.350700816643312763e-01	3.503223291481911139e-01	4.847656072024449925e-01	-1.804190812376493724e+01	3.350700816643298330e-01	3.503223291481921131e-01	4.847656072024447149e-01	-1.804190812376493369e+01
7.526881720430103760e+11	1.668368942064583305e+00	1.437576193160259967e-02	4.535603947694246685e+00	2.783248264314583054e+00	4.796814945040028116e-02	1.723459242404779337e-02	4.877700450239817146e+05	8.910840803186357562e+01	4.311199444132698400e-01	2.002871066624806462e-01	4.753728342744553692e-01	-1.841464858968938501e+01	4.311199444132680081e-01	2.002871066624825058e-01	4.753728342744544810e-01	-1.841464858968938145e+01
7.624633431085040283e+11	1.668135012501087422e+00	1.447678806897651632e-02	4.626795949639658012e+00	2.782464842539209116e+00	4.829847409283546944e-02	1.735816149567570577e-02	4.851162598354895017e+05	8.907129198349856836e+01	4.811330191455524541e-01	1.758102364312337865e-02	4.814541250258996263e-01	-1.881303129265453933e+01	4.811330191455548411e-01	1.758102364312505786e-02	4.814541250259021243e-01	-1.881303129265453578e+01
7.722385141739976807e+11	1.667964180031784815e+00	1.448813253172989181e-02	4.689786031429484581e+00	2.781894599884847441e+00	4.833137219695735065e-02	1.737354542438738006e-02	4.890977444317328045e+05	8.912690162156582119e+01	4.358995952859699985e-01	-1.732214812117520708e-01	4.690566476702636156e-01	-1.922780897008262713e+01	4.358995952859707756e-01	-1.732214812117508218e-01	4.690566476702638377e-01	-1.922780897008262357e+01
7.820136852394912109e+11	1.667910720162508742e+00	1.467593246673787322e-02	4.810710459888424495e+00	2.781710787439250598e+00	4.895629017930622218e-02	1.759934584154729253e-02	4.830561571401825058e+05	8.904233896824274552e+01	3.318663930460760136e-01	-3.122470168156694648e-01	4.556681932543652502e-01	-1.960450399368309604e+01	3.318663930460774014e-01	-3.122470168156668002e-01	4.556681932543644176e-01	-1.960450399368308894e+01
7.917888563049848633e+11	1.667741673815694492e+00	1.492297535168095671e-02	4.952836230470734513e+00	2.781139595388227637e+00	4.977533578264550090e-02	1.789746040262938168e-02	4.860357732062118594e+05	8.908417530764312176e+01	1.876233039164817151e-01	-4.171173691955645246e-01	4.573722814701010053e-01	-1.999765685586786290e+01	1.876233039164862948e-01	-4.171173691955648577e-01	4.573722814701032258e-01	-1.999765685586785580e+01
8.015640273704785156e+11	1.667607975616419047e+00	1.504434710154557361e-02	5.054762147537778638e+00	2.780690027959779265e+00	5.017614642895831117e-02	1.804449468457045708e-02	4.824759846540550934e+05	8.903416284508462297e+01	2.263262482170627903e-03	-4.464076020519057164e-01	4.464133393244379411e-01	-2.041528234567033451e+01	2.263262482170031592e-03	-4.464076020519058274e-01	4.464133393244380521e-01	-2.041528234567033451e+01
8.113391984359721680e+11	1.667650743239555977e+00	1.523597409776604114e-02	5.181575677015013426e+00	2.780826866520735852e+00	5.081656705623632114e-02	1.827390538693121277e-02	4.883329862587809912e+05	8.911625540723250083e+01	-1.608540467985791755e-01	-4.003322286620298320e-01	4.314393557349482933e-01	-2.080241058443584734e+01	-1.608540467985820344e-01	-4.003322286620282222e-01	4.314393557349479047e-01	-2.080241058443585445e+01
8.211143695014658203e+11	1.667595661159666731e+00	1.545844651990813633e-02	5.320576124363406656e+00	2.780636325549737276e+00	5.155687668973511772e-02	1.854139508140901019e-02	4.939407802673592814e+05	8.919393755133394563e+01	-3.019561254469867451e-01	-3.085272548291087547e-01	4.317019442478133850e-01	-2.119498701368337734e+01	-3.019561254469819156e-01	-3.085272548291149719e-01	4.317019442478144953e-01	-2.119498701368335958e+01
8.308895405669594727e+11	1.667537234714187466e+00	1.552116810618913746e-02	5.405761187428532288e+00	2.780439522498858285e+00	5.176425148665735054e-02	1.861729092389514603e-02	4.926606652021703776e+05	8.917628268296513738e+01	-3.955064135220935362e-01	-1.560055974331522599e-01	4.251624037560047809e-01	-2.161543999143302486e+01	-3.955064135220953125e-01	-1.560055974331485962e-01	4.251624037560050584e-01	-2.161543999143303196e+01
8.406647116324531250e+11	1.667580788987099716e+00	1.558243439915446039e-02	5.490947430343419811e+00	2.780582875537033871e+00	5.196993649936343385e-02	1.869030301401324382e-02	4.963911357518849545e+05	8.922760468813848433e+01	-4.124686649360222446e-01	7.149545507085882171e-03	4.125306237784808205e-01	-2.200848038772999615e+01	-4.124686649360216339e-01	7.149545507085938549e-03	4.125306237784802099e-01	-2.200848038772999615e+01
8.504398826979467773e+11	1.667501879646615670e+00	1.571945867269832625e-02	5.603641800595593914e+00	2.780315417244033860e+00	5.242445376750350799e-02	1.885557783924704522e-02	4.921568055907420930e+05	8.916932105485126669e+01	-3.794132655439710899e-01	1.623267255153359179e-01	4.126795268574285913e-01	-2.239541904526394589e+01	-3.794132655439738655e-01	1.623267255153321986e-01	4.126795268574297015e-01	-2.239541904526393523e+01
8.602150537634404297e+11	1.667334863694084346e+00	1.569802343211283702e-02	5.660322454137552306e+00	2.779759119750095930e+00	5.234772351889679931e-02	1.883174809895143964e-02	4.922173170969049097e+05	8.917015749477539543e+01	-2.809250684863416891e-01	2.992716154005823359e-01	4.104660691074596413e-01	-2.280815745979121090e+01	-2.809250684863422443e-01	2.992716154005827245e-01	4.104660691074603074e-01	-2.280815745979121090e+01
8.699902248289340820e+11	1.667275847382841958e+00	1.572930549679755693e-02	5.736052022591618282e+00	2.779561340214762311e+00	5.245018230183347979e-02	1.886994956469675508e-02	4.883804043689389364e+05	8.911691600040175842e+01	-1.405340091399016333e-01	3.728422418578157815e-01	3.984484220554725398e-01	-2.320148657937524206e+01	-1.405340091398998847e-01	3.728422418578157815e-01	3.984484220554718736e-01	-2.320148657937524561e+01
8.797653958944277344e+11	1.667137925406747101e+00	1.590684941787909659e-02	5.865974985465729041e+00	2.779095834471109860e+00	5.303782387656096053e-02	1.908456096356770521e-02	4.851960907023785403e+05	8.907241146330996173e+01	7.810599067719402669e-03	3.955881717156241595e-01	3.956652714847573860e-01	-2.358168660532151861e+01	7.810599067716082408e-03	3.955881717156242705e-01	3.956652714847574970e-01	-2.358168660532150795e+01
8.895405669599212646e+11	1.666918192056829451e+00	1.602427637216585071e-02	5.974937219380914044e+00	2.778359481576757606e+00	5.342231559861933959e-02	1.922800701380133689e-02	4.786427254751789733e+05	8.897989401812822052e+01	1.620912265538360930e-01	3.573923355359981957e-01	3.924319650915334967e-01	-2.398773764702455935e+01	1.620912265538388408e-01	3.573923355359981957e-01	3.924319650915346069e-01	-2.398773764702456646e+01
8.993157380254149170e+11	1.666838990023027822e+00	1.613513687190491069e-02	6.082386429750077816e+00	2.778091876019112227e+00	5.378935049489859399e-02	1.936197681553154804e-02	4.788934236855887575e+05	8.898345650312573696e+01	2.783874773103708344e-01	2.580137536469382376e-01	3.795664429243122417e-01	-2.438530706236043955e+01	2.783874773103695022e-01	2.580137536469391257e-01	3.795664429243118532e-01	-2.438530706236043244e+01
9.090909090909085693e+11	1.666756106802898652e+00	1.637539128540234715e-02	6.240051328731170521e+00	2.777807766125005795e+00	5.458756685246266005e-02	1.965131191515508483e-02	4.745675683842693106e+05	8.892172184929196987e+01	3.486235563335134402e-01	1.335678372525246072e-01	3.733346369933324693e-01	-2.476686277265410041e+01	3.486235563335127186e-01	1.335678372525255231e-01	3.733346369933320807e-01	-2.476686277265409686e+01
9.188660801564022217e+11	1.666669332249051116e+00	1.654363793737238450e-02	6.371950565601584238e+00	2.777512971103294870e+00	5.514554798810099995e-02	1.985428999317899110e-02	4.801289373991989996e+05	8.900098626658473222e+01	3.698307547215457514e-01	-1.580020086228467804e-02	3.701681151655240587e-01	-2.517543805189938411e+01	3.698307547215469171e-01	-1.580020086228450457e-02	3.701681151655252244e-01	-2.517543805189938055e+01
9.286412512218958740e+11	1.666666442507690693e+00	1.665100415695829755e-02	6.481530393785903676e+00	2.777499774641806418e+00	5.550333972491690998e-02	1.998320224241053808e-02	4.795688955954990233e+05	8.899304585599806217e+01	3.233335499928352563e-01	-1.556541829817570666e-01	3.588492848407080493e-01	-2.558140196904113139e+01	3.233335499928348677e-01	-1.556541829817571498e-01	3.588492848407077718e-01	-2.558140196904113495e+01
9.384164222873895264e+11	1.666688419405798482e+00	1.681624020393950730e-02	6.614753467565106071e+00	2.777567501446802201e+00	5.605486561170435617e-02	2.018127933254764556e-02	4.799838509695017128e+05	8.899893008473360112e+01	2.362348662716107217e-01	-2.617368467360524642e-01	3.525806134513036483e-01	-2.596930639749876590e+01	2.362348662716101388e-01	-2.617368467360522422e-01	3.525806134513031487e-01	-2.596930639749876590e+01
9.481915933528831787e+11	1.666620886513921596e+00	1.690085739360219080e-02	6.717288465306650025e+00	2.777339540383811034e+00	5.633464386434129667e-02	2.028367185402048592e-02	4.800953461128436611e+05	8.900051026222608641e+01	1.135740348344479456e-01	-3.327378200555816123e-01	3.515871418068599041e-01	-2.637460564026466869e+01	1.135740348344531914e-01	-3.327378200555807797e-01	3.515871418068607923e-01	-2.637460564026465448e+01
9.579667644183768311e+11	1.666600393474890307e+00	1.690908542517035457e-02	6.789842827725713903e+00	2.777270954360743449e+00	5.636137684577888912e-02	2.029379839849001360e-02	4.825401945500833681e+05	8.903506821144021899e+01	-2.712914836074074160e-02	-3.426565417810014114e-01	3.437288121704292765e-01	-2.678254575226527123e+01	-2.712914836074164018e-02	-3.426565417810011338e-01	3.437288121704291100e-01	-2.678254575226527479e+01
9.677419354838704834e+11	1.666557423563996165e+00	1.700226706047228836e-02	6.896925828500106270e+00	2.777124568951069516e+00	5.667050877409539333e-02	2.040618177797478422e-02	4.778024610367648420e+05	8.896794002536444168e+01	-1.512394842128865491e-01	-3.019502674592052238e-01	3.377089658325131416e-01	-2.716788530073618446e+01	-1.512394842128856332e-01	-3.019502674592053348e-01	3.377089658325128640e-01	-2.716788530073618446e+01
9.775171065493641357e+11	1.666399951057746076e+00	1.706836802472451800e-02	6.993676277117913287e+00	2.776597467698231458e+00	5.688545528207306773e-02	2.048746926547854313e-02	4.804959112705157022e+05	8.900618429114352637e+01	-2.555458462600519454e-01	-2.200162736645834838e-01	3.372103797601950781e-01	-2.756350786550519061e+01	-2.555458462600552205e-01	-2.200162736645814576e-01	3.372103797601962438e-01	-2.756350786550520127e+01
9.872922776148577881e+11	1.666274446247060226e+00	1.713734567653128760e-02	7.092158911413390499e+00	2.776176841599110379e+00	5.711104235461324924e-02	2.057183155584448378e-02	4.715108958959560841e+05	8.887775956590024862e+01	-3.141401283570470215e-01	-9.968824861482333821e-02	3.295781654722788057e-01	-2.796704854827326159e+01	-3.141401283570468550e-01	-9.968824861482353250e-02	3.295781654722787501e-01	-2.796704854827325804e+01
9.970674486803513184e+11	1.666169354948203507e+00	1.725042357532325515e-02	7.209638057563468649e+00	2.775822742254984821e+00	5.748425424215926338e-02	2.070890672055701598e-02	4.739453970545007614e+05	8.891279652994579408e+01	-3.212754871998308448e-01	2.454603357722304896e-02	3.222118036941893915e-01	-2.835058756731783802e+01	-3.212754871998305672e-01	2.454603357722150506e-02	3.222118036941889474e-01	-2.835058756731783092e+01
1.006842619745844971e+12	1.666031983232919345e+00	1.745041805893476558e-02	7.364725899196082004e+00	2.775358052064582637e+00	5.814590921394127698e-02	2.095077756568622385e-02	4.704295658372017206e+05	8.886213917159224707e+01	-2.843688257530903596e-01	1.439699668742722705e-01	3.187365376325257404e-01	-2.874299207070785656e+01	-2.843688257530910812e-01	1.439699668742725480e-01	3.187365376325265731e-01	-2.874299207070785300e+01
1.016617790811338623e+12	1.665929357335934835e+00	1.757633350264685770e-02	7.489885028096257891e+00	2.775011696134324524e+00	5.856185995277308348e-02	2.110328400934364732e-02	4.704313392619336955e+05	8.886216481904962450e+01	-1.999261305344740280e-01	2.388858294490929512e-01	3.115074592719549451e-01	-2.914828435256941574e+01	-1.999261305344708917e-01	2.388858294490958656e-01	3.115074592719551672e-01	-2.914828435256942996e+01
1.026392961876832275e+12	1.665938716444902656e+00	1.776915339099151281e-02	7.644860461924859685e+00	2.775036064137857306e+00	5.920464118500198131e-02	2.133472856447202887e-02	4.655967745899409638e+05	8.879188521242484455e+01	-9.030402296349530900e-02	2.884255327219581999e-01	3.022318720607356513e-01	-2.954170516583312533e+01	-9.030402296349190894e-02	2.884255327219586440e-01	3.022318720607350406e-01	-2.954170516583313599e+01
1.036168132942325928e+12	1.665908772035407992e+00	1.795092295608001834e-02	7.796616552874831463e+00	2.774929801109545568e+00	5.980920003733095763e-02	2.155341011272302043e-02	4.690535108422834310e+05	8.884220931749872818e+01	2.758673598411309075e-02	2.972672131812815755e-01	2.985445093027547792e-01	-2.993766631357465258e+01	2.758673598411034641e-02	2.972672131812824081e-01	2.985445093027553898e-01	-2.993766631357464547e+01
1.045943304007819580e+12	1.665908430206876734e+00	1.805660790242025540e-02	7.916504674606906100e+00	2.774924856745398571e+00	6.016131065116402804e-02	2.168033866031417178e-02	4.620023669780133641e+05	8.873915905282704841e+01	1.413765535683076668e-01	2.565564564389103408e-01	2.929309564374223962e-01	-3.034878254804576159e+01	1.413765535683065844e-01	2.565564564389110624e-01	2.929309564374225627e-01	-3.034878254804575803e+01
1.055718475073313232e+12	1.665945625544708264e+00	1.815103895159528996e-02	8.032278748846179539e+00	2.775045367056526935e+00	6.047728788100355940e-02	2.179326096753201464e-02	4.675221306896800525e+05	8.881996098216892221e+01	2.240447000914839726e-01	1.771285676795604225e-01	2.856055971568057794e-01	-3.074694686003163824e+01	2.240447000914822240e-01	1.771285676795620323e-01	2.856055971568053908e-01	-3.074694686003163113e+01
1.065493646138806885e+12	1.665951652666517235e+00	1.826985607391241190e-02	8.159718030433719349e+00	2.775061121381338758e+00	6.087339384062757930e-02	2.193587498726035437e-02	4.621632301682531252e+05	8.874152750087672814e+01	2.721043861938384767e-01	7.606723311504187679e-02	2.825367603334187905e-01	-3.114333362584768139e+01	2.721043861938389763e-01	7.606723311504201557e-02	2.825367603334192901e-01	-3.114333362584768139e+01
1.075268817204300537e+12	1.665902358331557309e+00	1.834960876748922137e-02	8.270523911850151677e+00	2.774893959352724426e+00	6.113731304044343201e-02	2.203230607583448256e-02	4.630551548817165312e+05	8.875464469835735315e+01	2.757921718564696478e-01	-3.725168116021520398e-02	2.782966219819615894e-01	-3.155018555043540118e+01	2.757921718564700364e-01	-3.725168116021465581e-02	2.782966219819619225e-01	-3.155018555043539763e+01
1.085043988269794189e+12	1.665864530691865131e+00	1.847075282306164662e-02	8.400808845564851524e+00	2.774763465907377213e+00	6.153954396623006334e-02	2.217830266339692463e-02	4.593009830663806060e+05	8.869926190202733096e+01	2.335670584696958874e-01	-1.368940944641291457e-01	2.707278410162875515e-01	-3.194606415437030833e+01	2.335670584696946939e-01	-1.368940944641305335e-01	2.707278410162872184e-01	-3.194606415437031544e+01
1.094819159335287842e+12	1.665800797051578686e+00	1.864990726475812891e-02	8.558708335637978948e+00	2.774544476416690664e+00	6.213406077314424097e-02	2.239432861908562805e-02	4.552627912563418504e+05	8.863918151109572818e+01	1.610207303243031685e-01	-2.117191348218387392e-01	2.659937360989538258e-01	-3.233651063057565977e+01	1.610207303243039179e-01	-2.117191348218383229e-01	2.659937360989539368e-01	-3.233651063057565977e+01
1.104594330400781494e+12	1.665641906343199752e+00	1.878106889130919804e-02	8.695854742784673519e+00	2.774010231617908495e+00	6.256507078256642873e-02	2.255401586823855761e-02	4.538132840673032915e+05	8.861748561999624485e+01	6.539588657077224920e-02	-2.532272242914358484e-01	2.615351775626415520e-01	-3.273399485555413690e+01	6.539588657077277656e-02	-2.532272242914361815e-01	2.615351775626420516e-01	-3.273399485555413690e+01
1.114369501466275146e+12	1.665618378858196413e+00	1.904054290968869995e-02	8.894011898862641985e+00	2.773922041715910503e+00	6.342855642763123303e-02	2.286601983536465724e-02	4.520573815629429300e+05	8.859111066515185939e+01	-3.677557237192700251e-02	-2.493787486406917331e-01	2.520757882004540096e-01	-3.313313634577973943e+01	-3.677557237192850131e-02	-2.493787486406911780e-01	2.520757882004536765e-01	-3.313313634577974653e+01
1.124144672531768799e+12	1.665544830800921750e+00	1.925604909743293056e-02	9.073577485788613117e+00	2.773668787980828387e+00	6.414362607175634612e-02	2.312591407802931653e-02	4.469948254581633955e+05	8.851448989606059570e+01	-1.256808491310408837e-01	-2.117646844578334187e-01	2.462518170934484829e-01	-3.352234403569134003e+01	-1.256808491310416054e-01	-2.117646844578329746e-01	2.462518170934484829e-01	-3.352234403569134713e+01
1.133919843597262451e+12	1.665599586423724077e+00	1.950786424901131480e-02	9.272166921452875243e+00	2.773841425527323157e+00	6.498458125032680055e-02	2.342764826146211815e-02	4.492854836728455848e+05	8.854926547452765817e+01	-1.947667082761898871e-01	-1.406049226684048248e-01	2.402161837415009993e-01	-3.393223637409694504e+01	-1.947667082761894985e-01	-1.406049226684058240e-01	2.402161837415012491e-01	-3.393223637409694504e+01
1.143695014662756104e+12	1.665679970839549329e+00	1.994187535823059229e-02	9.560164971960180225e+00	2.774092086863238826e+00	6.643356473036692023e-02	2.394785848853548185e-02	4.437594956067011808e+05	8.846506798716282560e+01	-2.234354794027653413e-01	-4.932818244318904616e-02	2.288158277722328604e-01	-3.434023313543676181e+01	-2.234354794027654245e-01	-4.932818244318837309e-02	2.288158277722327494e-01	-3.434023313543676181e+01
1.153470185728249512e+12	1.665549140624951185e+00	2.035801097536825768e-02	9.843076917357695521e+00	2.773639491225640352e+00	6.781453536971585039e-02	2.444965742096113712e-02	4.427798103077587439e+05	8.845003152203408092e+01	-2.166178161311998196e-01	3.685897947230397376e-02	2.197313419455450001e-01	-3.472606167140377664e+01	-2.166178161311999029e-01	3.685897947230275945e-02	2.197313419455448891e-01	-3.472606167140376954e+01
1.163245356793743164e+12	1.665546163411824265e+00	2.062450723922472362e-02	1.005643544179223348e+01	2.773618652156986553e+00	6.870213780910026935e-02	2.476985715237818228e-02	4.357386518771523261e+05	8.834097302653800909e+01	-1.798175524348623877e-01	1.158261669320234249e-01	2.138926205127924252e-01	-3.512975792530512109e+01	-1.798175524348634979e-01	1.158261669320223564e-01	2.138926205127928137e-01	-3.512975792530511399e+01
1.173020527859236816e+12	1.665724906064660615e+00	2.103945421621861850e-02	1.034497017798054763e+01	2.774196804050406140e+00	7.009188579592497137e-02	2.526565011306653938e-02	4.419373583105657599e+05	8.843707472012027893e+01	-1.122503490102615964e-01	1.704369801796168926e-01	2.040806337349839183e-01	-3.554591607251870755e+01	-1.122503490102625540e-01	1.704369801796163375e-01	2.040806337349839739e-01	-3.554591607251870045e+01
1.182795698924730469e+12	1.665497338737012667e+00	2.205850780368638284e-02	1.093641616112736514e+01	2.773394807573546395e+00	7.347677208709858798e-02	2.649344113807716034e-02	4.399198111240030848e+05	8.840594442861457480e+01	-3.764036398143445067e-02	1.832256621145377240e-01	1.870519720771893213e-01	-3.592570264035355621e+01	-3.764036398143297268e-02	1.832256621145379460e-01	1.870519720771892380e-01	-3.592570264035356331e+01
1.192570869990224121e+12	1.664455570536750750e+00	2.280836754487458595e-02	1.140164621014252333e+01	2.769892124660758181e+00	7.592702882983227985e-02	2.741154724180149341e-02	4.388355954087021528e+05	8.838915619951274039e+01	2.143702533732525298e-02	1.739979535694910762e-01	1.753135302869801293e-01	-3.625090051528599133e+01	2.143702533732452786e-02	1.739979535694914370e-01	1.753135302869804069e-01	-3.625090051528599133e+01
