Repository: alperensar/UoB_VNA_Extraction

# VNA Parameter Extraction Algorithm
MATLAB software for extracting permittivity and loss tangent from VNA measurements.

**Initialisation Correction.** Configuration discovery and the Optimization Toolbox check have been corrected. The extraction calculations are unchanged.

The software supports GRL and TRL workflows, CSV and Touchstone inputs, and interactive fit settings.

## Measurement data and configuration

The example [folder_struct](folder_struct) shows a material directory with measurement-system and frequency-band subdirectories. The material name must match an entry in `Materials` in [src/config_VNA.json](src/config_VNA.json).

File: folder_struct/RADIX_2.8_HT/TOPTICA_NPL/Processed_Revision/R_NFP/RADIX_2.8_HT_TOPTICA_NPL_2_R_NFP_L2.94mm.txt (part 1 of 4)
freq_roi_Hz	n_opt	k_opt	alpha_cm	eps_r	eps_i	loss_tan	DR	alpha_max	H_meas_real	H_meas_imag	H_meas_mag	H_meas_phase	H_model_real	H_model_imag	H_model_mag	H_model_phase
3.030303030303028564e+11	1.672323673120402088e+00	5.415262254882471579e-03	6.878515417853491298e-01	2.796637142613624505e+00	1.811214252999065327e-02	6.476400622021265437e-03	2.080358470108278270e+05	8.331098877594715191e+01	8.463681522436704574e-01	1.251958427729978410e-02	8.464607428125898725e-01	1.479104718176557989e-02	8.463681522436702354e-01	1.251958427730314252e-02	8.464607428125896504e-01	1.479104718176955068e-02
3.128054740957965088e+11	1.675470539945236981e+00	7.939742793812851890e-03	1.041046047154761789e+00	2.807138490708751988e+00	2.660561029155184692e-02	9.477840291675245984e-03	1.974449639123563538e+05	8.295550675752257064e+01	7.231454265805847825e-01	-3.496668452595061982e-01	8.032472910991679260e-01	-4.503898686013761976e-01	7.231454265805844495e-01	-3.496668452595071419e-01	8.032472910991680370e-01	-4.503898686013774189e-01
3.225806451612901611e+11	1.672161360922950868e+00	9.883180574656140471e-03	1.336362245705975615e+00	2.796025939705423902e+00	3.305254535992856874e-02	1.182125848353568140e-02	2.226176720175789087e+05	8.377188899404725930e+01	5.409860855624967213e-01	-5.472354588088635952e-01	7.695015218633297627e-01	-7.911408401350686903e-01	5.409860855624989417e-01	-5.472354588088611527e-01	7.695015218633295406e-01	-7.911408401350643604e-01
3.323558162267838135e+11	1.671609603720600301e+00	6.306530632370617971e-03	8.785833201871970921e-01	2.794238894922325134e+00	2.108411434245775068e-02	7.545566122056235857e-03	2.225887111412411905e+05	8.377100386356697470e+01	3.095830704782781551e-01	-7.626778624395021966e-01	8.231155443691041684e-01	-1.185200462824655521e+00	3.095830704782788212e-01	-7.626778624395019746e-01	8.231155443691041684e-01	-1.185200462824654632e+00
3.421309872922774048e+11	1.674872748605249262e+00	7.884652094889404300e-03	1.130743518086646304e+00	2.805136556281845106e+00	2.641157785192710730e-02	9.415433909190912623e-03	2.240989465094236366e+05	8.381700825794258947e+01	-6.922662710033468392e-02	-7.897364911278735855e-01	7.927648146320916966e-01	-1.658230718675929749e+00	-6.922662710033453126e-02	-7.897364911278735855e-01	7.927648146320916966e-01	-1.658230718675929527e+00
3.519061583577710571e+11	1.672176274990680334e+00	1.032780463899933207e-02	1.523435397560320759e+00	2.796066831093045657e+00	3.453981978014674520e-02	1.235300222299920772e-02	2.448461448805113032e+05	8.441939866098742584e+01	-3.155037518014662257e-01	-6.788630269981928977e-01	7.485971058092265595e-01	-2.005851042557503128e+00	-3.155037518014646158e-01	-6.788630269981936749e-01	7.485971058092265595e-01	-2.005851042557500907e+00
3.616813294232647095e+11	1.671099266644726411e+00	7.545125445758102053e-03	1.143883291110935785e+00	2.792515830062550108e+00	2.521730719829765738e-02	9.030318441465311208e-03	2.432598027563649812e+05	8.437517636723104886e+01	-5.768196490768507934e-01	-5.422251716407162636e-01	7.916622034188227630e-01	-2.387098938825396477e+00	-5.768196490768499052e-01	-5.422251716407171518e-01	7.916622034188226520e-01	-2.387098938825395145e+00
3.714565004887583618e+11	1.674144830775253112e+00	8.342534293589843816e-03	1.298958046623451157e+00	2.802691316533061361e+00	2.793322132635742833e-02	9.966570760604103255e-03	2.570932944452246884e+05	8.475146655379442961e+01	-7.431743527616780920e-01	-2.142960031892327533e-01	7.734538742456584792e-01	-2.860855817056740413e+00	-7.431743527616767597e-01	-2.142960031892375550e-01	7.734538742456584792e-01	-2.860855817056734196e+00
3.812316715542520142e+11	1.672496879326367036e+00	1.106738054268623095e-02	1.768572946707564597e+00	2.797123324444359849e+00	3.702031883992015077e-02	1.323514001559946383e-02	2.747843934563997318e+05	8.520421842600539719e+01	-7.193575324912524493e-01	6.213197778097277052e-02	7.220357624210027581e-01	-3.227750316038945133e+00	-7.193575324912533375e-01	6.213197778096736512e-02	7.220357624210032021e-01	-3.227750316038937584e+00
3.910068426197456055e+11	1.671077524567543993e+00	9.014080519224233756e-03	1.477389308597280904e+00	2.792418839467183389e+00	3.012645472063551003e-02	1.078865902737709964e-02	2.850888846374765271e+05	8.545468099839146703e+01	-6.763086263300315260e-01	3.328015550501494113e-01	7.537574099749944079e-01	-3.598888504671657884e+00	-6.763086263300314149e-01	3.328015550501495223e-01	7.537574099749942969e-01	-3.598888504671657884e+00
4.007820136852392578e+11	1.673887635896692094e+00	8.881792955491647074e-03	1.492100339438278800e+00	2.801820931361712397e+00	2.973424682558361426e-02	1.061247222931284082e-02	2.996642108269482269e+05	8.579390978340545360e+01	-4.489262954048242604e-01	6.030458493474194492e-01	7.517972566596994310e-01	-4.072461280483468116e+00	-4.489262954048294785e-01	6.030458493474152304e-01	7.517972566596990980e-01	-4.072461280483459234e+00
4.105571847507329102e+11	1.673032852719725128e+00	1.139564819014038041e-02	1.961109533355176016e+00	2.798909065481828051e+00	3.813058760028186639e-02	1.362337493223194154e-02	3.054457037844979786e+05	8.592391953449988762e+01	-1.777523572700606957e-01	6.789125176094754632e-01	7.017963430240282685e-01	-4.456317634584348930e+00	-1.777523572700607513e-01	6.789125176094754632e-01	7.017963430240282685e-01	-4.456317634584348930e+00
4.203323558162265625e+11	1.671254522893065309e+00	9.774853443300833555e-03	1.722234312739628237e+00	2.792996132530689568e+00	3.267253605546674433e-02	1.169802409495736620e-02	3.151413381052506156e+05	8.613652079853764576e+01	7.508992962230127965e-02	7.231683807313743495e-01	7.270563970011680865e-01	-4.815852848568528799e+00	7.508992962230084944e-02	7.231683807313746826e-01	7.270563970011684196e-01	-4.815852848568528799e+00
4.301075268817202148e+11	1.673372470497068942e+00	8.968411028231749321e-03	1.616894589964392726e+00	2.800094992621092516e+00	3.001498423749063976e-02	1.071927356628513302e-02	3.232792888915424119e+05	8.630997652877910298e+01	3.945821221077806529e-01	6.238364509154189497e-01	7.381510472645997911e-01	-5.276369757700718033e+00	3.945821221077793206e-01	6.238364509154197268e-01	7.381510472645997911e-01	-5.276369757700715368e+00
4.398826979472138672e+11	1.673017452547178818e+00	1.126134028262472039e-02	2.076424396349819901e+00	2.798860578742490723e+00	3.768083766380747601e-02	1.346292057203407437e-02	3.306278388604147476e+05	8.646289531518957006e+01	5.650395795401693677e-01	3.959576851060150893e-01	6.899653722046097393e-01	-5.671948805737371480e+00	5.650395795401683685e-01	3.959576851060164771e-01	6.899653722046096282e-01	-5.671948805737368815e+00
4.496578690127074585e+11	1.670985219648871922e+00	1.045114898198877540e-02	1.969860164435036864e+00	2.792082377769944834e+00	3.492743095450319413e-02	1.250945574979774391e-02	3.407970127588300384e+05	8.666899553369296427e+01	6.771203164775629890e-01	1.816375178317808647e-01	7.010592777153480393e-01	-6.021105292940769793e+00	6.771203164775623229e-01	1.816375178317828076e-01	7.010592777153479283e-01	-6.021105292940766240e+00
4.594330400782011108e+11	1.672493649871860999e+00	9.449512118946946232e-03	1.819787894262464567e+00	2.797145715582412873e+00	3.160849802665192249e-02	1.130026864548617192e-02	3.503712823538214434e+05	8.685749347166678547e+01	7.043069859766261098e-01	-1.317150093476427419e-01	7.165173927986179248e-01	-6.468063368520204470e+00	7.043069859766266649e-01	-1.317150093476399941e-01	7.165173927986180358e-01	-6.468063368520200029e+00
4.692082111436947632e+11	1.672728586381404980e+00	1.165716417203041706e-02	2.292702357773459987e+00	2.797885034220999767e+00	3.899854349339280241e-02	1.393857968301079851e-02	3.586772226844957913e+05	8.701689398155689048e+01	5.529997066181326915e-01	-3.753744158134560416e-01	6.683671353133951998e-01	-6.879538728663630920e+00	5.529997066181330245e-01	-3.753744158134555420e-01	6.683671353133950888e-01	-6.879538728663630032e+00
4.789833822091884155e+11	1.670863627570378984e+00	1.147968318488850996e-02	2.304833247262793261e+00	2.791653478811620737e+00	3.836197017932299613e-02	1.374166617400283778e-02	3.646345484260527883e+05	8.712896481819882410e+01	3.900818534485378519e-01	-5.414736850165317028e-01	6.673511848758708620e-01	-7.229690076227158535e+00	3.900818534485392952e-01	-5.414736850165308146e-01	6.673511848758709730e-01	-7.229690076227155870e+00
4.887585532746820679e+11	1.672049927592772489e+00	1.028433317010781119e-02	2.106976390876149186e+00	2.795645192854241845e+00	3.439183706483742858e-02	1.230193200222405234e-02	3.799254245575192035e+05	8.740844481599050653e+01	1.259165042996153172e-01	-6.752663858886764903e-01	6.869058581539321251e-01	-7.669629487372948695e+00	1.259165042996154837e-01	-6.752663858886763792e-01	6.869058581539320141e-01	-7.669629487372948695e+00
4.985337243401756592e+11	1.672795655025913319e+00	1.204852129859294504e-02	2.517778108821653760e+00	2.798100136608091759e+00	4.030942815554691000e-02	1.440599913783312258e-02	3.793700579044701881e+05	8.739849245685347512e+01	-1.555976892461836125e-01	-6.275695015864061199e-01	6.465710480837834062e-01	-8.097017694115063335e+00	-1.555976892461788386e-01	-6.275695015864072301e-01	6.465710480837832952e-01	-8.097017694115056230e+00
5.083088954056693115e+11	1.671209868685812339e+00	1.217017578180148302e-02	2.593066903392782230e+00	2.792794312014290181e+00	4.067783574037542316e-02	1.456528164834191424e-02	3.934505026607794571e+05	8.764643025842435975e+01	-3.603798843646981998e-01	-5.284017997786700782e-01	6.395952806768128163e-01	-8.452537367484017850e+00	-3.603798843646946470e-01	-5.284017997786726317e-01	6.395952806768129273e-01	-8.452537367484012520e+00
5.180840664711629639e+11	1.671779472572875624e+00	1.084170592953704985e-02	2.354436708308631498e+00	2.794729062328579872e+00	3.624988284134333244e-02	1.297080397880851464e-02	3.934462440051461454e+05	8.764635661876813799e+01	-5.648074829164976274e-01	-3.459860664974909183e-01	6.623547772673462619e-01	-8.875164539322245361e+00	-5.648074829164955180e-01	-3.459860664974936939e-01	6.623547772673459288e-01	-8.875164539322241808e+00
5.278592375366566162e+11	1.672690996189316159e+00	1.201257548791389955e-02	2.657929253190241869e+00	2.797750866762954036e+00	4.018665371935611907e-02	1.436391431301843255e-02	4.051463000992769958e+05	8.784572245924493927e+01	-6.291320644338892487e-01	-7.302731150655993042e-02	6.333562526135850801e-01	-9.309218829278943730e+00	-6.291320644338889156e-01	-7.302731150656358028e-02	6.333562526135851911e-01	-9.309218829278938401e+00
5.376344086021502686e+11	1.671218661610352596e+00	1.251341422173184170e-02	2.820019021960864958e+00	2.792815229379213449e+00	4.182530273563728196e-02	1.497603647232123060e-02	4.055559213418702129e+05	8.785259754506178353e+01	-6.007319603605014713e-01	1.474757711471009203e-01	6.185693100001027345e-01	-9.665510703507477430e+00	-6.007319603605015823e-01	1.474757711470998378e-01	6.185693100001026234e-01	-9.665510703507475654e+00
5.474095796676439209e+11	1.671232185816598381e+00	1.129189832023283144e-02	2.591006563908686999e+00	2.792889511941650582e+00	3.774276782348297971e-02	1.351387788958531046e-02	4.130149816268032882e+05	8.797659044399547668e+01	-5.109670559888642716e-01	3.849228743378929063e-01	6.397288108991751043e-01	-1.007040194862314308e+01	-5.109670559888643826e-01	3.849228743378930728e-01	6.397288108991752154e-01	-1.007040194862314308e+01
5.571847507331375732e+11	1.672168221553548273e+00	1.224580648894542032e-02	2.860064157320569844e+00	2.795996601396991466e+00	4.095409691621752779e-02	1.464740582866060244e-02	4.087348380604343838e+05	8.790571763836780406e+01	-2.887685184647215686e-01	5.427876884515444589e-01	6.148217074818367323e-01	-1.050664774627760778e+01	-2.887685184647233450e-01	5.427876884515435707e-01	6.148217074818366212e-01	-1.050664774627760423e+01
5.669599217986312256e+11	1.670925227358108778e+00	1.299846658693361821e-02	3.089111918622374553e+00	2.791822155288135932e+00	4.343893147415767153e-02	1.555934764393130353e-02	4.233238410433378303e+05	8.814431912632579724e+01	-7.568270664505583056e-02	5.897290851078499374e-01	5.945656111038236658e-01	-1.086793725253335374e+01	-7.568270664505996614e-02	5.897290851078494933e-01	5.945656111038237768e-01	-1.086793725253334664e+01
5.767350928641247559e+11	1.670664319840988510e+00	1.202058799922854464e-02	2.905970834071945230e+00	2.790974775053905788e+00	4.016473494763980745e-02	1.439093441712100546e-02	4.264754918317854754e+05	8.819478301048992819e+01	1.613368280006814981e-01	5.891036993488344420e-01	6.107968079941180628e-01	-1.126288806082125760e+01	1.613368280006791111e-01	5.891036993488348861e-01	6.107968079941177297e-01	-1.126288806082125404e+01
5.865102639296184082e+11	1.671693468807784022e+00	1.258791821821669821e-02	3.094700965910185619e+00	2.794400597969532996e+00	4.208628134255874148e-02	1.506093341560958351e-02	4.397781921808621846e+05	8.840375392121022458e+01	3.864234416767408087e-01	4.510960278208874796e-01	5.939787055047347497e-01	-1.170390618195549592e+01	3.864234416767385327e-01	4.510960278208895335e-01	5.939787055047348607e-01	-1.170390618195549060e+01
5.962854349951120605e+11	1.670933383871082478e+00	1.357316099857176425e-02	3.392535203463001636e+00	2.791834142635372995e+00	4.535969567434103983e-02	1.624727450016905800e-02	4.477899976988825365e+05	8.852658193938607667e+01	5.027505641571384798e-01	2.655844549613370353e-01	5.685888079072884960e-01	-1.208036919024284295e+01	5.027505641571374806e-01	2.655844549613388117e-01	5.685888079072884960e-01	-1.208036919024283939e+01
6.060606060606057129e+11	1.670492477603128689e+00	1.277288707793795657e-02	3.244847490696631809e+00	2.790381971084333834e+00	4.267402356193912560e-02	1.529325519020470654e-02	4.555631509187996271e+05	8.864366858487539957e+01	5.782869086195694397e-01	5.700898119248804657e-02	5.810901587683134917e-01	-1.246810560270036561e+01	5.782869086195688846e-01	5.700898119248883067e-02	5.810901587683128255e-01	-1.246810560270036383e+01
6.158357771260993652e+11	1.671487405770897050e+00	1.291088692442052092e-02	3.332806920117792338e+00	2.793703456649548222e+00	4.316076978300210226e-02	1.544930249496281362e-02	4.622887736351833446e+05	8.874337535094851148e+01	5.400632536085979707e-01	-1.930330624254774641e-01	5.735242637305444369e-01	-1.290964632501945353e+01	5.400632536085986368e-01	-1.930330624254761318e-01	5.735242637305446589e-01	-1.290964632501944998e+01
6.256109481915930176e+11	1.671034846850419919e+00	1.382730612431003897e-02	3.626027380818728219e+00	2.792166264993750868e+00	4.621182074358060055e-02	1.655052613555017815e-02	4.699304742204621434e+05	8.885491741030328683e+01	4.093267463273866369e-01	-3.663909536074213547e-01	5.493548180769148859e-01	-1.329647543178607449e+01	4.093267463273896345e-01	-3.663909536074181905e-01	5.493548180769149969e-01	-1.329647543178606739e+01
6.353861192570866699e+11	1.670418430540245414e+00	1.321439556628720841e-02	3.519445035719884984e+00	2.790123112838354569e+00	4.414713980475091365e-02	1.582264940267837441e-02	4.711137800876474357e+05	8.887202718057118034e+01	2.480469735396436115e-01	-4.999100370334508270e-01	5.580657185394591879e-01	-1.367657741279224837e+01	2.480469735396430842e-01	-4.999100370334510490e-01	5.580657185394591879e-01	-1.367657741279225014e+01
6.451612903225803223e+11	1.671115839082840004e+00	1.306220073215824846e-02	3.532432049061607682e+00	2.792457526545577551e+00	4.365690107357823868e-02	1.563386395623506814e-02	4.731274691087580868e+05	8.890104515347933045e+01	1.619186077897250345e-02	-5.566917165665867806e-01	5.569271439329731566e-01	-1.410808927289412829e+01	1.619186077897595555e-02	-5.566917165665868916e-01	5.569271439329733786e-01	-1.410808927289412118e+01
6.549364613880739746e+11	1.670788609776651334e+00	1.394319378674038941e-02	3.827811945843947239e+00	2.791340165906420978e+00	4.659225872558883652e-02	1.669171650760061312e-02	4.713970629924183013e+05	8.887611687635525470e+01	-1.887440244127088773e-01	-4.987585474516919026e-01	5.332770343898439735e-01	-1.449893928175185920e+01	-1.887440244127079336e-01	-4.987585474516922912e-01	5.332770343898439735e-01	-1.449893928175185565e+01
6.647116324535676270e+11	1.670014375784049099e+00	1.362361160553366042e-02	3.795899398598903574e+00	2.788762412532208579e+00	4.550325446267924900e-02	1.631664793608649314e-02	4.763579984847313026e+05	8.894734121295941520e+01	-3.589661514740659087e-01	-3.978183722859158222e-01	5.358322080953304978e-01	-1.487127158586443798e+01	-3.589661514740670745e-01	-3.978183722859147675e-01	5.358322080953304978e-01	-1.487127158586443976e+01
6.744868035190612793e+11	1.670496724141313116e+00	1.341213498740576396e-02	3.791931941250802574e+00	2.790379420001938282e+00	4.480985512040484148e-02	1.605869610390608243e-02	4.763214266483362881e+05	8.894681886853722119e+01	-4.909964930294941077e-01	-2.152091867882651166e-01	5.360900579616528772e-01	-1.529487228174288660e+01	-4.909964930294930530e-01	-2.152091867882671983e-01	5.360900579616528772e-01	-1.529487228174288305e+01
6.842619745845548096e+11	1.670438222947973284e+00	1.430221272009817371e-02	4.102180827491345383e+00	2.790159303396892110e+00	4.778192560076938156e-02	1.712516039589461955e-02	4.863066137076648301e+05	8.908796541386050194e+01	-5.121464834833204804e-01	-6.083432395632419783e-03	5.121826126432282855e-01	-1.569608552104684307e+01	-5.121464834833204804e-01	-6.083432395634382622e-03	5.121826126432283965e-01	-1.569608552104683952e+01
6.940371456500484619e+11	1.669728945977140278e+00	1.429078911729713373e-02	4.157460069244653056e+00	2.787790526380336864e+00	4.772348850001226217e-02	1.711874979429547222e-02	4.881996269674033392e+05	8.911439720272680631e+01	-4.752259031184690174e-01	1.797315795361162927e-01	5.080778480482216475e-01	-1.606953856607119846e+01	-4.752259031184702387e-01	1.797315795361132673e-01	5.080778480482217585e-01	-1.606953856607119135e+01
7.038123167155421143e+11	1.670140731962326708e+00	1.400590535094796418e-02	4.131970487888896315e+00	2.789173899174957061e+00	4.678366602925460027e-02	1.677330554509107521e-02	4.927317627188974293e+05	8.917726443586124674e+01	-3.615063270506272408e-01	3.596521013340348016e-01	5.099377005984376821e-01	-1.649079026035601458e+01	-3.615063270506266857e-01	3.596521013340352457e-01	5.099377005984376821e-01	-1.649079026035601458e+01
7.135874877810357666e+11	1.670343513113545120e+00	1.471598261369354982e-02	4.401752844564435385e+00	2.789830891656213563e+00	4.916149219574946633e-02	1.762167461217128278e-02	4.981095676312564174e+05	8.925111642093257558e+01	-1.797600970135105891e-01	4.559248615497184520e-01	4.900828214265795513e-01	-1.690319767280699637e+01	-1.797600970135131149e-01	4.559248615497173418e-01	4.900828214265794958e-01	-1.690319767280699281e+01
7.233626588465294189e+11	1.669761083047021311e+00	1.480226417334058221e-02	4.488212364451433345e+00	2.787882967433704007e+00	4.943248931525058565e-02	1.773119241111978037e-02	5.014536248571504257e+05	8.929663849536449050e+01	1.060151841962282942e-03	4.839211978712988915e-01	4.839223591353480347e-01	-1.728095034429275501e+01	1.060151841962531224e-03	4.839211978712987250e-01	4.839223591353478682e-01	-1.728095034429275501e+01
7.331378299120230713e+11	1.669986643862223286e+00	1.439438356330497402e-02	4.423518641527246942e+00	2.788648192400044579e+00	4.807685659469845135e-02	1.724020144445728708e-02	4.977761385838142014e+05	8.924656076488034273e+01	1.973272257589065437e-01	4.468866645226691747e-01	4.885137919792061911e-01	-1.769457259462435061e+01	1.973272257589006873e-01	4.468866645226718393e-01	4.885137919792063022e-01	-1.769457259462433640e+01
7.429130009775167236e+11	1.670236177901741170e+00	1.486811638778009863e-02	4.630022182798947838e+00	2.789467829086896167e+00	4.966653177624814897e-02	1.780502046245358017e-02	4.960782259979047230e+05	8.922331467140877237e+01	3.499021735009144041e-01	3.195732124441814093e-01	4.738761115867288765e-01	-1.810942938264630797e+01	3.499021735009124057e-01	3.195732124441837962e-01	4.738761115867290430e-01	-1.810942938264630087e+01
7.526881720430103760e+11	1.669613480324917409e+00	1.507771072700681350e-02	4.757071285749951528e+00	2.787381836321916495e+00	5.034789816450037370e-02	1.806279193916856055e-02	4.877700450239817146e+05	8.910840803186357562e+01	4.344342417710169157e-01	1.661946460447669693e-01	4.651384426137059047e-01	-1.848417889022919525e+01	4.344342417710148618e-01	1.661946460447723539e-01	4.651384426137058492e-01	-1.848417889022918104e+01
7.624633431085040283e+11	1.669528378387350243e+00	1.463869116547666938e-02	4.678540341251380852e+00	2.787110714961656743e+00	4.887942064642299134e-02	1.753766737145762838e-02	4.851162598354895017e+05	8.907129198349856836e+01	4.702577761627664277e-01	-1.598321716062662753e-02	4.705293181857579388e-01	-1.888353104675590899e+01	4.702577761627663167e-01	-1.598321716062387626e-02	4.705293181857578277e-01	-1.888353104675590188e+01
7.722385141739976807e+11	1.669740950376577215e+00	1.501104199433531648e-02	4.859051013514543271e+00	2.787809509982719369e+00	5.012910305152832452e-02	1.798153814743212384e-02	4.890977444317328045e+05	8.912690162156582119e+01	4.131103313102167385e-01	-1.981626433227448580e-01	4.581796362169475723e-01	-1.929681948500528677e+01	4.131103313102169605e-01	-1.981626433227444417e-01	4.581796362169476833e-01	-1.929681948500528677e+01
7.820136852394912109e+11	1.669200613840660097e+00	1.535046643627991855e-02	5.031819928072511772e+00	2.785995052426224916e+00	5.124601599635777993e-02	1.839415183157968453e-02	4.830561571401825058e+05	8.904233896824274552e+01	3.032719379929562642e-01	-3.279921244694772864e-01	4.467132213042329103e-01	-1.967409390532942837e+01	3.032719379929592063e-01	-3.279921244694745663e-01	4.467132213042329103e-01	-1.967409390532941771e+01
7.917888563049848633e+11	1.669046094958191118e+00	1.510780015114743247e-02	5.014178351697514913e+00	2.785486621469780211e+00	5.043122969136278055e-02	1.810499799304453664e-02	4.860357732062118594e+05	8.908417530764312176e+01	1.538780795031294002e-01	-4.206040747824483228e-01	4.478685645087974176e-01	-2.006962736162574856e+01	1.538780795031269022e-01	-4.206040747824492665e-01	4.478685645087974176e-01	-2.006962736162575567e+01
8.015640273704785156e+11	1.669328257531433435e+00	1.541751721545868599e-02	5.180143870896618985e+00	2.786419131555842643e+00	5.147379429748505375e-02	1.847309821934212115e-02	4.824759846540550934e+05	8.903416284508462297e+01	-2.886886782190098422e-02	-4.360872867455527491e-01	4.370417979900965144e-01	-2.048645554355972820e+01	-2.886886782189808029e-02	-4.360872867455528601e-01	4.370417979900964034e-01	-2.048645554355972109e+01
8.113391984359721680e+11	1.669020086906093603e+00	1.586710846056557309e-02	5.396217054207293806e+00	2.785376285365124716e+00	5.296504548360313203e-02	1.901540045482943975e-02	4.883329862587809912e+05	8.911625540723250083e+01	-1.855830061017084143e-01	-3.805444951473023196e-01	4.233853622182301435e-01	-2.087409338900960165e+01	-1.855830061017091914e-01	-3.805444951473020976e-01	4.233853622182303100e-01	-2.087409338900960165e+01
8.211143695014658203e+11	1.668894102266885948e+00	1.565220109406287308e-02	5.387263676693214265e+00	2.784962533182106181e+00	5.224373218675365527e-02	1.875922263379960556e-02	4.939407802673592814e+05	8.919393755133394563e+01	-3.185862070930084444e-01	-2.796869821102473952e-01	4.239362915720321645e-01	-2.127067818873024052e+01	-3.185862070930050582e-01	-2.796869821102511700e-01	4.239362915720321090e-01	-2.127067818873022986e+01
8.308895405669594727e+11	1.669240288644282533e+00	1.578503886306163728e-02	5.497662923576211114e+00	2.786113973781338959e+00	5.269804565607644903e-02	1.891453334357107857e-02	4.926606652021703776e+05	8.917628268296513738e+01	-3.984577858696745079e-01	-1.232223180739406704e-01	4.170759484694349650e-01	-2.169122901730103337e+01	-3.984577858696731201e-01	-1.232223180739448337e-01	4.170759484694348540e-01	-2.169122901730102271e+01
8.406647116324531250e+11	1.669072375456205792e+00	1.616829668746885829e-02	5.697393929276193703e+00	2.785541180693247743e+00	5.397211471846870279e-02	1.937580930145734598e-02	4.963911357518849545e+05	8.922760468813848433e+01	-4.032033075960213542e-01	3.816891498271811345e-02	4.050058929538306596e-01	-2.208553150532485176e+01	-4.032033075960216317e-01	3.816891498271710731e-02	4.050058929538308261e-01	-2.208553150532484821e+01
8.504398826979467773e+11	1.668828829684017911e+00	1.596335145548736373e-02	5.690584221512027696e+00	2.784734834194837472e+00	5.328020225459128428e-02	1.913295355821425028e-02	4.921568055907420930e+05	8.916932105485126669e+01	-3.587314160772040461e-01	1.888666825718297304e-01	4.054119542717559699e-01	-2.247575894136996411e+01	-3.587314160772041571e-01	1.888666825718297582e-01	4.054119542717561364e-01	-2.247575894136996411e+01
8.602150537634404297e+11	1.669022454853735349e+00	1.594415097622944866e-02	5.749070013380906730e+00	2.785381738855636335e+00	5.322229200581011371e-02	1.910771915510449739e-02	4.922173170969049097e+05	8.917015749477539543e+01	-2.505626431827805978e-01	3.142518576078814907e-01	4.019152499828111957e-01	-2.288883372256503890e+01	-2.505626431827813194e-01	3.142518576078810466e-01	4.019152499828113623e-01	-2.288883372256503890e+01
8.699902248289340820e+11	1.668838386249031691e+00	1.629464533036513799e-02	5.942216159746126714e+00	2.784756043951829518e+00	5.438625923525375327e-02	1.952999055460332561e-02	4.883804043689389364e+05	8.911691600040175842e+01	-1.080009056283227631e-01	3.754369186620230558e-01	3.906623548679503677e-01	-2.328184060586216120e+01	-1.080009056283204177e-01	3.754369186620237220e-01	3.906623548679504232e-01	-2.328184060586216830e+01
8.797653958944277344e+11	1.668466701137076624e+00	1.624040625616238187e-02	5.988980869170239529e+00	2.783517382007873575e+00	5.419315410269037736e-02	1.946930687517333530e-02	4.851960907023785403e+05	8.907241146330996173e+01	3.972818921697551103e-02	3.859546383916309109e-01	3.879939586056390666e-01	-2.366451851063222378e+01	3.972818921697660044e-02	3.859546383916305778e-01	3.879939586056389000e-01	-2.366451851063222733e+01
8.895405669599212646e+11	1.668554343081982916e+00	1.624867343922947738e-02	6.058607667691908283e+00	2.783809576429212562e+00	5.422358927269441131e-02	1.947819625731976589e-02	4.786427254751789733e+05	8.897989401812822052e+01	1.874608294737144798e-01	3.351608387306641568e-01	3.840238930139833751e-01	-2.407191238781994969e+01	1.874608294737162562e-01	3.351608387306634906e-01	3.840238930139835971e-01	-2.407191238781995679e+01
8.993157380254149170e+11	1.668433607658951434e+00	1.666583905127978424e-02	6.282442726743077799e+00	2.783392952974581114e+00	5.561169194598033355e-02	1.997982063098519348e-02	4.788934236855887575e+05	8.898345650312573696e+01	2.924230733968209428e-01	2.292735190578162885e-01	3.715879443631041057e-01	-2.446780352225674449e+01	2.924230733968184448e-01	2.292735190578195081e-01	3.715879443631041612e-01	-2.446780352225673383e+01
9.090909090909085693e+11	1.668113091894191546e+00	1.676461644737880716e-02	6.388370532030570814e+00	2.782320234984171581e+00	5.593055235291456012e-02	2.010212614984369095e-02	4.745675683842693106e+05	8.892172184929196987e+01	3.515696652972070679e-01	1.012220361921911810e-01	3.658512404900159387e-01	-2.485240851017186614e+01	3.515696652972061798e-01	1.012220361921933875e-01	3.658512404900157167e-01	-2.485240851017186259e+01
9.188660801564022217e+11	1.668215573102318050e+00	1.676113342387238261e-02	6.455721166328330263e+00	2.782662262747442661e+00	5.592236760109937227e-02	2.009671398133843281e-02	4.801289373991989996e+05	8.900098626658473222e+01	3.592713246444861341e-01	-4.618414626327048411e-02	3.622276357180259643e-01	-2.526058956734783578e+01	3.592713246444860786e-01	-4.618414626327148331e-02	3.622276357180260198e-01	-2.526058956734783933e+01
9.286412512218958740e+11	1.668283206990315293e+00	1.711383840687194860e-02	6.661692156393284492e+00	2.782875975260874490e+00	5.710145844266072829e-02	2.051886571671879267e-02	4.795688955954990233e+05	8.899304585599806217e+01	3.024659974093252823e-01	-1.788916099684708660e-01	3.514084343124528331e-01	-2.566684558016234874e+01	3.024659974093257819e-01	-1.788916099684703387e-01	3.514084343124529997e-01	-2.566684558016234519e+01
9.384164222873895264e+11	1.668065177554836964e+00	1.722114122819226947e-02	6.774023341313054836e+00	2.782144868865848775e+00	5.745197200100292390e-02	2.065024458069411248e-02	4.799838509695017128e+05	8.899893008473360112e+01	2.083112747405589382e-01	-2.758290715526338643e-01	3.456519403932584167e-01	-2.605670483229328838e+01	2.083112747405571341e-01	-2.758290715526351411e-01	3.456519403932583057e-01	-2.605670483229329548e+01
9.481915933528831787e+11	1.668137021540893050e+00	1.712888172898523187e-02	6.807917313429913797e+00	2.782387724046036404e+00	5.714664349943129190e-02	2.053870602057248154e-02	4.800953461128436611e+05	8.900051026222608641e+01	8.184060164583870089e-02	-3.340370834840911130e-01	3.439166428370550865e-01	-2.646326600076820412e+01	8.184060164583931152e-02	-3.340370834840911685e-01	3.439166428370553086e-01	-2.646326600076820057e+01
9.579667644183768311e+11	1.668227104611272660e+00	1.732592403977897474e-02	6.957224362950936936e+00	2.782681484915877856e+00	5.780715219119064718e-02	2.077390190165375253e-02	4.825401945500833681e+05	8.903506821144021899e+01	-5.605893571438605449e-02	-3.317298057659699984e-01	3.364331557783178384e-01	-2.687094567160670167e+01	-5.605893571438270301e-02	-3.317298057659705535e-01	3.364331557783177828e-01	-2.687094567160669101e+01
9.677419354838704834e+11	1.667970159973101607e+00	1.741451970083618406e-02	7.064155049937481223e+00	2.781821189064283217e+00	5.809379842251691933e-02	2.088336901411619317e-02	4.778024610367648420e+05	8.896794002536444168e+01	-1.743819227442651720e-01	-2.815587682702674344e-01	3.311863447816909001e-01	-2.725805977722746931e+01	-1.743819227442654496e-01	-2.815587682702673789e-01	3.311863447816909556e-01	-2.725805977722747286e+01
9.775171065493641357e+11	1.667898500466206579e+00	1.731846777305532867e-02	7.096153366566690934e+00	2.781585478531414246e+00	5.777089285810261404e-02	2.076905178862371165e-02	4.804959112705157022e+05	8.900618429114352637e+01	-2.686011273456577753e-01	-1.910610915517819697e-01	3.296223692596069177e-01	-2.765605158462020796e+01	-2.686011273456573867e-01	-1.910610915517825248e-01	3.296223692596069177e-01	-2.765605158462020796e+01
9.872922776148577881e+11	1.667905434446412150e+00	1.752136009685842030e-02	7.251080330438274935e+00	2.781601540196231070e+00	5.844794344888534776e-02	2.101233501789119551e-02	4.715108958959560841e+05	8.887775956590024862e+01	-3.147252767221031533e-01	-6.893999856141477811e-02	3.221874038652850492e-01	-2.805869163865433080e+01	-3.147252767221029868e-01	-6.893999856141570792e-02	3.221874038652850492e-01	-2.805869163865432725e+01
9.970674486803513184e+11	1.667615330129398332e+00	1.771045559018888035e-02	7.401903731944780240e+00	2.780627229045369742e+00	5.906845449154975863e-02	2.124285264653357624e-02	4.739453970545007614e+05	8.891279652994579408e+01	-3.106476461294140345e-01	5.292874877608386153e-02	3.151244396944601900e-01	-2.844309522852677574e+01	-3.106476461294142011e-01	5.292874877608351458e-02	3.151244396944603010e-01	-2.844309522852677219e+01
1.006842619745844971e+12	1.667467998883649383e+00	1.770586745221381167e-02	7.472535050602220785e+00	2.780136029558807120e+00	5.904793473808420817e-02	2.123922502722098982e-02	4.704295658372017206e+05	8.886213917159224707e+01	-2.639458104394266647e-01	1.661071081269683836e-01	3.118636917289829280e-01	-2.883603566774200644e+01	-2.639458104394269977e-01	1.661071081269678840e-01	3.118636917289829835e-01	-2.883603566774200289e+01
1.016617790811338623e+12	1.667543370889410959e+00	1.792437735088772688e-02	7.638198577544311085e+00	2.780379610493802556e+00	5.977935325758625823e-02	2.150042858606968782e-02	4.704313392619336955e+05	8.886216481904962450e+01	-1.724528073425015129e-01	2.507706813593601480e-01	3.043450433139132105e-01	-2.924271299631845267e+01	-1.724528073425038444e-01	2.507706813593587047e-01	3.043450433139132660e-01	-2.924271299631844201e+01
1.026392961876832275e+12	1.667413410055296863e+00	1.820639846786689664e-02	7.832977336534685975e+00	2.779936007087062677e+00	6.071518590826294887e-02	2.184049767817603308e-02	4.655967745899409638e+05	8.879188521242484455e+01	-6.125927621004975676e-02	2.893346512604931808e-01	2.957486083514348496e-01	-2.963648678894294619e+01	-6.125927621005126250e-02	2.893346512604929033e-01	2.957486083514348496e-01	-2.963648678894294264e+01
1.036168132942325928e+12	1.667359644469024849e+00	1.824610311181626768e-02	7.924822021413924666e+00	2.779755263725105952e+00	6.084563199492627750e-02	2.188884496018113704e-02	4.690535108422834310e+05	8.884220931749872818e+01	5.506814809043561465e-02	2.865288060708374718e-01	2.917726129068486385e-01	-3.003500559477294729e+01	5.506814809043407422e-02	2.865288060708378604e-01	2.917726129068486940e-01	-3.003500559477294019e+01
1.045943304007819580e+12	1.667486406296306178e+00	1.837538188783416002e-02	8.056263800978255674e+00	2.780173260523445933e+00	6.128139901693363534e-02	2.204229494869527906e-02	4.620023669780133641e+05	8.873915905282704841e+01	1.615725303587053907e-01	2.361958205536572319e-01	2.861715363440784921e-01	-3.044507909071765894e+01	1.615725303587041972e-01	2.361958205536581201e-01	2.861715363440785476e-01	-3.044507909071765184e+01
1.055718475073313232e+12	1.667449701880174162e+00	1.858110439782273068e-02	8.222593229111348379e+00	2.780043250859638881e+00	6.196611397750781403e-02	2.228962227776376884e-02	4.675221306896800525e+05	8.881996098216892221e+01	2.349094019665577682e-01	1.509892737979538491e-01	2.792493293354870176e-01	-3.084466108937166950e+01	2.349094019665576571e-01	1.509892737979541266e-01	2.792493293354870731e-01	-3.084466108937166950e+01
1.065493646138806885e+12	1.667382103995425968e+00	1.857943896088323082e-02	8.297984530974824580e+00	2.779817885172112479e+00	6.195804805130414317e-02	2.228852774197760331e-02	4.621632301682531252e+05	8.874152750087672814e+01	2.720056385954721656e-01	4.773498915229398842e-02	2.761624460658984592e-01	-3.124220290275714262e+01	2.720056385954717215e-01	4.773498915229711786e-02	2.761624460658984592e-01	-3.124220290275713197e+01
1.075268817204300537e+12	1.667474633476254020e+00	1.866722403896401913e-02	8.413679263595588154e+00	2.780123188033446713e+00	6.225424512478128919e-02	2.239262108698772055e-02	4.630551548817165312e+05	8.875464469835735315e+01	2.640699265206817858e-01	-6.303782059648148361e-02	2.714897657706317191e-01	-3.165025746643328830e+01	2.640699265206820079e-01	-6.303782059648088687e-02	2.714897657706317191e-01	-3.165025746643328830e+01
1.085043988269794189e+12	1.667381138658632800e+00	1.889748859040194656e-02	8.594895445246665489e+00	2.779802746479534736e+00	6.301863208730583421e-02	2.267018124473595131e-02	4.593009830663806060e+05	8.869926190202733096e+01	2.135924600263064410e-01	-1.557462263547488013e-01	2.643456562984040636e-01	-3.204596571584929876e+01	2.135924600263045259e-01	-1.557462263547514381e-01	2.643456562984040636e-01	-3.204596571584931297e+01
1.094819159335287842e+12	1.667274590218744468e+00	1.901742089542257652e-02	8.727365580393945166e+00	2.779442896891568537e+00	6.341452526086613362e-02	2.281555247340634821e-02	4.552627912563418504e+05	8.863918151109572818e+01	1.346222263918258888e-01	-2.215459489709699636e-01	2.592407208448156419e-01	-3.244069790043226220e+01	1.346222263918270823e-01	-2.215459489709691032e-01	2.592407208448155309e-01	-3.244069790043225510e+01
1.104594330400781494e+12	1.667133326438099417e+00	1.911326446326950049e-02	8.849665181193735464e+00	2.778968211242119679e+00	6.372872032748319593e-02	2.293251145143480191e-02	4.538132840673032915e+05	8.861748561999624485e+01	3.900068810071839753e-02	-2.516112879858048990e-01	2.546159734074144310e-01	-3.283294292026931060e+01	3.900068810071772446e-02	-2.516112879858049545e-01	2.546159734074143755e-01	-3.283294292026931771e+01
1.114369501466275146e+12	1.667121896675164194e+00	1.947357781204722693e-02	9.096286465951786582e+00	2.778916198140994887e+00	6.492965595414312840e-02	2.336510039330404187e-02	4.520573815629429300e+05	8.859111066515185939e+01	-6.007367373370706837e-02	-2.380784199635958276e-01	2.455405879446943551e-01	-3.323389067943066522e+01	-6.007367373370883779e-02	-2.380784199635952170e-01	2.455405879446941886e-01	-3.323389067943067232e+01
1.124144672531768799e+12	1.666947976042965074e+00	1.961125007294357500e-02	9.240950530903729643e+00	2.778330953704314155e+00	6.538186723353148211e-02	2.353278580665800479e-02	4.469948254581633955e+05	8.851448989606059570e+01	-1.429459997404100846e-01	-1.932462196555634892e-01	2.403698405643928115e-01	-3.362360523923103273e+01	-1.429459997404102789e-01	-1.932462196555634337e-01	2.403698405643928671e-01	-3.362360523923103273e+01
1.133919843597262451e+12	1.667099898411186665e+00	1.980807907612143134e-02	9.414860245218504176e+00	2.778829711285903059e+00	6.604409323104558360e-02	2.376687314188953570e-02	4.492854836728455848e+05	8.854926547452765817e+01	-2.031256382327443211e-01	-1.167486289520306558e-01	2.342867202161459661e-01	-3.403586478732008658e+01	-2.031256382327435162e-01	-1.167486289520318771e-01	2.342867202161458551e-01	-3.403586478732007947e+01
1.143695014662756104e+12	1.667188450133888500e+00	2.032352904844877961e-02	9.743130323768847134e+00	2.779104282426854144e+00	6.776630579106876495e-02	2.438422560088022648e-02	4.437594956067011808e+05	8.846506798716282560e+01	-2.217948807987717152e-01	-2.533331747325428401e-02	2.232369730191261226e-01	-3.444379246738600386e+01	-2.217948807987718263e-01	-2.533331747325314603e-02	2.232369730191260948e-01	-3.444379246738600386e+01
1.153470185728249512e+12	1.667015830305699442e+00	2.073830994743626824e-02	1.002695107078980818e+01	2.778511700990324851e+00	6.914218195232482711e-02	2.488461068120784853e-02	4.427798103077587439e+05	8.845003152203408092e+01	-2.060215928159989385e-01	5.829842895211882065e-02	2.141111943003599916e-01	-3.483328208535607473e+01	-2.060215928159994103e-01	5.829842895211708592e-02	2.141111943003599638e-01	-3.483328208535606763e+01
1.163245356793743164e+12	1.667042818639885349e+00	2.100142673821262310e-02	1.024022003186067487e+01	2.778590699253773444e+00	7.002055525025804861e-02	2.520002505912906712e-02	4.357386518771523261e+05	8.834097302653800909e+01	-1.614222534708680823e-01	1.303687737675484903e-01	2.074925567081080113e-01	-3.523689273302234426e+01	-1.614222534708689982e-01	1.303687737675474911e-01	2.074925567081080946e-01	-3.523689273302233715e+01
1.173020527859236816e+12	1.667233375524736827e+00	2.144062249525786543e-02	1.054222215231235538e+01	2.779207428170623828e+00	7.149304283224075518e-02	2.572425581033370087e-02	4.419373583105657599e+05	8.843707472012027893e+01	-9.094099314450729277e-02	1.764064876051235908e-01	1.984679145436006042e-01	-3.565232949182051669e+01	-9.094099314450698746e-02	1.764064876051236463e-01	1.984679145436005210e-01	-3.565232949182052380e+01
1.182795698924730469e+12	1.666970991588678119e+00	2.251320301982546318e-02	1.116185009140163764e+01	2.778285442487928858e+00	7.505771272359135216e-02	2.701583918475197049e-02	4.399198111240030848e+05	8.840594442861457480e+01	-1.690307522962997827e-02	1.803995230742708178e-01	1.811896847992260917e-01	-3.603489027838590175e+01	-1.690307522963161585e-02	1.803995230742708455e-01	1.811896847992262582e-01	-3.603489027838589465e+01
1.192570869990224121e+12	1.665899632361985017e+00	2.328972823365010186e-02	1.164227300038040092e+01	2.774679173662599307e+00	7.759669940449649694e-02	2.796600779688277263e-02	4.388355954087021528e+05	8.838915619951274039e+01	3.840115229207867464e-02	1.644316955632065813e-01	1.688562436013263390e-01	-3.635774213366939023e+01	3.840115229207884118e-02	1.644316955632064425e-01	1.688562436013262280e-01	-3.635774213366939023e+01
