Repository: alperensar/UoB_VNA_Extraction

# VNA Parameter Extraction Algorithm
MATLAB software for extracting permittivity and loss tangent from VNA measurements.

**Initialisation Correction.** Configuration discovery and the Optimization Toolbox check have been corrected. The extraction calculations are unchanged.

The software supports GRL and TRL workflows, CSV and Touchstone inputs, and interactive fit settings.

## Measurement data and configuration

The example [folder_struct](folder_struct) shows a material directory with measurement-system and frequency-band subdirectories. The material name must match an entry in `Materials` in [src/config_VNA.json](src/config_VNA.json).

File: folder_struct/RADIX_2.8_HT/TOPTICA_NPL/Processed_Revision/R_NFP/RADIX_2.8_HT_TOPTICA_NPL_4_R_NFP_L2.94mm.txt (part 1 of 4)
freq_roi_Hz	n_opt	k_opt	alpha_cm	eps_r	eps_i	loss_tan	DR	alpha_max	H_meas_real	H_meas_imag	H_meas_mag	H_meas_phase	H_model_real	H_model_imag	H_model_mag	H_model_phase
3.030303030303028564e+11	1.670264180419726241e+00	4.045800891028089423e-03	5.139013125617512001e-01	2.789766063888329928e+00	1.351511261878885969e-02	4.844532591364208822e-03	2.080358470108278270e+05	8.331098877594715191e+01	8.674300066534245124e-01	4.604727429483482931e-02	8.686513500321885184e-01	5.303493467941162998e-02	8.674300066534246234e-01	4.604727429483567586e-02	8.686513500321886294e-01	5.303493467941259448e-02
3.128054740957965088e+11	1.673688074826708672e+00	6.361490536621135575e-03	8.341082008755507093e-01	2.801191303255286869e+00	2.129430169853150853e-02	7.601873414994980531e-03	1.974449639123563538e+05	8.295550675752257064e+01	7.575428506676116225e-01	-3.349204416352241087e-01	8.282770507642627233e-01	-4.162767627319830521e-01	7.575428506676128437e-01	-3.349204416352216107e-01	8.282770507642627233e-01	-4.162767627319796659e-01
3.225806451612901611e+11	1.670461499222875013e+00	8.608539103579506205e-03	1.164010569452483379e+00	2.790367513440437541e+00	2.876046627416833229e-02	1.030705315182929398e-02	2.226176720175789087e+05	8.377188899404725930e+01	5.735496322415751802e-01	-5.424627471498250086e-01	7.894460163239669370e-01	-7.575500417232895467e-01	5.735496322415782888e-01	-5.424627471498214559e-01	7.894460163239668260e-01	-7.575500417232836625e-01
3.323558162267838135e+11	1.669656451314091239e+00	5.034618906362578125e-03	7.013891555405865619e-01	2.787727318027231949e+00	1.681216787383234615e-02	6.030779181706220383e-03	2.225887111412411905e+05	8.377100386356697470e+01	3.487517537934040623e-01	-7.697650513895659685e-01	8.450834397352465777e-01	-1.145398462942893492e+00	3.487517537934034517e-01	-7.697650513895663016e-01	8.450834397352466887e-01	-1.145398462942894380e+00
3.421309872922774048e+11	1.673187805045275311e+00	6.416085030506999895e-03	9.201352795820874064e-01	2.799516264805107735e+00	2.147063045835571199e-02	7.669407293066904559e-03	2.240989465094236366e+05	8.381700825794258947e+01	-4.262572135340394336e-02	-8.167856198231452369e-01	8.178971212021579618e-01	-1.622936186247327717e+00	-4.262572135340141066e-02	-8.167856198231453480e-01	8.178971212021579618e-01	-1.622936186247324608e+00
3.519061583577710571e+11	1.670578365820871269e+00	9.155017860619273432e-03	1.350439784801710008e+00	2.790748261996704560e+00	3.058834955330846928e-02	1.096062657096249018e-02	2.448461448805113032e+05	8.441939866098742584e+01	-2.995127647339014265e-01	-7.072548993284816232e-01	7.680607976343317711e-01	-1.971384163517697408e+00	-2.995127647338985399e-01	-7.072548993284827334e-01	7.680607976343317711e-01	-1.971384163517693411e+00
3.616813294232647095e+11	1.669299393061817405e+00	6.252764836782150580e-03	9.479541820026630150e-01	2.786521366608448069e+00	2.087547309399743686e-02	7.491589098922126454e-03	2.432598027563649812e+05	8.437517636723104886e+01	-5.710868789501061249e-01	-5.814689293833457118e-01	8.150130913961980417e-01	-2.347186883300562688e+00	-5.710868789501047926e-01	-5.814689293833467110e-01	8.150130913961978196e-01	-2.347186883300560911e+00
3.714565004887583618e+11	1.672535471755838499e+00	7.060605328994239149e-03	1.099357795049945796e+00	2.797325052133913470e+00	2.361822572962233441e-02	8.443146681007053164e-03	2.570932944452246884e+05	8.475146655379442961e+01	-7.568874999346668631e-01	-2.486205517054545233e-01	7.966748811702769606e-01	-2.824218651647027123e+00	-7.568874999346670851e-01	-2.486205517054537184e-01	7.966748811702768496e-01	-2.824218651647028455e+00
3.812316715542520142e+11	1.670967410379471607e+00	9.909048524386373027e-03	1.583470910776930918e+00	2.792033897307618862e+00	3.311539430423684344e-02	1.186067058002780381e-02	2.747843934563997318e+05	8.520421842600539719e+01	-7.411779975907792917e-01	3.739389126201653202e-02	7.421206958550560229e-01	-3.192001883576236487e+00	-7.411779975907788476e-01	3.739389126201619201e-02	7.421206958550555788e-01	-3.192001883576237820e+00
3.910068426197456055e+11	1.669454087393568820e+00	7.956758274376404816e-03	1.304096361307888863e+00	2.787013639912856888e+00	2.656688524712057589e-02	9.532384365349306013e-03	2.850888846374765271e+05	8.545468099839146703e+01	-7.066962113558745706e-01	3.141910361347440284e-01	7.733922305868937697e-01	-3.559939666127966529e+00	-7.066962113558741265e-01	3.141910361347443614e-01	7.733922305868934366e-01	-3.559939666127968749e+00
4.007820136852392578e+11	1.672323357389324361e+00	7.702720163082247065e-03	1.294021536814454310e+00	2.796606079771990938e+00	2.576287768831229605e-02	9.212193978500097385e-03	2.996642108269482269e+05	8.579390978340545360e+01	-4.858261672286400268e-01	6.027791477732212799e-01	7.741897479005269700e-01	-4.034014098785561941e+00	-4.858261672286422472e-01	6.027791477732196146e-01	7.741897479005269700e-01	-4.034014098785560165e+00
4.105571847507329102e+11	1.671582386715713797e+00	1.038384537362040810e-02	1.786985506687721381e+00	2.794079851333458819e+00	3.471490606584665128e-02	1.242445023512093148e-02	3.054457037844979786e+05	8.592391953449988762e+01	-2.077258202388577724e-01	6.895372056171024111e-01	7.201469116257797065e-01	-4.419782152684865295e+00	-2.077258202388592712e-01	6.895372056171024111e-01	7.201469116257799286e-01	-4.419782152684865295e+00
4.203323558162265625e+11	1.669697474385390068e+00	8.836292912682336756e-03	1.556869055880243158e+00	2.787811575896511407e+00	2.950787191847044008e-02	1.058460054244563658e-02	3.151413381052506156e+05	8.613652079853764576e+01	4.712219628992561637e-02	7.436280682776039708e-01	7.451195912828135759e-01	-4.775672329660885396e+00	4.712219628992588699e-02	7.436280682776041928e-01	7.451195912828137979e-01	-4.775672329660887172e+00
4.301075268817202148e+11	1.671865125922399997e+00	7.939229625352295025e-03	1.431345796853842112e+00	2.795069967908478503e+00	2.654664227463292628e-02	9.497666455375891603e-03	3.232792888915424119e+05	8.630997652877910298e+01	3.797566469932118216e-01	6.568555045978098361e-01	7.587320112239697156e-01	-5.236582368142652655e+00	3.797566469932099342e-01	6.568555045978106133e-01	7.587320112239696046e-01	-5.236582368142651767e+00
4.398826979472138672e+11	1.671604734752792698e+00	1.035289521113876010e-02	1.908920576925445589e+00	2.794155206808701664e+00	3.461189730667812992e-02	1.238724936336286706e-02	3.306278388604147476e+05	8.646289531518957006e+01	5.633443692821267224e-01	4.277106178745078147e-01	7.073141105933561379e-01	-5.633800112824018491e+00	5.633443692821252791e-01	4.277106178745099796e-01	7.073141105933563599e-01	-5.633800112824015827e+00
4.496578690127074585e+11	1.669499421586295496e+00	9.639470641216715818e-03	1.816872886904394413e+00	2.787135399282732351e+00	3.218618131981876990e-02	1.154812260936510793e-02	3.407970127588300384e+05	8.666899553369296427e+01	6.844676471657512584e-01	2.140719970240640146e-01	7.171630079183464179e-01	-5.980066388446493519e+00	6.844676471657505923e-01	2.140719970240655412e-01	7.171630079183463069e-01	-5.980066388446493519e+00
4.594330400782011108e+11	1.670984469146506335e+00	8.573105457152795789e-03	1.651009420463152022e+00	2.792115597991652098e+00	2.865105214251496141e-02	1.026141330363379220e-02	3.503712823538214434e+05	8.685749347166678547e+01	7.272572036702592557e-01	-1.041871708692222176e-01	7.346822489103825848e-01	-6.425477548926983751e+00	7.272572036702593667e-01	-1.041871708692211074e-01	7.346822489103825848e-01	-6.425477548926983751e+00
4.692082111436947632e+11	1.671324219999043681e+00	1.085107040625500965e-02	2.134161819945737282e+00	2.793206902626450105e+00	3.627131356577772275e-02	1.298554487018911338e-02	3.586772226844957913e+05	8.701689398155689048e+01	5.812444234546132460e-01	-3.610821204098604298e-01	6.842699595019253733e-01	-6.839063613261695984e+00	5.812444234546142452e-01	-3.610821204098587645e-01	6.842699595019253733e-01	-6.839063613261695096e+00
4.789833822091884155e+11	1.669409756916000021e+00	1.077000774724643645e-02	2.162348170183629570e+00	2.786812943419462396e+00	3.595911203062822359e-02	1.290331025465449484e-02	3.646345484260527883e+05	8.712896481819882410e+01	4.217216394090662068e-01	-5.355023107005354444e-01	6.816244317155035759e-01	-7.186893612688745492e+00	4.217216394090654297e-01	-5.355023107005363325e-01	6.816244317155039090e-01	-7.186893612688749045e+00
4.887585532746820679e+11	1.670497178613050915e+00	9.537300539024224852e-03	1.953929995852492940e+00	2.790469863652591531e+00	3.186406728404939798e-02	1.141888959242901708e-02	3.799254245575192035e+05	8.740844481599050653e+01	1.608807824320744595e-01	-6.840335008282232288e-01	7.026979837819882224e-01	-7.622985547384994121e+00	1.608807824320727387e-01	-6.840335008282237839e-01	7.026979837819883334e-01	-7.622985547384998561e+00
4.985337243401756592e+11	1.671360685405706592e+00	1.130997309547806390e-02	2.363443775833474536e+00	2.793318625228412788e+00	3.780608876955663528e-02	1.353447058566946935e-02	3.793700579044701881e+05	8.739849245685347512e+01	-1.308288005687053002e-01	-6.484838889874969814e-01	6.615493400605840790e-01	-8.053055133937895960e+00	-1.308288005687039124e-01	-6.484838889874974255e-01	6.615493400605841900e-01	-8.053055133937895960e+00
5.083088954056693115e+11	1.669722931202642924e+00	1.155536365582559774e-02	2.462070523040037706e+00	2.787841140554727648e+00	3.858851134903520941e-02	1.384171816237593326e-02	3.934505026607794571e+05	8.764643025842435975e+01	-3.420413517295282091e-01	-5.552849380560357373e-01	6.521760872071731274e-01	-8.406064346568491885e+00	-3.420413517295272654e-01	-5.552849380560364034e-01	6.521760872071732384e-01	-8.406064346568491885e+00
5.180840664711629639e+11	1.670197399345580092e+00	1.014038566343900688e-02	2.202134645375577904e+00	2.789456525359335526e+00	3.387289152687406740e-02	1.214318675302193153e-02	3.934462440051461454e+05	8.764635661876813799e+01	-5.591721778257134901e-01	-3.825548943791490797e-01	6.775114550085432619e-01	-8.824772326255166277e+00	-5.591721778257120468e-01	-3.825548943791508005e-01	6.775114550085430398e-01	-8.824772326255164501e+00
5.278592375366566162e+11	1.671219216544242547e+00	1.131875937393716017e-02	2.504413951868809995e+00	2.792845555432986515e+00	3.783225634632812751e-02	1.354613264336517776e-02	4.051463000992769958e+05	8.784572245924493927e+01	-6.393319565396516913e-01	-1.053528930640755257e-01	6.479541517189233435e-01	-9.261459772888223085e+00	-6.393319565396514692e-01	-1.053528930640758032e-01	6.479541517189232325e-01	-9.261459772888223085e+00
5.376344086021502686e+11	1.669703530709653494e+00	1.191456050478455556e-02	2.685061540074711317e+00	2.787767923712260565e+00	3.978756748338512644e-02	1.427219502203146834e-02	4.055559213418702129e+05	8.785259754506178353e+01	-6.196733898414812369e-01	1.195848506836666714e-01	6.311066840009438295e-01	-9.615414934220616772e+00	-6.196733898414813480e-01	1.195848506836671432e-01	6.311066840009440515e-01	-9.615414934220616772e+00
5.474095796676439209e+11	1.669667675229666637e+00	1.064249257761546580e-02	2.441995786974335836e+00	2.787676883058574973e+00	3.553885168143239293e-02	1.274855486208286218e-02	4.130149816268032882e+05	8.797659044399547668e+01	-5.423977186655785099e-01	3.654936498948673229e-01	6.540496107537225878e-01	-1.001773583255349287e+01	-5.423977186655796201e-01	3.654936498948663237e-01	6.540496107537228099e-01	-1.001773583255349109e+01
5.571847507331375732e+11	1.670673203073020696e+00	1.153063604230480411e-02	2.693032826010685721e+00	2.791015995898726842e+00	3.852784930053317070e-02	1.380423808288742255e-02	4.087348380604343838e+05	8.790571763836780406e+01	-3.241071591038209299e-01	5.405219457694530050e-01	6.302455271088760469e-01	-1.045543507601326105e+01	-3.241071591038223731e-01	5.405219457694523388e-01	6.302455271088761579e-01	-1.045543507601325928e+01
5.669599217986312256e+11	1.669478598572673889e+00	1.241433251486094395e-02	2.950291272968140088e+00	2.787004675440389434e+00	4.145092489825045329e-02	1.487292980292563398e-02	4.233238410433378303e+05	8.814431912632579724e+01	-1.075159175299565534e-01	5.973562383799756459e-01	6.069548154959993891e-01	-1.081749465443655644e+01	-1.075159175299552489e-01	5.973562383799758679e-01	6.069548154959995001e-01	-1.081749465443655822e+01
5.767350928641247559e+11	1.669114648923371913e+00	1.144385193433858014e-02	2.766545193359924770e+00	2.785812749503495667e+00	3.820220180742917720e-02	1.371312620140668209e-02	4.264754918317854754e+05	8.819478301048992819e+01	1.314185651332923643e-01	6.095842728325424620e-01	6.235894682773860387e-01	-1.120791163353932163e+01	1.314185651332905325e-01	6.095842728325430171e-01	6.235894682773861497e-01	-1.120791163353931807e+01
5.865102639296184082e+11	1.670208046402762880e+00	1.194813691170253100e-02	2.937412700057346004e+00	2.789452160292873018e+00	3.991174881889485160e-02	1.430809582864629378e-02	4.397781921808621846e+05	8.840375392121022458e+01	3.702545288264812440e-01	4.822704105736101421e-01	6.080075369856513534e-01	-1.165032775866209924e+01	3.702545288264832979e-01	4.822704105736086433e-01	6.080075369856513534e-01	-1.165032775866210457e+01
5.962854349951120605e+11	1.669460756139640178e+00	1.304495485374864740e-02	3.260513050245600120e+00	2.786929045443202746e+00	4.355608038789337416e-02	1.562870086667983091e-02	4.477899976988825365e+05	8.852658193938607667e+01	4.973441261222220633e-01	2.981371587297949044e-01	5.798594184832661647e-01	-1.202634937851717645e+01	4.973441261222222853e-01	2.981371587297947379e-01	5.798594184832662757e-01	-1.202634937851717645e+01
6.060606060606057129e+11	1.668938326773382386e+00	1.224172680218304533e-02	3.109910567084582134e+00	2.785205278698038356e+00	4.086137409210448268e-02	1.467086623906062315e-02	4.555631509187996271e+05	8.864366858487539957e+01	5.856505982082016448e-01	9.223917259555547421e-02	5.928698745447749108e-01	-1.241015522322441633e+01	5.856505982082013118e-01	9.223917259555683423e-02	5.928698745447747998e-01	-1.241015522322441456e+01
6.158357771260993652e+11	1.669963233632541399e+00	1.233569522098273974e-02	3.184327353932000726e+00	2.788625032307868956e+00	4.120031496067564497e-02	1.477441910739007470e-02	4.622887736351833446e+05	8.874337535094851148e+01	5.625749990503740028e-01	-1.651467135754486892e-01	5.863139658589924252e-01	-1.285190414284110183e+01	5.625749990503751130e-01	-1.651467135754463855e-01	5.863139658589926473e-01	-1.285190414284109650e+01
6.256109481915930176e+11	1.669546902455062876e+00	1.330865770391821169e-02	3.490018721109316768e+00	2.787209739127415098e+00	4.443885649082272155e-02	1.594385089395356642e-02	4.699304742204621434e+05	8.885491741030328683e+01	4.384022232014130882e-01	-3.493517907599147931e-01	5.605739763983883517e-01	-1.323920318866401935e+01	4.384022232014143650e-01	-3.493517907599131278e-01	5.605739763983884627e-01	-1.323920318866401402e+01
6.353861192570866699e+11	1.668842829144261408e+00	1.269695097546866096e-02	3.381631861649138759e+00	2.784875175822149274e+00	4.237843117481421978e-02	1.521735392046908580e-02	4.711137800876474357e+05	8.887202718057118034e+01	2.841152725028404102e-01	-4.937074919404362272e-01	5.696214318891794637e-01	-1.361497735172811296e+01	2.841152725028406878e-01	-4.937074919404357831e-01	5.696214318891792416e-01	-1.361497735172811296e+01
6.451612903225803223e+11	1.669565280083481484e+00	1.250139798942977686e-02	3.380773257236535212e+00	2.787291939508543592e+00	4.174380007131479886e-02	1.497647213756700402e-02	4.731274691087580868e+05	8.890104515347933045e+01	5.155054587229739721e-02	-5.672777616018914726e-01	5.696152364427976567e-01	-1.404654230044034513e+01	5.155054587229887519e-02	-5.672777616018916946e-01	5.696152364427979897e-01	-1.404654230044034335e+01
6.549364613880739746e+11	1.669305769890446989e+00	1.341164476939703080e-02	3.681886291398591027e+00	2.786401881174117356e+00	4.477627199455099655e-02	1.606956709908745687e-02	4.713970629924183013e+05	8.887611687635525470e+01	-1.620982522948456184e-01	-5.202950892985934717e-01	5.449613044476412371e-01	-1.443918665093104003e+01	-1.620982522948444249e-01	-5.202950892985939157e-01	5.449613044476413481e-01	-1.443918665093103648e+01
6.647116324535676270e+11	1.668471066075271292e+00	1.313711924540427942e-02	3.660349728606256736e+00	2.783623114428284140e+00	4.383780670507528288e-02	1.574847057342348977e-02	4.763579984847313026e+05	8.894734121295941520e+01	-3.399377188050634047e-01	-4.282175798475951201e-01	5.467430368618533265e-01	-1.480814259627927321e+01	-3.399377188050646814e-01	-4.282175798475940098e-01	5.467430368618532155e-01	-1.480814259627927676e+01
6.744868035190612793e+11	1.668962620735604085e+00	1.286248507433536588e-02	3.636532740166523059e+00	2.785270785890368472e+00	4.293401359767068382e-02	1.541466410202049775e-02	4.763214266483362881e+05	8.894681886853722119e+01	-4.874276143813755513e-01	-2.517544842032698460e-01	5.486036817028968615e-01	-1.523120600183327511e+01	-4.874276143813774387e-01	-2.517544842032661823e-01	5.486036817028969725e-01	-1.523120600183328222e+01
6.842619745845548096e+11	1.668971212403533411e+00	1.379533205418996024e-02	3.956796599875099574e+00	2.785274596645234801e+00	4.604802412798149336e-02	1.653266941200150220e-02	4.863066137076648301e+05	8.908796541386050194e+01	-5.219432525795560940e-01	-3.850861079405037274e-02	5.233618939305897388e-01	-1.563431739645681517e+01	-5.219432525795559830e-01	-3.850861079405292625e-02	5.233618939305898499e-01	-1.563431739645680985e+01
6.940371456500484619e+11	1.668212769324294520e+00	1.383836369291040549e-02	4.025840980840202477e+00	2.782742343426934717e+00	4.617067003813368070e-02	1.659178764688458776e-02	4.881996269674033392e+05	8.911439720272680631e+01	-4.954663926814161790e-01	1.515372876763103893e-01	5.181220858379115279e-01	-1.600477631024349634e+01	-4.954663926814167896e-01	1.515372876763086685e-01	5.181220858379115279e-01	-1.600477631024349279e+01
7.038123167155421143e+11	1.668582181951491883e+00	1.349816073457935431e-02	3.982177545722714207e+00	2.783984297582785317e+00	4.504558098167274482e-02	1.618025684296563876e-02	4.927317627188974293e+05	8.917726443586124674e+01	-3.936051859051567514e-01	3.419745081065238002e-01	5.214130863011897654e-01	-1.642328589997237032e+01	-3.936051859051585833e-01	3.419745081065216352e-01	5.214130863011896544e-01	-1.642328589997236676e+01
7.135874877810357666e+11	1.668860100150776571e+00	1.422691761022303568e-02	4.255466774057659940e+00	2.784891628690571608e+00	4.748547029566732580e-02	1.705110166818036080e-02	4.981095676312564174e+05	8.925111642093257558e+01	-2.136498200294814631e-01	4.529922350097593253e-01	5.008474923345097585e-01	-1.683805526898846594e+01	-2.136498200294845440e-01	4.529922350097577155e-01	5.008474923345096474e-01	-1.683805526898845883e+01
7.233626588465294189e+11	1.668242720319622840e+00	1.436564734528988745e-02	4.355825249667057086e+00	2.782827402075766177e+00	4.793077321291754067e-02	1.722376787621288444e-02	5.014536248571504257e+05	8.929663849536449050e+01	-3.226006854470198082e-02	4.924896184903886920e-01	4.935450702249162824e-01	-1.721334898413171288e+01	-3.226006854470026691e-02	4.924896184903889695e-01	4.935450702249164490e-01	-1.721334898413171999e+01
7.331378299120230713e+11	1.668428463021562447e+00	1.388848122405713682e-02	4.268050474473538358e+00	2.783460646309781961e+00	4.634387476471495126e-02	1.664973234888594139e-02	4.977761385838142014e+05	8.924656076488034273e+01	1.693121726371381863e-01	4.703800557735926535e-01	4.999240028971166372e-01	-1.762426878734024172e+01	1.693121726371390745e-01	4.703800557735923205e-01	4.999240028971165817e-01	-1.762426878734024172e+01
7.429130009775167236e+11	1.668759338888260224e+00	1.437666016758876002e-02	4.476979716489591254e+00	2.784551042769209062e+00	4.798237183337320660e-02	1.723163666113126935e-02	4.960782259979047230e+05	8.922331467140877237e+01	3.350700816643312763e-01	3.503223291481911139e-01	4.847656072024449925e-01	-1.804190812376493724e+01	3.350700816643319424e-01	3.503223291481905033e-01	4.847656072024449925e-01	-1.804190812376493724e+01
7.526881720430103760e+11	1.668112586346409243e+00	1.461331557516104725e-02	4.610552965954229698e+00	2.782386051735207477e+00	4.875331127835631773e-02	1.752212323230696242e-02	4.877700450239817146e+05	8.910840803186357562e+01	4.311199444132698400e-01	2.002871066624806462e-01	4.753728342744553692e-01	-1.841464858968938501e+01	4.311199444132680081e-01	2.002871066624848928e-01	4.753728342744554247e-01	-1.841464858968937435e+01
7.624633431085040283e+11	1.668026027449152515e+00	1.415495921109446997e-02	4.523939124698165948e+00	2.782110465377533259e+00	4.722168076317339452e-02	1.697333062465777864e-02	4.851162598354895017e+05	8.907129198349856836e+01	4.811330191455524541e-01	1.758102364312337865e-02	4.814541250258996263e-01	-1.881303129265453933e+01	4.811330191455522876e-01	1.758102364312382274e-02	4.814541250258994598e-01	-1.881303129265453933e+01
7.722385141739976807e+11	1.668288901281098635e+00	1.452256467577264093e-02	4.700931663056625354e+00	2.782976953252933594e+00	4.845566693345686876e-02	1.741145102794278490e-02	4.890977444317328045e+05	8.912690162156582119e+01	4.358995952859699985e-01	-1.732214812117520708e-01	4.690566476702636156e-01	-1.922780897008262713e+01	4.358995952859689438e-01	-1.732214812117547909e-01	4.690566476702636156e-01	-1.922780897008263423e+01
7.820136852394912109e+11	1.667754945872847561e+00	1.494308891130663279e-02	4.898283246505315880e+00	2.781183263577133413e+00	4.984282087689868163e-02	1.792144427504977974e-02	4.830561571401825058e+05	8.904233896824274552e+01	3.318663930460760136e-01	-3.122470168156694648e-01	4.556681932543652502e-01	-1.960450399368309604e+01	3.318663930460782341e-01	-3.122470168156670223e-01	4.556681932543651947e-01	-1.960450399368308894e+01
7.917888563049848633e+11	1.667569417101921081e+00	1.468198064331173794e-02	4.872851690200866059e+00	2.780572200298029983e+00	4.896644380653808470e-02	1.761020404407758963e-02	4.860357732062118594e+05	8.908417530764312176e+01	1.876233039164817151e-01	-4.171173691955645246e-01	4.573722814701010053e-01	-1.999765685586786290e+01	1.876233039164842686e-01	-4.171173691955634699e-01	4.573722814701011719e-01	-1.999765685586785935e+01
8.015640273704785156e+11	1.667885733887126243e+00	1.499236138902911887e-02	5.037295426644723406e+00	2.781618050404178533e+00	5.001109135608369782e-02	1.797913676495481450e-02	4.824759846540550934e+05	8.903416284508462297e+01	2.263262482170627903e-03	-4.464076020519057164e-01	4.464133393244379411e-01	-2.041528234567033451e+01	2.263262482171120565e-03	-4.464076020519055499e-01	4.464133393244377745e-01	-2.041528234567033095e+01
8.113391984359721680e+11	1.667584907832765140e+00	1.549451188044542911e-02	5.269501337542181751e+00	2.780599344933198491e+00	5.167682833213255167e-02	1.858478044537338614e-02	4.883329862587809912e+05	8.911625540723250083e+01	-1.608540467985791755e-01	-4.003322286620298320e-01	4.314393557349482933e-01	-2.080241058443584734e+01	-1.608540467985782874e-01	-4.003322286620302761e-01	4.314393557349483488e-01	-2.080241058443584379e+01
8.211143695014658203e+11	1.667396830246264283e+00	1.529790748044428279e-02	5.265320883851393852e+00	2.779978163542009106e+00	5.101536488458682794e-02	1.835099482205552329e-02	4.939407802673592814e+05	8.919393755133394563e+01	-3.019561254469867451e-01	-3.085272548291087547e-01	4.317019442478133850e-01	-2.119498701368337734e+01	-3.019561254469839695e-01	-3.085272548291112527e-01	4.317019442478132740e-01	-2.119498701368336668e+01
8.308895405669594727e+11	1.667758670605764326e+00	1.541434500636663235e-02	5.368556502639954431e+00	2.781181381348730941e+00	5.141481507215323044e-02	1.848668174501429812e-02	4.926606652021703776e+05	8.917628268296513738e+01	-3.955064135220935362e-01	-1.560055974331522599e-01	4.251624037560047809e-01	-2.161543999143302486e+01	-3.955064135220919264e-01	-1.560055974331558126e-01	4.251624037560045588e-01	-2.161543999143301420e+01
8.406647116324531250e+11	1.667583674918389880e+00	1.581726689751459386e-02	5.573697844713954019e+00	2.780585126922214823e+00	5.275323212024476960e-02	1.897198960372649401e-02	4.963911357518849545e+05	8.922760468813848433e+01	-4.124686649360222446e-01	7.149545507085882171e-03	4.125306237784808205e-01	-2.200848038772999615e+01	-4.124686649360219115e-01	7.149545507086360954e-03	4.125306237784804875e-01	-2.200848038772999615e+01
8.504398826979467773e+11	1.667294520945024727e+00	1.562872920758346523e-02	5.571298738798794226e+00	2.779626762396655515e+00	5.211538915427477853e-02	1.874906007500796307e-02	4.921568055907420930e+05	8.916932105485126669e+01	-3.794132655439710899e-01	1.623267255153359179e-01	4.126795268574285913e-01	-2.239541904526394589e+01	-3.794132655439711455e-01	1.623267255153360289e-01	4.126795268574287578e-01	-2.239541904526394589e+01
8.602150537634404297e+11	1.667499066471751501e+00	1.555132969182774355e-02	5.607428287199404338e+00	2.780311292828979042e+00	5.186365548703438660e-02	1.865390239603813977e-02	4.922173170969049097e+05	8.917015749477539543e+01	-2.809250684863416891e-01	2.992716154005823359e-01	4.104660691074596413e-01	-2.280815745979121090e+01	-2.809250684863413561e-01	2.992716154005825580e-01	4.104660691074595302e-01	-2.280815745979121090e+01
8.699902248289340820e+11	1.667338208273566380e+00	1.593075505242488518e-02	5.809515223572843112e+00	2.779762911812366344e+00	5.312391317111034295e-02	1.911095113376928140e-02	4.883804043689389364e+05	8.911691600040175842e+01	-1.405340091399016333e-01	3.728422418578157815e-01	3.984484220554725398e-01	-2.320148657937524206e+01	-1.405340091398999125e-01	3.728422418578164477e-01	3.984484220554725953e-01	-2.320148657937524561e+01
8.797653958944277344e+11	1.666937496509507177e+00	1.588351323625631153e-02	5.857369292782068193e+00	2.778428331276656671e+00	5.295364757964143160e-02	1.905884956021515475e-02	4.851960907023785403e+05	8.907241146330996173e+01	7.810599067719402669e-03	3.955881717156241595e-01	3.956652714847573860e-01	-2.358168660532151861e+01	7.810599067719291647e-03	3.955881717156239374e-01	3.956652714847571639e-01	-2.358168660532151861e+01
8.895405669599212646e+11	1.667017345486316859e+00	1.585778066482943643e-02	5.912856325646488997e+00	2.778695360944632764e+00	5.287039085837641483e-02	1.902705550291156761e-02	4.786427254751789733e+05	8.897989401812822052e+01	1.620912265538360930e-01	3.573923355359981957e-01	3.924319650915334967e-01	-2.398773764702455935e+01	1.620912265538361485e-01	3.573923355359984733e-01	3.924319650915337188e-01	-2.398773764702455935e+01
8.993157380254149170e+11	1.666943637736234995e+00	1.628654424347196136e-02	6.139461752351591528e+00	2.778435839865917689e+00	5.429750261473057643e-02	1.954247128389722740e-02	4.788934236855887575e+05	8.898345650312573696e+01	2.783874773103708344e-01	2.580137536469382376e-01	3.795664429243122417e-01	-2.438530706236043955e+01	2.783874773103728328e-01	2.580137536469360171e-01	3.795664429243121862e-01	-2.438530706236044665e+01
9.090909090909085693e+11	1.666584760639267637e+00	1.640728443619811697e-02	6.252204619882019365e+00	2.777235565412474738e+00	5.468826040968324115e-02	1.969161748134280049e-02	4.745675683842693106e+05	8.892172184929196987e+01	3.486235563335134402e-01	1.335678372525246072e-01	3.733346369933324693e-01	-2.476686277265410041e+01	3.486235563335132737e-01	1.335678372525251068e-01	3.733346369933324693e-01	-2.476686277265409686e+01
9.188660801564022217e+11	1.666710405586534050e+00	1.638217530239845926e-02	6.309761588053818926e+00	2.777655200422790127e+00	5.460868408530047263e-02	1.965999382392329478e-02	4.801289373991989996e+05	8.900098626658473222e+01	3.698307547215457514e-01	-1.580020086228467804e-02	3.701681151655240587e-01	-2.517543805189938411e+01	3.698307547215456403e-01	-1.580020086228616644e-02	3.701681151655240587e-01	-2.517543805189938766e+01
9.286412512218958740e+11	1.666788822005404569e+00	1.675162118831602029e-02	6.520696340820099302e+00	2.777904360349727320e+00	5.584282989430806865e-02	2.010250269641308818e-02	4.795688955954990233e+05	8.899304585599806217e+01	3.233335499928352563e-01	-1.556541829817570666e-01	3.588492848407080493e-01	-2.558140196904113139e+01	3.233335499928362555e-01	-1.556541829817551792e-01	3.588492848407080493e-01	-2.558140196904112784e+01
9.384164222873895264e+11	1.666552608657508205e+00	1.688188233574439145e-02	6.640574133404133050e+00	2.777112599471947885e+00	5.626909009136784462e-02	2.026172439031355410e-02	4.799838509695017128e+05	8.899893008473360112e+01	2.362348662716107217e-01	-2.617368467360524642e-01	3.525806134513036483e-01	-2.596930639749876590e+01	2.362348662716099446e-01	-2.617368467360530748e-01	3.525806134513035928e-01	-2.596930639749876590e+01
9.481915933528831787e+11	1.666618354306257155e+00	1.675528543336275711e-02	6.659430521971858141e+00	2.777335999320543536e+00	5.584933246976528376e-02	2.010895782268636023e-02	4.800953461128436611e+05	8.900051026222608641e+01	1.135740348344479456e-01	-3.327378200555816123e-01	3.515871418068599041e-01	-2.637460564026466869e+01	1.135740348344449063e-01	-3.327378200555827781e-01	3.515871418068600152e-01	-2.637460564026467935e+01
9.579667644183768311e+11	1.666728382614305115e+00	1.696633671050459466e-02	6.812832079913541783e+00	2.777695644830723065e+00	5.655654988877806266e-02	2.036095998999368564e-02	4.825401945500833681e+05	8.903506821144021899e+01	-2.712914836074074160e-02	-3.426565417810014114e-01	3.437288121704292765e-01	-2.678254575226527123e+01	-2.712914836073992628e-02	-3.426565417810014114e-01	3.437288121704292210e-01	-2.678254575226527123e+01
9.677419354838704834e+11	1.666456907112312091e+00	1.709131319621740724e-02	6.933047164046965527e+00	2.776786510275562225e+00	5.696387385491261113e-02	2.051431525042220205e-02	4.778024610367648420e+05	8.896794002536444168e+01	-1.512394842128865491e-01	-3.019502674592052238e-01	3.377089658325131416e-01	-2.716788530073618446e+01	-1.512394842128854944e-01	-3.019502674592057789e-01	3.377089658325131416e-01	-2.716788530073618091e+01
9.775171065493641357e+11	1.666360910681858654e+00	1.694449246477834625e-02	6.942918901623355232e+00	2.776471568823584590e+00	5.647127978929987469e-02	2.033922494413557130e-02	4.804959112705157022e+05	8.900618429114352637e+01	-2.555458462600519454e-01	-2.200162736645834838e-01	3.372103797601950781e-01	-2.756350786550519061e+01	-2.555458462600513347e-01	-2.200162736645840111e-01	3.372103797601949671e-01	-2.756350786550518706e+01
9.872922776148577881e+11	1.666397886572537956e+00	1.715231500743551532e-02	7.098353854059362256e+00	2.776587714463306877e+00	5.716516295643393752e-02	2.058827915237805561e-02	4.715108958959560841e+05	8.887775956590024862e+01	-3.141401283570470215e-01	-9.968824861482333821e-02	3.295781654722788057e-01	-2.796704854827326159e+01	-3.141401283570468550e-01	-9.968824861482376842e-02	3.295781654722788612e-01	-2.796704854827325804e+01
9.970674486803513184e+11	1.666108514487586012e+00	1.735216925504769539e-02	7.252161623522934697e+00	2.775616484270174489e+00	5.782119388132935661e-02	2.083183833537901805e-02	4.739453970545007614e+05	8.891279652994579408e+01	-3.212754871998308448e-01	2.454603357722304896e-02	3.222118036941893915e-01	-2.835058756731783802e+01	-3.212754871998309003e-01	2.454603357722066892e-02	3.222118036941892250e-01	-2.835058756731783092e+01
1.006842619745844971e+12	1.665967199073859151e+00	1.735818537465854891e-02	7.325800273669669238e+00	2.775145401790498401e+00	5.783633493924945912e-02	2.084083050276716587e-02	4.704295658372017206e+05	8.886213917159224707e+01	-2.843688257530903596e-01	1.439699668742722705e-01	3.187365376325257404e-01	-2.874299207070785656e+01	-2.843688257530907482e-01	1.439699668742715488e-01	3.187365376325257404e-01	-2.874299207070785300e+01
1.016617790811338623e+12	1.666034838714050004e+00	1.755670853089295186e-02	7.481522147288707458e+00	2.775363845794511786e+00	5.850017613123165150e-02	2.107838084720910915e-02	4.704313392619336955e+05	8.886216481904962450e+01	-1.999261305344740280e-01	2.388858294490929512e-01	3.115074592719549451e-01	-2.914828435256941574e+01	-1.999261305344769424e-01	2.388858294490903700e-01	3.115074592719548341e-01	-2.914828435256940509e+01
1.026392961876832275e+12	1.665913731570594525e+00	1.786714166882634458e-02	7.687018166035365141e+00	2.774949326284049000e+00	5.953023330002991248e-02	2.145272806828051049e-02	4.655967745899409638e+05	8.879188521242484455e+01	-9.030402296349530900e-02	2.884255327219581999e-01	3.022318720607356513e-01	-2.954170516583312533e+01	-9.030402296349655800e-02	2.884255327219577558e-01	3.022318720607355957e-01	-2.954170516583312178e+01
1.036168132942325928e+12	1.665834009378784009e+00	1.789038132329466221e-02	7.770321531862973252e+00	2.774682881059101991e+00	5.960481129819852203e-02	2.148166614105005354e-02	4.690535108422834310e+05	8.884220931749872818e+01	2.758673598411309075e-02	2.972672131812815755e-01	2.985445093027547792e-01	-2.993766631357465258e+01	2.758673598411648040e-02	2.972672131812812424e-01	2.985445093027547792e-01	-2.993766631357466679e+01
1.045943304007819580e+12	1.665991203265237530e+00	1.801668688644078933e-02	7.899002222799547113e+00	2.775202088350789964e+00	6.003128372958903280e-02	2.163131974481311351e-02	4.620023669780133641e+05	8.873915905282704841e+01	1.413765535683076668e-01	2.565564564389103408e-01	2.929309564374223962e-01	-3.034878254804576159e+01	1.413765535683037255e-01	2.565564564389125057e-01	2.929309564374224517e-01	-3.034878254804574738e+01
1.055718475073313232e+12	1.665946585193796459e+00	1.823864641061950440e-02	8.071047192527952774e+00	2.775045376495979710e+00	6.076922141265730937e-02	2.189846044585763013e-02	4.675221306896800525e+05	8.881996098216892221e+01	2.240447000914839726e-01	1.771285676795604225e-01	2.856055971568057794e-01	-3.074694686003163824e+01	2.240447000914852493e-01	1.771285676795587571e-01	2.856055971568057239e-01	-3.074694686003164534e+01
1.065493646138806885e+12	1.665875178159690329e+00	1.823537150782558389e-02	8.144316467633661460e+00	2.774807580434551557e+00	6.075570551881417231e-02	2.189546617473903112e-02	4.621632301682531252e+05	8.874152750087672814e+01	2.721043861938384767e-01	7.606723311504187679e-02	2.825367603334187905e-01	-3.114333362584768139e+01	2.721043861938386432e-01	7.606723311504137719e-02	2.825367603334188460e-01	-3.114333362584768139e+01
1.075268817204300537e+12	1.665963191723700776e+00	1.829695739936849919e-02	8.246792920930847259e+00	2.775098577528146038e+00	6.096411509576905863e-02	2.196827009657848287e-02	4.630551548817165312e+05	8.875464469835735315e+01	2.757921718564696478e-01	-3.725168116021520398e-02	2.782966219819615894e-01	-3.155018555043540118e+01	2.757921718564691482e-01	-3.725168116021890935e-02	2.782966219819615894e-01	-3.155018555043541184e+01
1.085043988269794189e+12	1.665885900266756758e+00	1.854408365924961610e-02	8.434160942428569285e+00	2.774831949668821629e+00	6.178465500262220189e-02	2.226608894639412264e-02	4.593009830663806060e+05	8.869926190202733096e+01	2.335670584696958874e-01	-1.368940944641291457e-01	2.707278410162875515e-01	-3.194606415437030833e+01	2.335670584696960816e-01	-1.368940944641288404e-01	2.707278410162874960e-01	-3.194606415437030833e+01
1.094819159335287842e+12	1.665729108889598686e+00	1.863972486279883573e-02	8.554035486208293904e+00	2.774306024859175768e+00	6.209746457131440356e-02	2.238306229193532532e-02	4.552627912563418504e+05	8.863918151109572818e+01	1.610207303243031685e-01	-2.117191348218387392e-01	2.659937360989538258e-01	-3.233651063057565977e+01	1.610207303243030297e-01	-2.117191348218388502e-01	2.659937360989538258e-01	-3.233651063057565977e+01
1.104594330400781494e+12	1.665678477798183010e+00	1.872259172753560838e-02	8.668779131439652730e+00	2.774134255959075812e+00	6.237163617831673057e-02	2.248327961933967861e-02	4.538132840673032915e+05	8.861748561999624485e+01	6.539588657077224920e-02	-2.532272242914358484e-01	2.615351775626415520e-01	-3.273399485555413690e+01	6.539588657077290146e-02	-2.532272242914357374e-01	2.615351775626416075e-01	-3.273399485555412980e+01
1.114369501466275146e+12	1.665653525938102231e+00	1.909430015297829131e-02	8.919122399321343764e+00	2.774037076171700367e+00	6.360897675025746489e-02	2.293011052254600654e-02	4.520573815629429300e+05	8.859111066515185939e+01	-3.677557237192700251e-02	-2.493787486406917331e-01	2.520757882004540096e-01	-3.313313634577973943e+01	-3.677557237192440043e-02	-2.493787486406921217e-01	2.520757882004540096e-01	-3.313313634577972522e+01
1.124144672531768799e+12	1.665485129825978072e+00	1.926545963132418951e-02	9.078011791497585747e+00	2.773469559736648993e+00	6.417267307046621572e-02	2.313804845817728911e-02	4.469948254581633955e+05	8.851448989606059570e+01	-1.256808491310408837e-01	-2.117646844578334187e-01	2.462518170934484829e-01	-3.352234403569134003e+01	-1.256808491310409115e-01	-2.117646844578332799e-01	2.462518170934484274e-01	-3.352234403569134003e+01
1.133919843597262451e+12	1.665615758525260892e+00	1.945361436000630356e-02	9.246381729393716498e+00	2.773897411936012247e+00	6.480449327659960901e-02	2.336225305151786585e-02	4.492854836728455848e+05	8.854926547452765817e+01	-1.947667082761898871e-01	-1.406049226684048248e-01	2.402161837415009993e-01	-3.393223637409694504e+01	-1.947667082761909974e-01	-1.406049226684030484e-01	2.402161837415008327e-01	-3.393223637409695925e+01
1.143695014662756104e+12	1.665717990792231484e+00	1.997646592727853054e-02	9.576747742669141417e+00	2.774217365657964951e+00	6.655031737503172562e-02	2.398886193953583476e-02	4.437594956067011808e+05	8.846506798716282560e+01	-2.234354794027653413e-01	-4.932818244318904616e-02	2.288158277722328604e-01	-3.434023313543676181e+01	-2.234354794027657021e-01	-4.932818244318830370e-02	2.288158277722330269e-01	-3.434023313543676181e+01
1.153470185728249512e+12	1.665506283474240234e+00	2.037701513428063008e-02	9.852265408225026277e+00	2.773495957546393775e+00	6.787609348918816066e-02	2.447311787295177940e-02	4.427798103077587439e+05	8.845003152203408092e+01	-2.166178161311998196e-01	3.685897947230397376e-02	2.197313419455450001e-01	-3.472606167140377664e+01	-2.166178161311997363e-01	3.685897947230472316e-02	2.197313419455450556e-01	-3.472606167140377664e+01
1.163245356793743164e+12	1.665547022208236472e+00	2.058078985020566840e-02	1.003511900037356597e+01	2.773623314275865059e+00	6.855654649940709500e-02	2.471732413934722705e-02	4.357386518771523261e+05	8.834097302653800909e+01	-1.798175524348623877e-01	1.158261669320234249e-01	2.138926205127924252e-01	-3.512975792530512109e+01	-1.798175524348614718e-01	1.158261669320249099e-01	2.138926205127924529e-01	-3.512975792530512820e+01
1.173020527859236816e+12	1.665760106463510581e+00	2.105791144427885883e-02	1.035404548344660647e+01	2.774313296650931182e+00	7.015485761864226344e-02	2.528728738146882385e-02	4.419373583105657599e+05	8.843707472012027893e+01	-1.122503490102615964e-01	1.704369801796168926e-01	2.040806337349839183e-01	-3.554591607251870755e+01	-1.122503490102603058e-01	1.704369801796176975e-01	2.040806337349838628e-01	-3.554591607251871466e+01
1.182795698924730469e+12	1.665471717652844408e+00	2.207944786890316674e-02	1.094679806318937132e+01	2.773308540283320411e+00	7.354539193409719011e-02	2.651900820475741605e-02	4.399198111240030848e+05	8.840594442861457480e+01	-3.764036398143445067e-02	1.832256621145377240e-01	1.870519720771893213e-01	-3.592570264035355621e+01	-3.764036398143615764e-02	1.832256621145373354e-01	1.870519720771892935e-01	-3.592570264035354910e+01
1.192570869990224121e+12	1.664444419597780556e+00	2.278204449081219773e-02	1.138848761170274848e+01	2.769856204379010922e+00	7.583889363952144025e-02	2.738008331249245156e-02	4.388355954087021528e+05	8.838915619951274039e+01	2.143702533732525298e-02	1.739979535694910762e-01	1.753135302869801293e-01	-3.625090051528599133e+01	2.143702533732595727e-02	1.739979535694909651e-01	1.753135302869800738e-01	-3.625090051528599844e+01
