Repository: alperensar/UoB_VNA_Extraction

# VNA Parameter Extraction Algorithm
MATLAB software for extracting permittivity and loss tangent from VNA measurements.

**Initialisation Correction.** Configuration discovery and the Optimization Toolbox check have been corrected. The extraction calculations are unchanged.

The software supports GRL and TRL workflows, CSV and Touchstone inputs, and interactive fit settings.

## Measurement data and configuration

The example [folder_struct](folder_struct) shows a material directory with measurement-system and frequency-band subdirectories. The material name must match an entry in `Materials` in [src/config_VNA.json](src/config_VNA.json).

File: folder_struct/RADIX_2.8_HT/TOPTICA_UoB/Collimated/Processed_Revision/NR_FP/RADIX_2.8_HT_TOPTICA_UoB_4_NR_FP_L2.94mm.txt (part 1 of 2)
freq_roi_Hz	n_opt	k_opt	alpha_cm	eps_r	eps_i	loss_tan	DR	alpha_max	H_meas_real	H_meas_imag	H_meas_mag	H_meas_phase	H_model_real	H_model_imag	H_model_mag	H_model_phase
3.030303030303031616e+11	1.668834816340154958e+00	7.642065530030895011e-03	9.707021211238665570e-01	2.784951243063513271e+00	2.550669005053707653e-02	9.158756410571520026e-03	1.279853650365473368e+04	6.434048445568537034e+01	8.429104075717588351e-01	8.777687166761656556e-02	8.474684267821083195e-01	1.037614788063017657e-01	8.429104075717585021e-01	8.777687166761845294e-02	8.474684267821083195e-01	1.037614788063040139e-01
3.128054740957968140e+11	1.669451478951701651e+00	7.854161936957201190e-03	1.029824825629662488e+00	2.787006552714291985e+00	2.622428452315872169e-02	9.409480755478899505e-03	1.556644782113134170e+04	6.567250465210977950e+01	7.481815275081246108e-01	-2.996939421945167825e-01	8.059727396708159519e-01	-3.809917486222674232e-01	7.481815275081241667e-01	-2.996939421945171711e-01	8.059727396708158409e-01	-3.809917486222680894e-01
3.225806451612904663e+11	1.669798282400394296e+00	7.630861271801260386e-03	1.031813071594100517e+00	2.788168073863557250e+00	2.548399808977886566e-02	9.140050891718933326e-03	1.408947927574106143e+04	6.499427592747998972e+01	5.772495412452885999e-01	-5.130216153592717099e-01	7.722746989858807476e-01	-7.265561211292319577e-01	5.772495412452890440e-01	-5.130216153592708217e-01	7.722746989858804145e-01	-7.265561211292307364e-01
3.323558162267841187e+11	1.669009496097111578e+00	7.765403575496074989e-03	1.081823660846675139e+00	2.785532396569644131e+00	2.592106461705882478e-02	9.305605150735408310e-03	1.528311087841508925e+04	6.554752956776461303e+01	3.752247803136778415e-01	-7.367693013669098789e-01	8.268147550679850744e-01	-1.099749171856905461e+00	3.752247803136770643e-01	-7.367693013669098789e-01	8.268147550679847413e-01	-1.099749171856906349e+00
3.421309872922777710e+11	1.668123876442051401e+00	8.009431124672975952e-03	1.148638166756354551e+00	2.782573116169115401e+00	2.672144659157020888e-02	9.603142658245307495e-03	1.697695422426422374e+04	6.626262591059408180e+01	9.660209733921164624e-03	-8.030298075345237985e-01	8.030879101574357470e-01	-1.558767204469209355e+00	9.660209733923398948e-03	-8.030298075345236875e-01	8.030879101574356360e-01	-1.558767204469206469e+00
3.519061583577714233e+11	1.668681814857831291e+00	8.586259848849099249e-03	1.266543340391365957e+00	2.784425275379033504e+00	2.865547133483688572e-02	1.029134148013224025e-02	1.551383450296923183e+04	6.564947071742946605e+01	-2.590000613733595136e-01	-6.996246257695405424e-01	7.460265737723916768e-01	-1.925350925691068360e+00	-2.590000613733599577e-01	-6.996246257695404314e-01	7.460265737723916768e-01	-1.925350925691069026e+00
3.616813294232650757e+11	1.669008940756894877e+00	8.642346954779656781e-03	1.310228219348399836e+00	2.785516154165565528e+00	2.884830867330074114e-02	1.035653971353204909e-02	1.657058486472296863e+04	6.609779505664779720e+01	-5.291481487200918599e-01	-5.878760481416352990e-01	7.909462758446534902e-01	-2.303667536904070001e+00	-5.291481487200910827e-01	-5.878760481416355210e-01	7.909462758446531572e-01	-2.303667536904069113e+00
3.714565004887587280e+11	1.668049280500038423e+00	8.530130981431462492e-03	1.328167423368719735e+00	2.782315639042135746e+00	2.845735769229567474e-02	1.022794009887844843e-02	1.809716804992860853e+04	6.669735512931697485e+01	-7.319353265298667033e-01	-2.960901931387656116e-01	7.895560301177707574e-01	-2.757186750101439099e+00	-7.319353265298678135e-01	-2.960901931387645569e-01	7.895560301177713125e-01	-2.757186750101440875e+00
3.812316715542523804e+11	1.668336725199021320e+00	8.862193965401615400e-03	1.416183028606708749e+00	2.783268890165914389e+00	2.957024731663332115e-02	1.062428693868331178e-02	1.694992026120763694e+04	6.625178357277272312e+01	-7.312302222428833653e-01	-3.959463193776449619e-03	7.312409420089657219e-01	-3.136177909536785879e+00	-7.312302222428834764e-01	-3.959463193777333460e-03	7.312409420089658330e-01	-3.136177909536784547e+00
3.910068426197460327e+11	1.668335791333845686e+00	9.385913507688640328e-03	1.538331972751381782e+00	2.783256217273155197e+00	3.131771087848151530e-02	1.125218392906869071e-02	1.891221067573757318e+04	6.699706133234899141e+01	-7.093020433950590897e-01	2.609335814972645329e-01	7.557749153798344333e-01	-3.494101036402824434e+00	-7.093020433950587567e-01	2.609335814972660317e-01	7.557749153798346553e-01	-3.494101036402825322e+00
4.007820136852396851e+11	1.668174846703865732e+00	9.189588255704924519e-03	1.543808533293640872e+00	2.782722870643156821e+00	3.065967995946441635e-02	1.101787040416935155e-02	1.848886689685875535e+04	6.684303868122280790e+01	-5.268954318580911789e-01	5.611625420256043384e-01	7.697546327795387056e-01	-3.958474238203698370e+00	-5.268954318580899576e-01	5.611625420256055596e-01	7.697546327795387056e-01	-3.958474238203699702e+00
4.105571847507333374e+11	1.668400201008898076e+00	9.236843552448322989e-03	1.589594698482313495e+00	2.783473911447718940e+00	3.082150327918505364e-02	1.107303472557226616e-02	1.931576505809455193e+04	6.714070744529792023e+01	-2.510561608029268088e-01	6.704890496134341404e-01	7.159502507357834444e-01	-4.354111660166468667e+00	-2.510561608029273084e-01	6.704890496134340294e-01	7.159502507357834444e-01	-4.354111660166466891e+00
4.203323558162269897e+11	1.668032161332034358e+00	9.391734885171695163e-03	1.654732540924366280e+00	2.782243086553864320e+00	3.133143167834081394e-02	1.126121287883169106e-02	1.982128061659120067e+04	6.731647051153055372e+01	-1.362112362188274382e-02	7.349102946285942517e-01	7.350365134874660145e-01	-4.693856699214094874e+00	-1.362112362188647521e-02	7.349102946285939186e-01	7.350365134874656814e-01	-4.693856699214089545e+00
4.301075268817206421e+11	1.667521773178930911e+00	9.833597982992173248e-03	1.772877194023935843e+00	2.780532164376515070e+00	3.279547749065573475e-02	1.179467654099571917e-02	1.960626097196259070e+04	6.724226439129428456e+01	3.081801117779660593e-01	6.809665735432003375e-01	7.474559890579822730e-01	-5.137372054453492431e+00	3.081801117779634502e-01	6.809665735432016698e-01	7.474559890579823840e-01	-5.137372054453487991e+00
4.398826979472142944e+11	1.667943673941122862e+00	1.026705160755247634e-02	1.893092287549256181e+00	2.781930687091498822e+00	3.424972755768837529e-02	1.231149565178289024e-02	2.050386443676075578e+04	6.754681536531734309e+01	5.157122224641392805e-01	4.585573808274118202e-01	6.900970713676430890e-01	-5.556384281960862204e+00	5.157122224641408348e-01	4.585573808274105989e-01	6.900970713676434221e-01	-5.556384281960863980e+00
4.496578690127079468e+11	1.668147112941471777e+00	1.037463273112656202e-02	1.955438179372425145e+00	2.782607157410661891e+00	3.461282727651374125e-02	1.243899167884067979e-02	2.018435537627851227e+04	6.743996392146799224e+01	6.488301960807530966e-01	2.552849459768512519e-01	6.972453133500378097e-01	-5.908334593052654959e+00	6.488301960807526525e-01	2.552849459768530838e-01	6.972453133500380318e-01	-5.908334593052651407e+00
4.594330400782015991e+11	1.667635017382494533e+00	1.024830512480087892e-02	1.973619523216079141e+00	2.780901523442381951e+00	3.418086498987684546e-02	1.229128924621736806e-02	2.138914650504156089e+04	6.783439738539834707e+01	7.252777849590343884e-01	-3.912060014453613149e-02	7.263320774347998832e-01	-6.337071870355086567e+00	7.252777849590347214e-01	-3.912060014453483392e-02	7.263320774347999942e-01	-6.337071870355083902e+00
4.692082111436951904e+11	1.667367844513989450e+00	1.031074111139407799e-02	2.027891184135867331e+00	2.780009217536961064e+00	3.438359636449384027e-02	1.236815912249280072e-02	2.132114746241722241e+04	6.781273393727509813e+01	6.083057564207245971e-01	-3.085107705229597763e-01	6.820665574731401559e-01	-6.752547664328143462e+00	6.083057564207247081e-01	-3.085107705229597208e-01	6.820665574731401559e-01	-6.752547664328142574e+00
4.789833822091888428e+11	1.667396099177041124e+00	1.100391516050808552e-02	2.209310928143394914e+00	2.780088665401953651e+00	3.669577042861257160e-02	1.319949643523581073e-02	2.253705032762526025e+04	6.819005963280123694e+01	4.563310898245211966e-01	-4.855231399416596871e-01	6.663113258524454574e-01	-7.099567785209613291e+00	4.563310898245203084e-01	-4.855231399416605753e-01	6.663113258524454574e-01	-7.099567785209614179e+00
4.887585532746824951e+11	1.667349772812407815e+00	1.115818259287663060e-02	2.286004050958788003e+00	2.779930759858811662e+00	3.720918642246442976e-02	1.338493280471281417e-02	2.247679393445467213e+04	6.817184525810490925e+01	2.234756568539927879e-01	-6.548194609299524682e-01	6.919030969860715530e-01	-7.525097754430712271e+00	2.234756568539886246e-01	-6.548194609299540225e-01	6.919030969860717750e-01	-7.525097754430717600e+00
4.985337243401761475e+11	1.667452653015260022e+00	1.078362361564527347e-02	2.253452585622655491e+00	2.780282063509345036e+00	3.596236361405144577e-02	1.293478963377507271e-02	2.409128154689965959e+04	6.864377516404952928e+01	-7.242023177843937010e-02	-6.613381020904712804e-01	6.652914964490899141e-01	-7.963052654381400863e+00	-7.242023177844209014e-02	-6.613381020904711693e-01	6.652914964490901362e-01	-7.963052654381403528e+00
5.083088954056697998e+11	1.667171710421288866e+00	1.108229640856454520e-02	2.361275346047930768e+00	2.779338694735358661e+00	3.695218211772451772e-02	1.329531452489744400e-02	2.398322250128005544e+04	6.861319047811227279e+01	-2.823283709757951621e-01	-5.831700799309008643e-01	6.479171638291884028e-01	-8.304850384432874932e+00	-2.823283709757944404e-01	-5.831700799309010863e-01	6.479171638291884028e-01	-8.304850384432873156e+00
5.180840664711634521e+11	1.666665541407626128e+00	1.152917176740911147e-02	2.503730077351640659e+00	2.777641105113933140e+00	3.843054661142084744e-02	1.383567752531675819e-02	2.521052120597845351e+04	6.895272779223033410e+01	-4.996615379769827614e-01	-4.422987955267407290e-01	6.673004398754203148e-01	-8.700201881348011312e+00	-4.996615379769850929e-01	-4.422987955267382310e-01	6.673004398754204258e-01	-8.700201881348014865e+00
5.278592375366571045e+11	1.667046056018848033e+00	1.178551948381424859e-02	2.607690335148386218e+00	2.778903654418492852e+00	3.929400754725166645e-02	1.414011150936222115e-02	2.521343408741411622e+04	6.895351382902873638e+01	-6.142309991160429528e-01	-1.700902041701828071e-01	6.373463719436603947e-01	-9.154631616979637343e+00	-6.142309991160428417e-01	-1.700902041701826684e-01	6.373463719436602837e-01	-9.154631616979635567e+00
5.376344086021507568e+11	1.667247691191651393e+00	1.187983819446658366e-02	2.677236531340242198e+00	2.779573733228365651e+00	3.961326560290961279e-02	1.425156135610058591e-02	2.657689042292060913e+04	6.931181641710081465e+01	-6.143712563185882436e-01	5.879537275430477689e-02	6.171782047737898180e-01	-9.520187470135283547e+00	-6.143712563185883546e-01	5.879537275430379850e-02	6.171782047737898180e-01	-9.520187470135279995e+00
5.474095796676444092e+11	1.666826303984536795e+00	1.170048337998114661e-02	2.684759318467772271e+00	2.778173026343426333e+00	3.900534693417295057e-02	1.403992716231608484e-02	2.492081978354668536e+04	6.887409510474762442e+01	-5.735029905798223471e-01	2.983537697923024923e-01	6.464678276242971089e-01	-9.904478705095215219e+00	-5.735029905798220140e-01	2.983537697923038801e-01	6.464678276242975530e-01	-9.904478705095215219e+00
5.571847507331380615e+11	1.666262156049960641e+00	1.141488746269580731e-02	2.665999215435565617e+00	2.776299273028477455e+00	3.804038998931836418e-02	1.370183335740410638e-02	1.827662228737384066e+04	6.676448652265882799e+01	-3.928023084578068369e-01	5.023513060019942911e-01	6.376915305786108323e-01	-1.033195070810434757e+01	-3.928023084578066704e-01	5.023513060019945131e-01	6.376915305786109434e-01	-1.033195070810434579e+01
5.669599217986317139e+11	1.666379550437087520e+00	1.226435291105634241e-02	2.914648316272867579e+00	2.776670391762583012e+00	4.087413378065570674e-02	1.472055664291846422e-02	2.484837157827257033e+04	6.885428784793137424e+01	-1.711530405703703406e-01	5.702662207762908553e-01	5.953964442747001762e-01	-1.070399977605151420e+01	-1.711530405703726443e-01	5.702662207762903002e-01	5.953964442747003982e-01	-1.070399977605150887e+01
5.767350928641253662e+11	1.666536137430912889e+00	1.285214207835532092e-02	3.106998595862890067e+00	2.777177519807144446e+00	4.283711843395116015e-02	1.542469580299854134e-02	2.571315086977635656e+04	6.908703505120332977e+01	6.039212056833705156e-02	5.998760334852847320e-01	6.029083377900649188e-01	-1.109591055349260813e+01	6.039212056833658665e-02	5.998760334852845100e-01	6.029083377900645857e-01	-1.109591055349260458e+01
5.865102639296190186e+11	1.666744230927998949e+00	1.260115103573127351e-02	3.097954213384009226e+00	2.777877542324341142e+00	4.200579158371495897e-02	1.512154187638067686e-02	2.569359717596566043e+04	6.908185939192124181e+01	3.153988042942206249e-01	5.118419141089239899e-01	6.012142303612841854e-01	-1.154782304387128278e+01	3.153988042942245107e-01	5.118419141089217694e-01	6.012142303612842964e-01	-1.154782304387128988e+01
5.962854349951126709e+11	1.666591262303154464e+00	1.242120244024188906e-02	3.104609644893721043e+00	2.777372149315159966e+00	4.140213490841150590e-02	1.490694537230827232e-02	2.560722083395115260e+04	6.905894924326527473e+01	4.632944210043099531e-01	3.480941687050111422e-01	5.794922525971780702e-01	-1.192200895493602530e+01	4.632944210043083988e-01	3.480941687050128630e-01	5.794922525971778482e-01	-1.192200895493601998e+01
6.060606060606063232e+11	1.666054718481453589e+00	1.275931172836677376e-02	3.241398784172996539e+00	2.775575524938533878e+00	4.251542301924243067e-02	1.531769632540766479e-02	2.602323056587280735e+04	6.916858796059334225e+01	5.630847819538367105e-01	1.660055846873529917e-01	5.870454205727098085e-01	-1.227967787980431957e+01	5.630847819538364885e-01	1.660055846873543239e-01	5.870454205727100305e-01	-1.227967787980431602e+01
6.158357771260999756e+11	1.665750601615265891e+00	1.319125975719738150e-02	3.405182158376936385e+00	2.774551057447638414e+00	4.394669775322956884e-02	1.583921032387018354e-02	2.618575090691312653e+04	6.921094454052955314e+01	5.720360538762232494e-01	-8.168594510127138997e-02	5.778389399835989204e-01	-1.270821029213858289e+01	5.720360538762228053e-01	-8.168594510127256958e-02	5.778389399835986984e-01	-1.270821029213858466e+01
6.256109481915936279e+11	1.666071576793811237e+00	1.353066752403280990e-02	3.548237847764140085e+00	2.775611420036570465e+00	4.508612115367631457e-02	1.624367187287414915e-02	2.658214982774219970e+04	6.931316263837405245e+01	4.659582345386519830e-01	-2.831250485382484361e-01	5.452310239193685071e-01	-1.311237345090349038e+01	4.659582345386513724e-01	-2.831250485382493798e-01	5.452310239193685071e-01	-1.311237345090349038e+01
6.353861192570872803e+11	1.666172025434468074e+00	1.352062484595997933e-02	3.601004355836353366e+00	2.775946411044172724e+00	4.505537376946546629e-02	1.623063528539727199e-02	2.656069399662512296e+04	6.930766903180602867e+01	3.342218700594244973e-01	-4.410680013670722488e-01	5.533942900464030590e-01	-1.348872052224218798e+01	3.342218700594246639e-01	-4.410680013670715272e-01	5.533942900464026149e-01	-1.348872052224218621e+01
6.451612903225809326e+11	1.665797328661108079e+00	1.333639070034124685e-02	3.606581685175860308e+00	2.774702880857571774e+00	4.443144800521858784e-02	1.601304713082874268e-02	2.598541017384030420e+04	6.915869314788338329e+01	1.280580457330560695e-01	-5.476214502447888099e-01	5.623949820590286031e-01	-1.390745066758913495e+01	1.280580457330598165e-01	-5.476214502447875887e-01	5.623949820590283810e-01	-1.390745066758912607e+01
6.549364613880745850e+11	1.665537806502996876e+00	1.350881883936233541e-02	3.708563397915839666e+00	2.773833696704379737e+00	4.499889699631581114e-02	1.622263694098873346e-02	2.638343842092431441e+04	6.926211354722093461e+01	-8.641809828498170365e-02	-5.276019821953503719e-01	5.346325273752575713e-01	-1.429951940549270795e+01	-8.641809828497962198e-02	-5.276019821953508160e-01	5.346325273752576823e-01	-1.429951940549270262e+01
6.647116324535682373e+11	1.665483574757432361e+00	1.398264767394712463e-02	3.895936366447609434e+00	2.773640023350822048e+00	4.657574006515830672e-02	1.679228006267747750e-02	2.566930211155080178e+04	6.907542325112987669e+01	-2.658445908617372289e-01	-4.545504552315662861e-01	5.265828166980657254e-01	-1.466637348995061352e+01	-2.658445908617360076e-01	-4.545504552315670632e-01	5.265828166980656144e-01	-1.466637348995060997e+01
6.744868035190618896e+11	1.665503141296402312e+00	1.413921091922681374e-02	3.997493729301390353e+00	2.773700796382765343e+00	4.709780040284929775e-02	1.698013010785821494e-02	2.514800391855467024e+04	6.893583566569834886e+01	-4.333073857206248825e-01	-3.069260917768273922e-01	5.309980379751321200e-01	-1.509166628922688780e+01	-4.333073857206252155e-01	-3.069260917768270036e-01	5.309980379751322310e-01	-1.509166628922688780e+01
6.842619745845555420e+11	1.665462975887298525e+00	1.403289758378263932e-02	4.024935480189647308e+00	2.773570001836779486e+00	4.674254274041662882e-02	1.685284406359373321e-02	2.487563180745775389e+04	6.886174753205443722e+01	-5.019899041521855843e-01	-1.052191428557061881e-01	5.128985590679798756e-01	-1.550135028064459064e+01	-5.019899041521856953e-01	-1.052191428557057440e-01	5.128985590679798756e-01	-1.550135028064459064e+01
6.940371456500491943e+11	1.665238069096124818e+00	1.415337781016312059e-02	4.117484528511156761e+00	2.772817508663552921e+00	4.713748707156795170e-02	1.699985192833240386e-02	2.387875387386153670e+04	6.858349071883762349e+01	-5.014281227757332315e-01	7.753341617538431207e-02	5.073870247988424564e-01	-1.586137352583845583e+01	-5.014281227757332315e-01	7.753341617538542230e-02	5.073870247988425675e-01	-1.586137352583845939e+01
7.038123167155428467e+11	1.665005376539753223e+00	1.446219072604139864e-02	4.266582114677722970e+00	2.772033748945688991e+00	4.815925063080456897e-02	1.737325552011095842e-02	2.324333912735600825e+04	6.839999918919392030e+01	-4.323845665708501151e-01	2.702631549626677288e-01	5.099005651487716895e-01	-1.626660050262121260e+01	-4.323845665708508923e-01	2.702631549626666740e-01	5.099005651487719115e-01	-1.626660050262120905e+01
7.135874877810364990e+11	1.665067865629072719e+00	1.462757940294629778e-02	4.375310228084773101e+00	2.772237031071365987e+00	4.871182483156715620e-02	1.757130587522014870e-02	2.303199372477524594e+04	6.833785460989342653e+01	-2.731437501659165767e-01	4.066832676302883365e-01	4.898967119966712302e-01	-1.668732350689284161e+01	-2.731437501659162437e-01	4.066832676302884475e-01	4.898967119966710637e-01	-1.668732350689284161e+01
7.233626588465301514e+11	1.665180562884641668e+00	1.468450861593167955e-02	4.452507559932587178e+00	2.772610672215520378e+00	4.890471664552296926e-02	1.763850840494835676e-02	2.291366238936382797e+04	6.830281064414776893e+01	-1.022400250574915931e-01	4.707194652222801978e-01	4.816947556937961061e-01	-1.706488208245866289e+01	-1.022400250574925090e-01	4.707194652222800313e-01	4.816947556937961616e-01	-1.706488208245865934e+01
7.331378299120238037e+11	1.664863886506597668e+00	1.470715337509766532e-02	4.519635511477761547e+00	2.771555460233454671e+00	4.897081705502744770e-02	1.766907347071543580e-02	2.304293987666098838e+04	6.834108722307175299e+01	8.703218374103054156e-02	4.823615490992012589e-01	4.901502474304319512e-01	-1.745726838341879628e+01	8.703218374103202648e-02	4.823615490992012034e-01	4.901502474304321177e-01	-1.745726838341879983e+01
7.429130009775174561e+11	1.664524722229787423e+00	1.483173791593647879e-02	4.618693704650184806e+00	2.770422570464543544e+00	4.937558886941834785e-02	1.782240348306831160e-02	2.267028798737955367e+04	6.823016258038778403e+01	2.625416659167132405e-01	3.961502828768530549e-01	4.752506422570450528e-01	-1.786403359418581616e+01	2.625416659167160160e-01	3.961502828768514450e-01	4.752506422570451639e-01	-1.786403359418582326e+01
7.526881720430111084e+11	1.664480754719808386e+00	1.505974340547850190e-02	4.751402531993388578e+00	2.770269386961183855e+00	5.013330613887502507e-02	1.809690652282311060e-02	1.807683024678073343e+04	6.668970507444366547e+01	3.770808193567015132e-01	2.637120140375300292e-01	4.601455972564029717e-01	-1.823926536491255845e+01	3.770808193567014022e-01	2.637120140375301403e-01	4.601455972564029717e-01	-1.823926536491255845e+01
7.624633431085047607e+11	1.664653564135080588e+00	1.539393907237442127e-02	4.919918327857180529e+00	2.770834515227462713e+00	5.125115108581271284e-02	1.849664814125697235e-02	2.303466206337415861e+04	6.833864276416240102e+01	4.508584219991975672e-01	9.328104015456270548e-02	4.604070689508619196e-01	-1.864553796890067972e+01	4.508584219991977338e-01	9.328104015456310794e-02	4.604070689508620862e-01	-1.864553796890067616e+01
7.722385141739984131e+11	1.664673195028347763e+00	1.534839073360079811e-02	4.968250277233507539e+00	2.770901273147776234e+00	5.110010928209345743e-02	1.844169251979271493e-02	2.359784393257172997e+04	6.850298076709118789e+01	4.421759983830081953e-01	-9.902556240489651662e-02	4.531287626664368684e-01	-1.906987126746485472e+01	4.421759983830084728e-01	-9.902556240489436556e-02	4.531287626664367019e-01	-1.906987126746485117e+01
7.820136852394920654e+11	1.664561475780710786e+00	1.526884562435043037e-02	5.005064960741909985e+00	2.770531769006557621e+00	5.083186441187319965e-02	1.834733136090340236e-02	2.326885056316939517e+04	6.840746239020283781e+01	3.662606615493656514e-01	-2.495435265971565064e-01	4.431916559064765782e-01	-1.944763989631130841e+01	3.662606615493666506e-01	-2.495435265971550076e-01	4.431916559064765782e-01	-1.944763989631130485e+01
7.917888563049857178e+11	1.664237462339839047e+00	1.552876963013210924e-02	5.153895320887771803e+00	2.769445188369121347e+00	5.168712032502204706e-02	1.866334836381423543e-02	2.333270825822702682e+04	6.842610771896063682e+01	2.489661100712586006e-01	-3.666129778580722864e-01	4.431582104598508209e-01	-1.982379269921781528e+01	2.489661100712583786e-01	-3.666129778580723975e-01	4.431582104598507654e-01	-1.982379269921781528e+01
8.015640273704793701e+11	1.664100073628712151e+00	1.581223815366698815e-02	5.312766472849948407e+00	2.768979028175656776e+00	5.262629335150393467e-02	1.900566700433870687e-02	2.268959198222176565e+04	6.823595329686044408e+01	7.774757223817037322e-02	-4.253294302701288720e-01	4.323769295913485466e-01	-2.023955453660951420e+01	7.774757223816865237e-02	-4.253294302701291496e-01	4.323769295913484356e-01	-2.023955453660951775e+01
8.113391984359730225e+11	1.664146587026795743e+00	1.598218586794903154e-02	5.435353527612010183e+00	2.769128432847814736e+00	5.319340013075053719e-02	1.920943770601698727e-02	2.292351331053508693e+04	6.830573490411651960e+01	-8.739319219948019080e-02	-4.073798166871491766e-01	4.166483950369550548e-01	-2.063167443771123644e+01	-8.739319219947824791e-02	-4.073798166871496207e-01	4.166483950369550548e-01	-2.063167443771123288e+01
8.211143695014666748e+11	1.664104392891440520e+00	1.608795055670391230e-02	5.537242407359739715e+00	2.768984608287474725e+00	5.354405838806255286e-02	1.933707331843125682e-02	2.170736830956444101e+04	6.793487114555551898e+01	-2.343633653841966646e-01	-3.452112672663116277e-01	4.172493332311260628e-01	-2.101677521518973890e+01	-2.343633653841957487e-01	-3.452112672663121828e-01	4.172493332311260628e-01	-2.101677521518973890e+01
8.308895405669603271e+11	1.663912784465459094e+00	1.609405346815724960e-02	5.605287501001435579e+00	2.768346735750561560e+00	5.355820263907501433e-02	1.934663817484343074e-02	2.209982521007459945e+04	6.805677435403727316e+01	-3.507129461539724713e-01	-2.220451771573887512e-01	4.150947256938533614e-01	-2.142672779920238924e+01	-3.507129461539713056e-01	-2.220451771573909439e-01	4.150947256938535279e-01	-2.142672779920238213e+01
8.406647116324539795e+11	1.663822924307689632e+00	1.627188492286168672e-02	5.733896412801811060e+00	2.768041949212848962e+00	5.414707031270787202e-02	1.956150640278617528e-02	2.063664277296930959e+04	6.759073068692133290e+01	-3.935580713951375986e-01	-6.880299060938808997e-02	3.995269791604263987e-01	-2.181807468413344253e+01	-3.935580713951382092e-01	-6.880299060938500910e-02	3.995269791604263987e-01	-2.181807468413344964e+01
8.504398826979476318e+11	1.663787782304406271e+00	1.640727257517314921e-02	5.848832351694716714e+00	2.767920585952058588e+00	5.459643930302247872e-02	1.972471304997480343e-02	2.112748942251762855e+04	6.775065678653288614e+01	-3.884666360464863466e-01	8.252682012046197446e-02	3.971360010883782099e-01	-2.220047894384038756e+01	-3.884666360464866242e-01	8.252682012046066995e-02	3.971360010883782654e-01	-2.220047894384038401e+01
8.602150537634412842e+11	1.663643817088464871e+00	1.646547816550064311e-02	5.937047818876327376e+00	2.767439638165459126e+00	5.478538189088053012e-02	1.979641439521978574e-02	2.020277151496699662e+04	6.744616850487439308e+01	-3.227056387605443666e-01	2.291064770146608032e-01	3.957634484106892225e-01	-2.260852453823128627e+01	-3.227056387605429233e-01	2.291064770146631624e-01	3.957634484106893891e-01	-2.260852453823129338e+01
8.699902248289349365e+11	1.663475621308031505e+00	1.654063057718839838e-02	6.031920322009083790e+00	2.766877550226250371e+00	5.502987145243019157e-02	1.988879899941012677e-02	2.089225668756014784e+04	6.767448294645768669e+01	-2.039060477450002629e-01	3.246802325207761575e-01	3.833991780073759958e-01	-2.300117603513480802e+01	-2.039060477449969044e-01	3.246802325207781004e-01	3.833991780073758848e-01	-2.300117603513481868e+01
8.797653958944285889e+11	1.663367942710564318e+00	1.685065011370508528e-02	6.214020731517599039e+00	2.766508968427920934e+00	5.605766242593832743e-02	2.026296067198123108e-02	2.045619513234821352e+04	6.753097973297191459e+01	-6.843199400306539115e-02	3.689343895717481225e-01	3.752272932662468197e-01	-2.337854370541890248e+01	-6.843199400306387847e-02	3.689343895717484556e-01	3.752272932662468752e-01	-2.337854370541890603e+01
8.895405669599222412e+11	1.663389817466798037e+00	1.709763234008815705e-02	6.375157134055095653e+00	2.766573355820590496e+00	5.688005507458732818e-02	2.055974946585726465e-02	2.044448859997155887e+04	6.752708520620326738e+01	8.396800838893787866e-02	3.613438897747849876e-01	3.709717416601656659e-01	-2.379026968698799749e+01	8.396800838893275776e-02	3.613438897747864309e-01	3.709717416601659434e-01	-2.379026968698798328e+01
8.993157380254158936e+11	1.663421268272664566e+00	1.705524339596667383e-02	6.429234645560544692e+00	2.766679434414544225e+00	5.674010920083574078e-02	2.050837856205863299e-02	2.018303097475684990e+04	6.743951749902589654e+01	2.153842151578184982e-01	2.917796669506885210e-01	3.626647683260729726e-01	-2.419783442299097587e+01	2.153842151578221897e-01	2.917796669506858565e-01	3.626647683260730282e-01	-2.419783442299099008e+01
9.090909090909095459e+11	1.663333459663207448e+00	1.699627948854273013e-02	6.476648683229414338e+00	2.766389324518722326e+00	5.654096072616118102e-02	2.043854067286707613e-02	1.979383643055041102e+04	6.730704409861593263e+01	3.060341407261977786e-01	1.900908411563875244e-01	3.602657674294980628e-01	-2.457692058584620654e+01	3.060341407261968349e-01	1.900908411563888845e-01	3.602657674294979517e-01	-2.457692058584620298e+01
9.188660801564031982e+11	1.662939022803288536e+00	1.712861249018911639e-02	6.597259469652421160e+00	2.765072804196116785e+00	5.696767623282258247e-02	2.060259539870765155e-02	1.897729906422757267e+04	6.702043581133689543e+01	3.535353485134146712e-01	6.155351257031756174e-02	3.588538387118714312e-01	-2.496036069292896897e+01	3.535353485134144491e-01	6.155351257031831114e-02	3.588538387118713757e-01	-2.496036069292896897e+01
9.286412512218968506e+11	1.662788581215559836e+00	1.743960733125164003e-02	6.788500195404893134e+00	2.764561725916986124e+00	5.799675986257678273e-02	2.097864530166699756e-02	1.926511822699767072e+04	6.712284514693104143e+01	3.362043147671631149e-01	-7.797709617433129514e-02	3.451286264508330315e-01	-2.536064534494760991e+01	3.362043147671631704e-01	-7.797709617433115636e-02	3.451286264508330315e-01	-2.536064534494760991e+01
9.384164222873903809e+11	1.662914354082608126e+00	1.771203878165597892e-02	6.967120386467814619e+00	2.764970432696174818e+00	5.890720706016711744e-02	2.130482350320310123e-02	1.805997308506847548e+04	6.668335773489525309e+01	2.722916097256206647e-01	-1.948322123535926875e-01	3.348168330558742301e-01	-2.575381268380012045e+01	2.722916097256214973e-01	-1.948322123535915495e-01	3.348168330558742301e-01	-2.575381268380011690e+01
9.481915933528840332e+11	1.663007756212076860e+00	1.778812705376699166e-02	7.069936033121632768e+00	2.765278379757445837e+00	5.916358651780077166e-02	2.139516475118510841e-02	1.804214834579506714e+04	6.667663961921689975e+01	1.727384263491649474e-01	-2.860669481980844808e-01	3.341748985021936735e-01	-2.616029992249879044e+01	1.727384263491636707e-01	-2.860669481980852580e-01	3.341748985021936735e-01	-2.616029992249879399e+01
9.579667644183776855e+11	1.662854347002470590e+00	1.762346569770800384e-02	7.076702208218183188e+00	2.764773992801814462e+00	5.861051308936536530e-02	2.119902503494313847e-02	1.701065994338795645e+04	6.627611988988408598e+01	4.689840107359644766e-02	-3.282093908010054739e-01	3.315431559137166917e-01	-2.656160662532085581e+01	4.689840107359763421e-02	-3.282093908010053629e-01	3.315431559137167472e-01	-2.656160662532085226e+01
9.677419354838713379e+11	1.662604847507299644e+00	1.773904846864605284e-02	7.195799308484795986e+00	2.763940205114197912e+00	5.898605594827573823e-02	2.134129234747269427e-02	1.645588961259806820e+04	6.605054068970733283e+01	-7.434526639917017621e-02	-3.148583286506241308e-01	3.235165927068162084e-01	-2.693541339700014703e+01	-7.434526639916655411e-02	-3.148583286506249079e-01	3.235165927068161529e-01	-2.693541339700013282e+01
9.775171065493649902e+11	1.662441964026568408e+00	1.801490024297488016e-02	7.381513000038133931e+00	2.763388747125750111e+00	5.989745228334773103e-02	2.167536230494104127e-02	1.563070410857685420e+04	6.570053046864819635e+01	-1.848285541403733856e-01	-2.595104778212197205e-01	3.186020755183787689e-01	-2.732241787095064467e+01	-1.848285541403723031e-01	-2.595104778212205532e-01	3.186020755183788244e-01	-2.732241787095063756e+01
9.872922776148586426e+11	1.662425530299503906e+00	1.814935803183554894e-02	7.510972453463876874e+00	2.763329244594618928e+00	6.034391230133954315e-02	2.183739502608275304e-02	1.395668109600307798e+04	6.492984729197873150e+01	-2.669645961439584547e-01	-1.609615103257492075e-01	3.117349890542495672e-01	-2.773176125392224023e+01	-2.669645961439591764e-01	-1.609615103257483471e-01	3.117349890542497337e-01	-2.773176125392224378e+01
9.970674486803522949e+11	1.662492676468814379e+00	1.830112916755823396e-02	7.648769710881739847e+00	2.763546967983634417e+00	6.085098642435074479e-02	2.201916129138540429e-02	1.512878970255235436e+04	6.547848290887405653e+01	-2.995658046861028323e-01	-4.421906274957066590e-02	3.028118175495844167e-01	-2.812778165439936018e+01	-2.995658046861026658e-01	-4.421906274957199123e-02	3.028118175495844167e-01	-2.812778165439935307e+01
1.006842619745845947e+12	1.662359334815984635e+00	1.840577981887079467e-02	7.767924119017531659e+00	2.763099785319102164e+00	6.119403979293505658e-02	2.214688015180310901e-02	1.587351514042674717e+04	6.580540385022257510e+01	-2.918627508080681721e-01	7.118993170678221405e-02	3.004194928523593600e-01	-2.851357807798643051e+01	-2.918627508080685051e-01	7.118993170678077076e-02	3.004194928523593600e-01	-2.851357807798642341e+01
1.016617790811339600e+12	1.662260684392771193e+00	1.852314804378113119e-02	7.893355527501473290e+00	2.762767475864472022e+00	6.158060148872848694e-02	2.228946229702515047e-02	1.560278991068486539e+04	6.568836968177774338e+01	-2.362792142621259195e-01	1.767964551314509525e-01	2.951014294092367818e-01	-2.891671549628303950e+01	-2.362792142621267244e-01	1.767964551314497035e-01	2.951014294092366708e-01	-2.891671549628303595e+01
1.026392961876833252e+12	1.662245762290438078e+00	1.867509906859467911e-02	8.034627387729637249e+00	2.762712214927297349e+00	6.208520857425122580e-02	2.247255730756055059e-02	1.571681512607740478e+04	6.573790825822170802e+01	-1.457989602753029801e-01	2.464588665391824474e-01	2.863552159698473654e-01	-2.931092842404224541e+01	-1.457989602753043956e-01	2.464588665391816147e-01	2.863552159698473654e-01	-2.931092842404223830e+01
1.036168132942326904e+12	1.662235571615946483e+00	1.868790277824283405e-02	8.116708678202755323e+00	2.762677857835142969e+00	6.212739351379142211e-02	2.248810636303247984e-02	1.562882173406689981e+04	6.569971109757720740e+01	-4.054104551302094989e-02	2.819847161512680223e-01	2.848841106734457118e-01	-2.970233831162671478e+01	-4.054104551302015885e-02	2.819847161512681888e-01	2.848841106734457118e-01	-2.970233831162671834e+01
1.045943304007820557e+12	1.662035336760034898e+00	1.871038858624837764e-02	8.203139787229552837e+00	2.762011381997994341e+00	6.219465398971286973e-02	2.251788475423380231e-02	1.561448049081281169e+04	6.569346531471252604e+01	7.036129313174833977e-02	2.733103577927712968e-01	2.822220105661223388e-01	-3.009709981685282898e+01	7.036129313174707689e-02	2.733103577927715744e-01	2.822220105661223388e-01	-3.009709981685282543e+01
1.055718475073314209e+12	1.661935961108126802e+00	1.898221372776448881e-02	8.400093919592325875e+00	2.761670814386386841e+00	6.309444723122430154e-02	2.284647645278577513e-02	1.547300944243540289e+04	6.563154375440954880e+01	1.630358776938308218e-01	2.173597330357211754e-01	2.717093133493177493e-01	-3.048867865647841668e+01	1.630358776938311272e-01	2.173597330357209811e-01	2.717093133493177493e-01	-3.048867865647841668e+01
1.065493646138807861e+12	1.661985607313218871e+00	1.935242529730603692e-02	8.643217165598285234e+00	2.761821642551401279e+00	6.432690462145375376e-02	2.329147676677189444e-02	1.519736580424162275e+04	6.550925189280032157e+01	2.267429324530925994e-01	1.337263381219513936e-01	2.632396074395610408e-01	-3.088306253360711295e+01	2.267429324530930990e-01	1.337263381219506997e-01	2.632396074395610963e-01	-3.088306253360711651e+01
1.075268817204301514e+12	1.662093280449965738e+00	1.955513743913210242e-02	8.813879022663654084e+00	2.762171669516665151e+00	6.500492507171404255e-02	2.353399167369233172e-02	1.464846312558465615e+04	6.525897678564986393e+01	2.560764880945569644e-01	3.103030286297826443e-02	2.579496994582662905e-01	-3.129533854901525558e+01	2.560764880945564648e-01	3.103030286298161938e-02	2.579496994582662905e-01	-3.129533854901524492e+01
1.085043988269795166e+12	1.662087850570138636e+00	1.940738171282036656e-02	8.826803407750354324e+00	2.762159376547916434e+00	6.451354671251163797e-02	2.335619995727371626e-02	1.380762866433658201e+04	6.485679844997930843e+01	2.455919182603908402e-01	-7.047481580987816074e-02	2.555036007148524524e-01	-3.169537660681039171e+01	2.455919182603898965e-01	-7.047481580988139427e-02	2.555036007148524524e-01	-3.169537660681040592e+01
1.094819159335288818e+12	1.661435508607201905e+00	1.942707204343557814e-02	8.915360332616012684e+00	2.759990538132691018e+00	6.455365464246828888e-02	2.338908548800422427e-02	9.266860278826203285e+03	6.214375551376578954e+01	2.045417876934886303e-01	-1.481607857397003736e-01	2.525647666319543738e-01	-3.204281156166096167e+01	2.045417876934882140e-01	-1.481607857397009009e-01	2.525647666319543738e-01	-3.204281156166096167e+01
1.104594330400782471e+12	1.661865521535953905e+00	1.927481732751201368e-02	8.924466048432124765e+00	2.761425493086959282e+00	6.406430870099198704e-02	2.319972378808431504e-02	7.728770759101102158e+03	6.090897102988459011e+01	1.243565532065853130e-01	-2.212855809175581778e-01	2.538343173163224442e-01	-3.247473371689138588e+01	1.243565532065863538e-01	-2.212855809175576227e-01	2.538343173163224997e-01	-3.247473371689138588e+01
1.114369501466276123e+12	1.661862442732075174e+00	1.990468772721829330e-02	9.297661853903472107e+00	2.761390581969901614e+00	6.615770593634830166e-02	2.395811239754181213e-02	8.965335788702082937e+03	6.191870490767030333e+01	2.629013305096035424e-02	-2.373115005695736190e-01	2.387633125051248917e-01	-3.287638954196157215e+01	2.629013305095906014e-02	-2.373115005695737578e-01	2.387633125051248639e-01	-3.287638954196157925e+01
1.124144672531769775e+12	1.662055523163664894e+00	2.038945565349548072e-02	9.607646139088085846e+00	2.762012832176997890e+00	6.777681476638555691e-02	2.453892102773627334e-02	1.289860261685509795e+04	6.439347049159755443e+01	-6.631743079332000357e-02	-2.181961459890524868e-01	2.280516602691212702e-01	-3.328178576543097478e+01	-6.631743079332026725e-02	-2.181961459890524591e-01	2.280516602691212980e-01	-3.328178576543097478e+01
1.133919843597263428e+12	1.662269525075405152e+00	2.064075161032882799e-02	9.810632874632389644e+00	2.762713933367373809e+00	6.862098475300140721e-02	2.483825195370905833e-02	1.348604849537163864e+04	6.469647232892455690e+01	-1.452681369053484550e-01	-1.686412609622760239e-01	2.225819096397942676e-01	-3.369779998431994272e+01	-1.452681369053490101e-01	-1.686412609622755798e-01	2.225819096397942953e-01	-3.369779998431994272e+01
1.143695014662757080e+12	1.662192547653122743e+00	2.089663759480349034e-02	1.001787942091081440e+01	2.762447396010810241e+00	6.946847056218087568e-02	2.514743653127975154e-02	1.326249205550419902e+04	6.458274778992810639e+01	-1.923996185489799116e-01	-9.594296301997840004e-02	2.149945705613188762e-01	-3.409494012057636780e+01	-1.923996185489806610e-01	-9.594296301997691512e-02	2.149945705613189040e-01	-3.409494012057637491e+01
1.153470185728250732e+12	1.661840864030493803e+00	2.150272113724181755e-02	1.039654307792885923e+01	2.761252690345312288e+00	7.146820134744140407e-02	2.588252846156714748e-02	1.049463707669240466e+04	6.299023472507622046e+01	-2.021638215161385699e-01	-1.900279750570233947e-02	2.030549606462542511e-01	-3.446379754252789240e+01	-2.021638215161385699e-01	-1.900279750570173926e-02	2.030549606462542234e-01	-3.446379754252789240e+01
1.163245356793744385e+12	1.661177874584944369e+00	2.173206474726400300e-02	1.059647649336638331e+01	2.759039648372374032e+00	7.220165025440482276e-02	2.616912384604489633e-02	4.720678879291269368e+03	5.755490627339745657e+01	-1.915736603430815976e-01	5.045008103410833500e-02	1.981052195516173065e-01	-3.481501844700833459e+01	-1.915736603430811813e-01	5.045008103410946604e-02	1.981052195516171677e-01	-3.481501844700834170e+01
1.173020527859238037e+12	1.662214254086583409e+00	2.206154128931999553e-02	1.084752410271033973e+01	2.762469514884556165e+00	7.334201679645480088e-02	2.654943933363904454e-02	1.020599529754687137e+04	6.280049393387096757e+01	-1.413448281965183073e-01	1.276826152324259944e-01	1.904762733006266640e-01	-3.529217722746630415e+01	-1.413448281965193343e-01	1.276826152324248842e-01	1.904762733006266640e-01	-3.529217722746629704e+01
1.182795698924731689e+12	1.662211873436907128e+00	2.372202791378953332e-02	1.176117495163142301e+01	2.762385577586289997e+00	7.886207292060541663e-02	2.854853919035926432e-02	1.235170775773987043e+04	6.409871491972150181e+01	-7.096726426480301497e-02	1.503258829236957528e-01	1.662354465029016459e-01	-3.568724459995622311e+01	-7.096726426480345906e-02	1.503258829236956140e-01	1.662354465029016737e-01	-3.568724459995621601e+01
1.192570869990225342e+12	1.660874372101386554e+00	2.484514360425314761e-02	1.241980763676077082e+01	2.757886398742459111e+00	8.252932456696544794e-02	2.992484556455884612e-02	1.242291196480159124e+04	6.413782212960538232e+01	-2.129514041324561541e-02	1.498385335979363631e-01	1.513442075402945675e-01	-3.598714036032102115e+01	-2.129514041324606644e-02	1.498385335979363353e-01	1.513442075402945952e-01	-3.598714036032102115e+01
