Repository: alperensar/UoB_VNA_Extraction

# VNA Parameter Extraction Algorithm
MATLAB software for extracting permittivity and loss tangent from VNA measurements.

**Initialisation Correction.** Configuration discovery and the Optimization Toolbox check have been corrected. The extraction calculations are unchanged.

The software supports GRL and TRL workflows, CSV and Touchstone inputs, and interactive fit settings.

## Measurement data and configuration

The example [folder_struct](folder_struct) shows a material directory with measurement-system and frequency-band subdirectories. The material name must match an entry in `Materials` in [src/config_VNA.json](src/config_VNA.json).

File: folder_struct/RADIX_2.8_HT/TOPTICA_UoB/Collimated/Processed_Revision/NR_FP/RADIX_2.8_HT_TOPTICA_UoB_5_NR_FP_L2.93mm.txt (part 1 of 2)
freq_roi_Hz	n_opt	k_opt	alpha_cm	eps_r	eps_i	loss_tan	DR	alpha_max	H_meas_real	H_meas_imag	H_meas_mag	H_meas_phase	H_model_real	H_model_imag	H_model_mag	H_model_phase
3.030303030303031616e+11	1.669551062804571329e+00	7.712505134217073795e-03	9.796494237773120117e-01	2.787341268576428277e+00	2.575284228743565662e-02	9.239213933996801367e-03	1.279853650365473368e+04	6.456009903893856006e+01	8.339899548961593467e-01	1.178060638498965307e-01	8.422692642780595929e-01	1.403275591351046125e-01	8.339899541235481495e-01	1.178060637266521576e-01	8.422692634958051094e-01	1.403275591185187687e-01
3.128054740957968140e+11	1.670437571680291056e+00	7.907499658199187986e-03	1.036818380119422844e+00	2.790299152330303123e+00	2.641796905420996586e-02	9.467790947127350740e-03	1.556644782113134170e+04	6.589666584490122148e+01	7.615336508975104612e-01	-2.826423375917332392e-01	8.122931690274212135e-01	-3.553900507844836021e-01	7.615336508975100172e-01	-2.826423375917346270e-01	8.122931690274213246e-01	-3.553900507844853784e-01
3.225806451612904663e+11	1.670757547718960012e+00	7.244420899322995093e-03	9.795602244366987676e-01	2.791378301625706548e+00	2.420734179279374065e-02	8.672182404905604339e-03	1.408947927574106143e+04	6.521612210943541754e+01	5.893871637867598157e-01	-5.046650954372737807e-01	7.759278880084884422e-01	-7.081136263681724330e-01	5.893871637868227653e-01	-5.046650954373288478e-01	7.759278880085721530e-01	-7.081136263681736542e-01
3.323558162267841187e+11	1.670149413739330457e+00	7.324426585531207921e-03	1.020389720292920410e+00	2.789345416989022386e+00	2.446577353560342588e-02	8.771152323620488855e-03	1.528311087841508925e+04	6.577126418075489767e+01	3.983067804693261604e-01	-7.276107371813784752e-01	8.294972430511562411e-01	-1.069938077598101556e+00	3.983067794099207637e-01	-7.276107363888458801e-01	8.294972418472661424e-01	-1.069938078259613290e+00
3.421309872922777710e+11	1.669134296901485293e+00	7.832587089893337795e-03	1.123276838997964600e+00	2.785947951672294920e+00	2.614727949041753541e-02	9.385415644510642155e-03	1.697695422426422374e+04	6.648880137535360291e+01	3.397973727626049656e-02	-8.126066476625229962e-01	8.133167810703819667e-01	-1.529004947189502195e+00	3.397973727625875490e-02	-8.126066476625215529e-01	8.133167810703803013e-01	-1.529004947189504415e+00
3.519061583577714233e+11	1.669652110886006069e+00	8.475880863037112134e-03	1.250261539949691025e+00	2.787666330829691841e+00	2.830354474917643262e-02	1.015313218664604805e-02	1.551383450296923183e+04	6.587355328805932686e+01	-2.456173551377727471e-01	-7.063162168049861300e-01	7.478037732363904677e-01	-1.905460097072110504e+00	-2.456173551377786868e-01	-7.063162168049986755e-01	7.478037732364042345e-01	-1.905460097072112502e+00
3.616813294232650757e+11	1.670204456654310610e+00	8.414437850433194657e-03	1.275675922209252189e+00	2.789512124263581860e+00	2.810766319606847891e-02	1.007619323521985813e-02	1.657058486472296863e+04	6.632340790115968332e+01	-5.111045856995307668e-01	-6.013845044071375323e-01	7.892345783505100298e-01	-2.275220646478088415e+00	-5.111045857188467600e-01	-6.013845039925165281e-01	7.892345780470841898e-01	-2.275220646836948468e+00
3.714565004887587280e+11	1.669271715915424892e+00	8.312257084643984509e-03	1.294243792800157555e+00	2.786398967937385507e+00	2.775083129362762233e-02	9.959389022516758339e-03	1.809716804992860853e+04	6.692501446347854710e+01	-7.323172832466788851e-01	-3.214465625805143500e-01	7.997602740425564516e-01	-2.727970515497338155e+00	-7.323172832466460225e-01	-3.214465625805008053e-01	7.997602740425210355e-01	-2.727970515497337267e+00
3.812316715542523804e+11	1.669233101018998022e+00	8.663980929132187800e-03	1.384508486263214877e+00	2.786264080971960322e+00	2.892440750700956201e-02	1.038107181029286098e-02	1.694992026120763694e+04	6.647792202917703719e+01	-7.360040448980021965e-01	-2.134894254418833598e-02	7.363136094450348779e-01	-3.112594228667405094e+00	-7.360040448980046390e-01	-2.134894254418774270e-02	7.363136094450373204e-01	-3.112594228667405982e+00
3.910068426197460327e+11	1.669471201621911316e+00	9.074969225231615047e-03	1.487368842624938736e+00	2.787051737978469834e+00	3.030079955425857979e-02	1.087199033349722961e-02	1.891221067573757318e+04	6.722574365931880891e+01	-7.162188078666347213e-01	2.397281996805918358e-01	7.552741161088476485e-01	-3.464584963448205546e+00	-7.162188078410377523e-01	2.397281997150892963e-01	7.552741160955239730e-01	-3.464584963502276960e+00
4.007820136852396851e+11	1.669412675475312469e+00	9.135099277749881078e-03	1.534654635774323594e+00	2.786855230998826816e+00	3.050050105200204781e-02	1.094441530824350438e-02	1.848886689685875535e+04	6.707119527978656492e+01	-5.491032402764282061e-01	5.476887744596198315e-01	7.755497161053913624e-01	-3.925701178647756695e+00	-5.491032402761893971e-01	5.476887744592997542e-01	7.755497161049963450e-01	-3.925701178647682976e+00
4.105571847507333374e+11	1.669537285295414897e+00	9.112873734697057165e-03	1.568260379680627370e+00	2.787271702523879124e+00	3.042856495253202717e-02	1.091697121776069070e-02	1.931576505809455193e+04	6.736988008224128066e+01	-2.670288090968784278e-01	6.701118742192705424e-01	7.213558822504746448e-01	-4.333190248291854729e+00	-2.670288090968783168e-01	6.701118742192704314e-01	7.213558822504745338e-01	-4.333190248291855617e+00
4.203323558162269897e+11	1.669166925653801981e+00	9.077495433891415513e-03	1.599366599271064615e+00	2.786035824773212877e+00	3.030371029204992003e-02	1.087699950682317028e-02	1.982128061659120067e+04	6.754624308384693165e+01	-3.495943618375418893e-02	7.338893977299609794e-01	7.347215869148876477e-01	-4.664789125103215639e+00	-3.495943618177572293e-02	7.338893977319823625e-01	7.347215869168125524e-01	-4.664789125106036494e+00
4.301075268817206421e+11	1.668720624016160725e+00	9.682805059216051391e-03	1.745691078011744723e+00	2.784534764303070009e+00	3.231579300128369775e-02	1.160545503527656182e-02	1.960626097196259070e+04	6.747178367446763048e+01	2.850535053912729988e-01	6.975164899483484726e-01	7.535149332864725658e-01	-5.100346392829337994e+00	2.850535053898361482e-01	6.975164899451390399e-01	7.535149332829580437e-01	-5.100346392829184339e+00
4.398826979472142944e+11	1.669002716154921684e+00	1.025281596052639646e-02	1.890467445031320359e+00	2.785464946297385502e+00	3.422395537271017557e-02	1.228662217350923874e-02	2.050386443676075578e+04	6.777737417804668496e+01	5.069732635298795920e-01	4.754810076831377241e-01	6.950568887519271710e-01	-5.529830850335178738e+00	5.069732635298800361e-01	4.754810076831355592e-01	6.950568887519259498e-01	-5.529830850335182291e+00
4.496578690127079468e+11	1.669311700567965628e+00	1.016865909622231140e-02	1.916615724633619733e+00	2.786498152025298047e+00	3.394932321682155724e-02	1.218350824749204336e-02	2.018435537627851227e+04	6.767015801615846726e+01	6.402240390224223088e-01	2.728293637359210932e-01	6.959329578764980040e-01	-5.880343792616627319e+00	6.402240390238504997e-01	2.728293637367728564e-01	6.959329578781459080e-01	-5.880343792616306686e+00
4.594330400782015991e+11	1.668923414499124513e+00	1.008300883574718768e-02	1.941786748994510425e+00	2.785203696396234552e+00	3.365553906916007865e-02	1.208369036444510887e-02	2.138914650504156089e+04	6.806593780723470388e+01	7.309848052918935801e-01	-1.240190470062069519e-02	7.310900032197341636e-01	-6.300149702158005738e+00	7.309848052786008799e-01	-1.240190470100759577e-02	7.310900032064499010e-01	-6.300149702158844178e+00
4.692082111436951904e+11	1.668463532613600142e+00	1.022745073125542851e-02	2.011509837171404858e+00	2.783665958912993954e+00	3.412825715340395832e-02	1.226018410870349275e-02	2.132114746241722241e+04	6.804420041485735737e+01	6.239258811885418643e-01	-2.937161482129704293e-01	6.896032779344671848e-01	-6.723164306026462533e+00	6.239258811885397549e-01	-2.937161482129724277e-01	6.896032779344661856e-01	-6.723164306026466974e+00
4.789833822091888428e+11	1.668468605493773849e+00	1.083903325287294619e-02	2.176206765208843485e+00	2.783670002876481586e+00	3.616917339264313913e-02	1.299334093310918099e-02	2.253705032762526025e+04	6.842281404326237748e+01	4.701957605328412337e-01	-4.709103556396118107e-01	6.654627084004652859e-01	-7.069342784491964515e+00	4.701957605334105561e-01	-4.709103556400788260e-01	6.654627084011980331e-01	-7.069342784491856158e+00
4.887585532746824951e+11	1.668597705373664031e+00	1.107252200683732195e-02	2.268454558013729638e+00	2.784095701634664799e+00	3.695116962661630644e-02	1.327223399860883064e-02	2.247679393445467213e+04	6.840453749709902809e+01	2.496602258368794125e-01	-6.466801511582808137e-01	6.931994274860724392e-01	-7.485546071199519425e+00	2.496602258284851550e-01	-6.466801511303552630e-01	6.931994274569975856e-01	-7.485546071196308660e+00
4.985337243401761475e+11	1.668642895873216236e+00	1.077996973730858780e-02	2.252689035087248381e+00	2.784252906200615829e+00	3.597583983977647309e-02	1.292118246861022682e-02	2.409128154689965959e+04	6.887807825024965780e+01	-5.241802740227027163e-02	-6.696597406287239096e-01	6.717081343974292684e-01	-7.932097966405685874e+00	-5.241802740227454599e-02	-6.696597406287226883e-01	6.717081343974283802e-01	-7.932097966405692979e+00
5.083088954056697998e+11	1.668286777781845975e+00	1.091704710866626092e-02	2.326066118337692945e+00	2.783061591004161617e+00	3.642553068761891083e-02	1.308829484958547000e-02	2.398322250128005544e+04	6.884738916902981032e+01	-2.652926426183372932e-01	-5.916564712501483081e-01	6.484115716114252637e-01	-8.275495591415142016e+00	-2.652926426184437081e-01	-5.916564712504254198e-01	6.484115716117215822e-01	-8.275495591415117147e+00
5.180840664711634521e+11	1.667877712459119088e+00	1.139235345718405193e-02	2.474017958792417371e+00	2.781686278000570667e+00	3.800210484738774513e-02	1.366153514432368737e-02	2.521052120597845351e+04	6.918808543223521212e+01	-4.814563625512929268e-01	-4.632422059673025339e-01	6.681269119191164396e-01	-8.658657798585423393e+00	-4.814563625220421583e-01	-4.632422059222306432e-01	6.681269118667878537e-01	-8.658657798603682565e+00
5.278592375366571045e+11	1.668204787747130435e+00	1.179321596609973939e-02	2.609393275990160355e+00	2.782768133919625519e+00	3.934699867516697203e-02	1.413951748101461778e-02	2.521343408741411622e+04	6.918887415202777902e+01	-6.133819618918792127e-01	-1.942105668944137942e-01	6.433934841664006310e-01	-9.118141728927220413e+00	-6.133819618918784355e-01	-1.942105668944146546e-01	6.433934841664000759e-01	-9.118141728927218637e+00
5.376344086021507568e+11	1.668402759724167517e+00	1.181727676274547598e-02	2.663137707121010500e+00	2.783428120625131008e+00	3.943195432677765871e-02	1.416668676822939628e-02	2.657689042292060913e+04	6.954839974104901046e+01	-6.158563040176209258e-01	4.073224144238271616e-02	6.172018330264136265e-01	-9.490820970522332090e+00	-6.158563040177283954e-01	4.073224144237179434e-02	6.172018330265200969e-01	-9.490820970522301891e+00
5.474095796676444092e+11	1.668042612642872458e+00	1.157908590952439788e-02	2.656903803489236715e+00	2.782232082361959513e+00	3.862881742507869726e-02	1.388411041263135429e-02	2.492081978354668536e+04	6.910918434632439755e+01	-5.850380467663676143e-01	2.738242285175394586e-01	6.459483139442598887e-01	-9.862536500140279827e+00	-5.850380467114710825e-01	2.738242285314883562e-01	6.459483139004530416e-01	-9.862536500195863809e+00
5.571847507331380615e+11	1.667428800242175768e+00	1.140721407355974569e-02	2.664207060279999872e+00	2.780188679344141711e+00	3.804143455356277792e-02	1.368304059224387421e-02	1.827662228737384066e+04	6.699237499766535109e+01	-4.171138006874730575e-01	4.906285497231993031e-01	6.439722793159957659e-01	-1.029098612044852246e+01	-4.171138006874708370e-01	4.906285497231867021e-01	6.439722793159847747e-01	-1.029098612044851180e+01
5.669599217986317139e+11	1.667402350874001238e+00	1.218360491539111079e-02	2.895458391511659180e+00	2.780082159471411796e+00	4.062994295608635120e-02	1.461465547615739720e-02	2.484837157827257033e+04	6.908930948102667458e+01	-1.917795401944480393e-01	5.658576411016981167e-01	5.974732312249412258e-01	-1.066880566476353209e+01	-1.917795401944624445e-01	5.658576411017165464e-01	5.974732312249633193e-01	-1.066880566476351966e+01
5.767350928641253662e+11	1.667701293063152956e+00	1.277331900724227969e-02	3.087943159829213524e+00	2.781064445206051783e+00	4.260416125017219696e-02	1.531937216471645352e-02	2.571315086977635656e+04	6.932285112469618582e+01	3.428505007874981664e-02	6.001521764215239640e-01	6.011306842296394448e-01	-1.105263952466830979e+01	3.428505008969768425e-02	6.001521764142709880e-01	6.011306842230226266e-01	-1.105263952468718003e+01
5.865102639296190186e+11	1.667934063469610484e+00	1.258287348619654446e-02	3.093460734063676387e+00	2.781845711377076924e+00	4.197480660791165497e-02	1.508883344473233544e-02	2.569359717596566043e+04	6.931765779923912874e+01	2.953678735138577371e-01	5.298321492829826118e-01	6.066005993385787942e-01	-1.150413790437678863e+01	2.953678735137995059e-01	5.298321492829527468e-01	6.066005993385243933e-01	-1.150413790437672823e+01
5.962854349951126709e+11	1.667705128201812492e+00	1.231328959612796280e-02	3.077637436828051243e+00	2.781088777529945766e+00	4.106987240899325625e-02	1.476755173758599257e-02	2.560722083395115260e+04	6.929466945094273456e+01	4.540642302597521773e-01	3.662490419173627942e-01	5.833632538194083450e-01	-1.188761710591239051e+01	4.540642302597505675e-01	3.662490419173680123e-01	5.833632538194103434e-01	-1.188761710591238163e+01
6.060606060606063232e+11	1.667237110665020117e+00	1.258407624716486976e-02	3.196881643452230914e+00	2.779521224203650220e+00	4.196127784542293127e-02	1.509658479310410466e-02	2.602323056587280735e+04	6.940468240016257084e+01	5.555365874322765185e-01	1.897131854614906576e-01	5.870366195680174481e-01	-1.223729228033714911e+01	5.555365874323663355e-01	1.897131854610059343e-01	5.870366195679458388e-01	-1.223729228033798044e+01
6.158357771260999756e+11	1.666972110352822112e+00	1.317100183144744203e-02	3.399952792220926501e+00	2.778622541404897284e+00	4.391138543685765838e-02	1.580329274038626969e-02	2.618575090691312653e+04	6.944718355660809550e+01	5.792168370369419339e-01	-5.564062613864229762e-02	5.818831700472006929e-01	-1.266213858200002917e+01	5.792168370368705466e-01	-5.564062613860545903e-02	5.818831700471261970e-01	-1.266213858199997766e+01
6.256109481915936279e+11	1.667211599100361985e+00	1.351529030355193110e-02	3.544205375928825230e+00	2.779411853102796481e+00	4.506569751858086059e-02	1.621411287725198561e-02	2.658214982774219970e+04	6.954975055740457890e+01	4.787839169534462980e-01	-2.672720303476769366e-01	5.483323602884058179e-01	-1.307551124878272475e+01	4.787839169534454098e-01	-2.672720303476758819e-01	5.483323602884044856e-01	-1.307551124878272297e+01
6.353861192570872803e+11	1.667403796788303749e+00	1.338105662453485667e-02	3.563832569841686393e+00	2.780056368867661831e+00	4.462324924157740763e-02	1.605120304080481439e-02	2.656069399662512296e+04	6.954423819940613782e+01	3.515545759851173013e-01	-4.270170843546924888e-01	5.531131983842531019e-01	-1.344839125839042104e+01	3.515545759851312901e-01	-4.270170843546801653e-01	5.531131983842525468e-01	-1.344839125839038729e+01
6.451612903225809326e+11	1.667066841809728972e+00	1.330588157722851356e-02	3.598331053717804373e+00	2.778934808576916549e+00	4.436358795688918888e-02	1.596424206137013815e-02	2.598541017384030420e+04	6.939475381330265691e+01	1.544675405706829596e-01	-5.440491180664837056e-01	5.655525297961934150e-01	-1.386052503865243501e+01	1.544675405706837090e-01	-5.440491180664136506e-01	5.655525297961263576e-01	-1.386052503865239949e+01
6.549364613880745850e+11	1.666670557286805687e+00	1.351782379931717494e-02	3.711035521147732386e+00	2.777608014966442163e+00	4.505951784982559910e-02	1.622241785271129680e-02	2.638343842092431441e+04	6.949852721943045708e+01	-6.541250249845621811e-02	-5.342448236090758806e-01	5.382344535945308150e-01	-1.425899973140383636e+01	-6.541250249846000675e-02	-5.342448236090747704e-01	5.382344535945301489e-01	-1.425899973140384347e+01
6.647116324535682373e+11	1.666652197184537387e+00	1.391676322314272692e-02	3.877579211647053103e+00	2.777535870081436986e+00	4.638880800709557772e-02	1.670142535575443871e-02	2.566930211155080178e+04	6.931119968984759794e+01	-2.458284033931728840e-01	-4.643205261675837914e-01	5.253809617176647961e-01	-1.462408577756126249e+01	-2.458284033931664170e-01	-4.643205261675860673e-01	5.253809617176637969e-01	-1.462408577756125005e+01
6.744868035190618896e+11	1.666774076994541165e+00	1.412203797574335985e-02	3.992638526682168898e+00	2.777936391784415981e+00	4.707649362460299136e-02	1.694657003804297263e-02	2.514800391855467024e+04	6.917113564749068644e+01	-4.191411364807882678e-01	-3.285902741794330395e-01	5.325888288123604708e-01	-1.504307904954736408e+01	-4.191411364807773321e-01	-3.285902741794399784e-01	5.325888288123560299e-01	-1.504307904954734099e+01
6.842619745845555420e+11	1.666634948493745938e+00	1.403803427008440581e-02	4.026408791800677456e+00	2.777474985134583019e+00	4.679255704535113108e-02	1.684715696659417131e-02	2.487563180745775389e+04	6.909679462742957412e+01	-5.009791568208483703e-01	-1.275813939986170653e-01	5.169691747711449015e-01	-1.545859972659161130e+01	-5.009791568208488144e-01	-1.275813939986152890e-01	5.169691747711449015e-01	-1.545859972659161485e+01
6.940371456500491943e+11	1.666398814804430417e+00	1.404906697945825303e-02	4.087138540624432714e+00	2.776687633698617041e+00	4.682269712735458167e-02	1.686278879881982981e-02	2.387875387386153670e+04	6.881758803500936494e+01	-5.046656739514282508e-01	5.599746122307808910e-02	5.077628955804858180e-01	-1.581847074474342918e+01	-5.046656739514276957e-01	5.599746122307820706e-02	5.077628955804853739e-01	-1.581847074474342918e+01
7.038123167155428467e+11	1.666219120447141488e+00	1.444885001291729837e-02	4.262646386744759042e+00	2.776077388076950037e+00	4.814990031999145936e-02	1.734458143234470645e-02	2.324333912735600825e+04	6.863347019028343254e+01	-4.462745326959287051e-01	2.474417647813847709e-01	5.102826525476794606e-01	-1.621422487710972504e+01	-4.462745326959363656e-01	2.474417647813759724e-01	5.102826525476817920e-01	-1.621422487710970017e+01
7.135874877810364990e+11	1.666270234978485254e+00	1.465958303661145379e-02	4.384882955181563347e+00	2.776241592600449337e+00	4.885365374220236589e-02	1.759704698337947321e-02	2.303199372477524594e+04	6.857111349172397752e+01	-2.934713514274385204e-01	3.966800311142820723e-01	4.934374136539252387e-01	-1.664180634901245170e+01	-2.934713514274367996e-01	3.966800311142827384e-01	4.934374136539247391e-01	-1.664180634901245526e+01
7.233626588465301514e+11	1.666358437582412755e+00	1.462025302500408706e-02	4.433024544745912898e+00	2.776536690703584664e+00	4.872516397561070522e-02	1.754889972776249238e-02	2.291366238936382797e+04	6.853594990975226153e+01	-1.225641610401878301e-01	4.663446476899523185e-01	4.821818163312993621e-01	-1.702175299805985631e+01	-1.225641610401872333e-01	4.663446476899522630e-01	4.821818163312990846e-01	-1.702175299805985986e+01
7.331378299120238037e+11	1.666134515459363863e+00	1.461891996861356541e-02	4.492520622071670466e+00	2.775790510783960219e+00	4.871417427689036378e-02	1.754965804790943260e-02	2.304293987666098838e+04	6.857435713884153472e+01	6.264485374830169873e-02	4.874572491763481397e-01	4.914661203742516915e-01	-1.740657255975024142e+01	6.264485374829821540e-02	4.874572491763506932e-01	4.914661203742538564e-01	-1.740657255975023077e+01
7.429130009775174561e+11	1.665736123430202831e+00	1.485749083881055151e-02	4.626713322002444784e+00	2.774456087866254528e+00	4.949731838748008123e-02	1.784036828117430487e-02	2.267028798737955367e+04	6.846305387499265294e+01	2.445981174427207805e-01	4.115941594430926331e-01	4.787880440698044637e-01	-1.781495530814125772e+01	2.445981174427243332e-01	4.115941594430907458e-01	4.787880440698046303e-01	-1.781495530814126482e+01
7.526881720430111084e+11	1.665648597282727517e+00	1.507249367815528124e-02	4.755425288307950638e+00	2.774158069564239604e+00	5.021095590514424584e-02	1.809952953150622060e-02	1.807683024678073343e+04	6.691733829652936549e+01	3.648564016055749204e-01	2.803016601071847691e-01	4.600969620106312719e-01	-1.819447550095656041e+01	3.648564016055769188e-01	2.803016601071820491e-01	4.600969620106312163e-01	-1.819447550095656752e+01
7.624633431085047607e+11	1.665895536237813612e+00	1.536743543307069436e-02	4.911447738221073500e+00	2.774971779585282849e+00	5.120108418275056555e-02	1.845102878502156291e-02	2.303466206337415861e+04	6.857190433621470049e+01	4.449104368991972369e-01	1.165394957033331069e-01	4.599203745439222613e-01	-1.859337228696617572e+01	4.449104368991967373e-01	1.165394957033368539e-01	4.599203745439228164e-01	-1.859337228696616862e+01
7.722385141739984131e+11	1.665915305948630909e+00	1.534610919350350676e-02	4.967511746242367465e+00	2.775038303526541572e+00	5.113063638443298559e-02	1.842520022857188980e-02	2.359784393257172997e+04	6.873680327713348959e+01	4.502604125237710808e-01	-7.697574338299782715e-02	4.567928459985353129e-01	-1.901887728961767365e+01	4.502604125237713029e-01	-7.697574338299721652e-02	4.567928459985354239e-01	-1.901887728961767010e+01
7.820136852394920654e+11	1.665705468148428237e+00	1.521785016310479161e-02	4.988348857736036202e+00	2.774343123655987675e+00	5.069691246029420229e-02	1.827348319968676721e-02	2.326885056316939517e+04	6.864095886557643666e+01	3.795315706328575289e-01	-2.328138168681266329e-01	4.452487916117789379e-01	-1.939978766390713361e+01	3.795315706328567518e-01	-2.328138168681277431e-01	4.452487916117788824e-01	-1.939978766390713361e+01
7.917888563049857178e+11	1.665474633593901910e+00	1.544937336286370845e-02	5.127544228037726803e+00	2.773567072007436352e+00	5.146107888154164561e-02	1.855411372629811595e-02	2.333270825822702682e+04	6.865966783678484830e+01	2.680915252468158982e-01	-3.533323307525371715e-01	4.435276788027827655e-01	-1.977127350664175154e+01	2.680915252468170640e-01	-3.533323307525360613e-01	4.435276788027825989e-01	-1.977127350664174799e+01
8.015640273704793701e+11	1.665342092906485716e+00	1.582234044027345729e-02	5.316160748161285809e+00	2.773113939949146456e+00	5.269921908696785506e-02	1.900362560938778297e-02	2.268959198222176565e+04	6.846886435702654694e+01	1.013234311279455624e-01	-4.231263668155677005e-01	4.350889104425461062e-01	-2.018531436323429418e+01	1.013234311279447297e-01	-4.231263668155678115e-01	4.350889104425459952e-01	-2.018531436323429773e+01
8.113391984359730225e+11	1.665378610638488688e+00	1.592950375995316747e-02	5.417436962011832335e+00	2.773232167682144755e+00	5.305730967982277835e-02	1.913193936595933980e-02	2.292351331053508693e+04	6.853888415115245891e+01	-6.891959438774523938e-02	-4.137436028148074874e-01	4.194444890098670831e-01	-2.058541233197533060e+01	-6.891959438774523938e-02	-4.137436028148073208e-01	4.194444890098669165e-01	-2.058541233197533060e+01
8.211143695014666748e+11	1.665384805097981369e+00	1.597637096738622337e-02	5.498838309113165401e+00	2.773251304621954016e+00	5.321361089938710792e-02	1.918816762501843187e-02	2.170736830956444101e+04	6.816675451636329797e+01	-2.172478296119244590e-01	-3.576081475441283408e-01	4.184258675811461381e-01	-2.096627000951663078e+01	-2.172478296119265684e-01	-3.576081475441270641e-01	4.184258675811461381e-01	-2.096627000951663788e+01
8.308895405669603271e+11	1.665229299530406104e+00	1.607533544141458506e-02	5.598768327845235149e+00	2.772730203604973021e+00	5.353823915364624292e-02	1.930885272719226262e-02	2.209982521007459945e+04	6.828907381935466958e+01	-3.406265355470289302e-01	-2.418550257724678965e-01	4.177562569371911505e-01	-2.137372280309741868e+01	-3.406265355470294298e-01	-2.418550257724675079e-01	4.177562569371913170e-01	-2.137372280309741868e+01
8.406647116324539795e+11	1.665043812769019693e+00	1.630459244791590198e-02	5.745421909784432124e+00	2.772105058705502056e+00	5.429572155024571523e-02	1.958645881033107064e-02	2.063664277296930959e+04	6.782143939664220511e+01	-3.912113895995416590e-01	-8.860771730307774596e-02	4.011205291655695615e-01	-2.176841091275104390e+01	-3.912113895995416035e-01	-8.860771730307689942e-02	4.011205291655693395e-01	-2.176841091275104745e+01
8.504398826979476318e+11	1.665082901796064663e+00	1.636587093814118390e-02	5.834073577317306025e+00	2.772233228122038984e+00	5.450106374420000954e-02	1.965962430264931934e-02	2.112748942251762855e+04	6.798191137501133596e+01	-3.920495879510431103e-01	6.308876039826333271e-02	3.970932775824493333e-01	-2.215070109406386933e+01	-3.920495879510433879e-01	6.308876039826147308e-02	3.970932775824493333e-01	-2.215070109406386223e+01
8.602150537634412842e+11	1.664976992829734659e+00	1.647656232969434489e-02	5.941044496785637286e+00	2.771876909546141743e+00	5.486619439973235146e-02	1.979387836839983233e-02	2.020277151496699662e+04	6.767638377778587255e+01	-3.357529117259764329e-01	2.120383784060231036e-01	3.971023692318230713e-01	-2.255443057406793628e+01	-3.357529117259778206e-01	2.120383784060207444e-01	3.971023692318230158e-01	-2.255443057406792917e+01
8.699902248289349365e+11	1.664745026709579134e+00	1.653932638711639452e-02	6.031444719185941494e+00	2.771102454636937829e+00	5.506752269615705631e-02	1.987206304985639910e-02	2.089225668756014784e+04	6.790547752933804304e+01	-2.214248511545912346e-01	3.161854099115819494e-01	3.860080027017419035e-01	-2.295101718098871402e+01	-2.214248511545907905e-01	3.161854099115820604e-01	3.860080027017417370e-01	-2.295101718098871402e+01
8.797653958944285889e+11	1.664599290238200746e+00	1.682320950262084988e-02	6.203901446800847097e+00	2.770607776683552625e+00	5.600780519518244044e-02	2.021498880733828968e-02	2.045619513234821352e+04	6.776148449364015391e+01	-8.807884654374828481e-02	3.648362987080587261e-01	3.753177428039780605e-01	-2.332505751756315604e+01	-8.807884654374976974e-02	3.648362987080586151e-01	3.753177428039782826e-01	-2.332505751756315249e+01
8.895405669599222412e+11	1.664710566613063492e+00	1.709613878883733604e-02	6.374600236835507694e+00	2.770968992631699823e+00	5.692024578012194747e-02	2.054163938011537363e-02	2.044448859997155887e+04	6.775757667361018832e+01	6.375601975938631483e-02	3.664978333561066948e-01	3.720020052503478225e-01	-2.373418144414733177e+01	6.375601975938824384e-02	3.664978333561061952e-01	3.720020052503476560e-01	-2.373418144414733533e+01
8.993157380254158936e+11	1.664723798827202783e+00	1.709585748341504660e-02	6.444544746510652011e+00	2.771013058038580112e+00	5.691976162799831929e-02	2.054113800109196031e-02	2.018303097475684990e+04	6.766971006993426840e+01	2.010693338683607889e-01	3.039887626825114597e-01	3.644695390008753644e-01	-2.414631803676238420e+01	2.010693338683620102e-01	3.039887626825107936e-01	3.644695390008754754e-01	-2.414631803676238775e+01
9.090909090909095459e+11	1.664639742943584411e+00	1.693456484111586710e-02	6.453131531121941933e+00	2.770738694300924454e+00	5.637989932795316184e-02	2.034832784625984978e-02	1.979383643055041102e+04	6.753678449558017860e+01	2.970601627341984408e-01	2.059208901798812996e-01	3.614528368904347255e-01	-2.452659637872152132e+01	2.970601627341991624e-01	2.059208901798805225e-01	3.614528368904347810e-01	-2.452659637872152487e+01
9.188660801564031982e+11	1.664270030126705491e+00	1.712528590480817334e-02	6.595978201428354559e+00	2.769501457760623619e+00	5.700220017744708767e-02	2.058211596809852995e-02	1.897729906422757267e+04	6.724919792285457731e+01	3.500404532627757193e-01	8.158975079496659510e-02	3.594234360127261385e-01	-2.490374327023886281e+01	3.500404532627756082e-01	8.158975079496710858e-02	3.594234360127260830e-01	-2.490374327023886281e+01
9.286412512218968506e+11	1.664098395463055269e+00	1.748851524063721810e-02	6.807537972237510004e+00	2.768917621617393188e+00	5.820522030195116742e-02	2.102092884509581747e-02	1.926511822699767072e+04	6.735195681415612512e+01	3.414961275584775802e-01	-5.990064397260391055e-02	3.467098099070296535e-01	-2.530638129865818087e+01	3.414961275584776357e-01	-5.990064397260475015e-02	3.467098099070298201e-01	-2.530638129865818442e+01
9.384164222873903809e+11	1.664212801477428672e+00	1.776899336147841346e-02	6.989523759624074906e+00	2.769288511476271086e+00	5.914277244307964559e-02	2.135666695542365670e-02	1.805997308506847548e+04	6.691096929148771721e+01	2.815693351151827284e-01	-1.801131328852988434e-01	3.342484571616800015e-01	-2.570182450048951850e+01	2.815693351151825619e-01	-1.801131328852994540e-01	3.342484571616801681e-01	-2.570182450048952205e+01
9.481915933528840332e+11	1.664395161954708380e+00	1.778260109932627842e-02	7.067739728569742752e+00	2.769895034236382170e+00	5.919455047337827264e-02	2.137068363303424104e-02	1.804214834579506714e+04	6.690422824473903063e+01	1.881698657947324382e-01	-2.766654929118397277e-01	3.345918309841991456e-01	-2.610626863672617759e+01	1.881698657947311892e-01	-2.766654929118407824e-01	3.345918309841993121e-01	-2.610626863672618470e+01
9.579667644183776855e+11	1.664196666485700415e+00	1.766481048924690295e-02	7.093304208222058094e+00	2.769238499212496318e+00	5.879543746061265813e-02	2.123162648407951950e-02	1.701065994338795645e+04	6.650234141389638864e+01	6.522020907382451715e-02	-3.266577350735414553e-01	3.331050158058406763e-01	-2.650646974766370789e+01	6.522020907382254651e-02	-3.266577350735418439e-01	3.331050158058406763e-01	-2.650646974766371500e+01
9.677419354838713379e+11	1.663899099610033794e+00	1.776678942385947341e-02	7.207052355495422447e+00	2.768244554876649666e+00	5.912428985064169945e-02	2.135804430518466884e-02	1.645588961259806820e+04	6.627599224000158529e+01	-5.741166250777603869e-02	-3.187907033038826499e-01	3.239191434677656245e-01	-2.688171962684158700e+01	-5.741166250777551133e-02	-3.187907033038828719e-01	3.239191434677657910e-01	-2.688171962684158345e+01
9.775171065493649902e+11	1.663782783987240110e+00	1.807641991937697021e-02	7.406720371991096563e+00	2.767846395335229470e+00	6.015047251596683520e-02	2.173186800298636950e-02	1.563070410857685420e+04	6.592478732248527251e+01	-1.691462825373135082e-01	-2.687366765356329901e-01	3.175371887064727949e-01	-2.726530377140649364e+01	-1.691462825373150347e-01	-2.687366765356320464e-01	3.175371887064727949e-01	-2.726530377140650074e+01
9.872922776148586426e+11	1.663801304330984943e+00	1.825370399417356251e-02	7.554155228710046188e+00	2.767901582583979891e+00	6.074107302875536574e-02	2.194480953042066487e-02	1.395668109600307798e+04	6.515147355846329447e+01	-2.576227598742301117e-01	-1.755910460161966558e-01	3.117718746876910751e-01	-2.767607620969802795e+01	-2.576227598742311109e-01	-1.755910460161956288e-01	3.117718746876912972e-01	-2.767607620969803506e+01
9.970674486803522949e+11	1.663832003288280958e+00	1.836409785092580835e-02	7.675086827911315801e+00	2.767999695076416078e+00	6.110954743177580278e-02	2.207715107067190555e-02	1.512878970255235436e+04	6.570198184360756954e+01	-2.968943150479808613e-01	-6.007220356718077914e-02	3.029107194359858535e-01	-2.807469384288176428e+01	-2.968943150479804727e-01	-6.007220356718256937e-02	3.029107194359857980e-01	-2.807469384288175718e+01
1.006842619745845947e+12	1.663708571915019974e+00	1.840952017960518355e-02	7.769502690458046423e+00	2.767587301830272128e+00	6.125615305530336674e-02	2.213341310490664349e-02	1.587351514042674717e+04	6.603001867034143402e+01	-2.955149943238076782e-01	5.439605335856223522e-02	3.004796873187730588e-01	-2.845636826626858351e+01	-2.955149943238073451e-01	5.439605335856355361e-02	3.004796873187729478e-01	-2.845636826626859062e+01
1.016617790811339600e+12	1.663615296911986841e+00	1.862259821188491649e-02	7.935734691791342499e+00	2.767269054955396879e+00	6.196167850707512414e-02	2.239091222305228043e-02	1.560278991068486539e+04	6.591258502697274935e+01	-2.461995127207130818e-01	1.624478848032619716e-01	2.949635830758950417e-01	-2.885758297385492810e+01	-2.461995127207136924e-01	1.624478848032613054e-01	2.949635830758951527e-01	-2.885758297385492455e+01
1.026392961876833252e+12	1.663571415981708990e+00	1.882611626003579536e-02	8.099599833547141969e+00	2.767115433417951742e+00	6.263717776828804651e-02	2.263627205855968383e-02	1.571681512607740478e+04	6.596229269436950915e+01	-1.587401575388000530e-01	2.368834741655353460e-01	2.851529728903012817e-01	-2.925474121680336026e+01	-1.587401575387998864e-01	2.368834741655352349e-01	2.851529728903011152e-01	-2.925474121680336026e+01
1.036168132942326904e+12	1.663591225913975791e+00	1.879596483533164941e-02	8.163643224415100264e+00	2.767182478643873900e+00	6.253760436529071098e-02	2.259973993328362116e-02	1.562882173406689981e+04	6.592396515463963169e+01	-5.630110123770367542e-02	2.774982593649873985e-01	2.831520756610764189e-01	-2.964495915567170670e+01	-5.630110123770423747e-02	2.774982593649871765e-01	2.831520756610763634e-01	-2.964495915567170670e+01
1.045943304007820557e+12	1.663393570035467617e+00	1.879225238302190473e-02	8.239031087153710686e+00	2.766525020085710995e+00	6.251782356080466674e-02	2.259796065710903065e-02	1.561448049081281169e+04	6.591769805292706508e+01	5.361342442113042894e-02	2.769935252828500949e-01	2.821343869980779129e-01	-3.003632084319434981e+01	5.361342442113118528e-02	2.769935252828499284e-01	2.821343869980778574e-01	-3.003632084319435336e+01
1.055718475073314209e+12	1.663206522115284525e+00	1.906991470823721224e-02	8.438903748802797367e+00	2.765892273559841019e+00	6.343441303784465302e-02	2.293452049605728196e-02	1.547300944243540289e+04	6.585556513460004169e+01	1.493025406167092506e-01	2.271592855441342262e-01	2.718319143211952449e-01	-3.042659167459361313e+01	1.493025406167082236e-01	2.271592855441350867e-01	2.718319143211953559e-01	-3.042659167459360603e+01
1.065493646138807861e+12	1.663278528228407938e+00	1.944538745506994154e-02	8.684736102134259284e+00	2.766117339372381245e+00	6.468619085419975712e-02	2.338519408901024513e-02	1.519736580424162275e+04	6.573285585188418167e+01	2.170065207831058385e-01	1.469059139052591723e-01	2.620556765321598314e-01	-3.082082786454137846e+01	2.170065207831075038e-01	1.469059139052568408e-01	2.620556765321598869e-01	-3.082082786454138912e+01
1.075268817204301514e+12	1.663479352328958161e+00	1.963698233615989580e-02	8.850768102235234025e+00	2.766777944549499768e+00	6.533142931650090524e-02	2.361281990309434947e-02	1.464846312558465615e+04	6.548172647601286656e+01	2.534856106339053450e-01	4.636100469032242849e-02	2.576903132722298539e-01	-3.123503181330492495e+01	2.534856106339053450e-01	4.636100469032278237e-02	2.576903132722299095e-01	-3.123503181330492495e+01
1.085043988269795166e+12	1.663459751717439650e+00	1.947158186542318620e-02	8.856002716248434936e+00	2.766719203083503942e+00	6.478038547080530729e-02	2.341415254522673586e-02	1.380762866433658201e+04	6.507817537748034908e+01	2.498100178656919301e-01	-5.626926143100274835e-02	2.560688868411152286e-01	-3.163747722340868407e+01	2.498100178656917636e-01	-5.626926143100432348e-02	2.560688868411153951e-01	-3.163747722340869117e+01
1.094819159335288818e+12	1.662756703892893650e+00	1.945683484427800786e-02	8.929018906251034338e+00	2.764381287918602492e+00	6.470396514772019936e-02	2.340630991480847217e-02	9.266860278826203285e+03	6.235587196088926731e+01	2.132933682688188948e-01	-1.354062031563197932e-01	2.526438220116782318e-01	-3.198156733051860812e+01	2.132933682688202548e-01	-1.354062031563179058e-01	2.526438220116783984e-01	-3.198156733051859746e+01
1.104594330400782471e+12	1.663192368264140741e+00	1.930835110414269237e-02	8.939992579549441487e+00	2.765836041429720282e+00	6.422700440034924407e-02	2.322155161704701765e-02	7.728770759101102158e+03	6.111687276395252866e+01	1.388276983526855746e-01	-2.129231932672104033e-01	2.541838233661026791e-01	-3.240893709731771821e+01	1.388276983526871289e-01	-2.129231932672095151e-01	2.541838233661028457e-01	-3.240893709731771111e+01
1.114369501466276123e+12	1.663193773166220746e+00	2.003928909871109665e-02	9.360535386729633700e+00	2.765811953991308414e+00	6.665844169530804608e-02	2.410085819432303961e-02	8.965335788702082937e+03	6.213005318533583221e+01	4.110009382972316938e-02	-2.346057752562976384e-01	2.381786881658820298e-01	-3.281329488246529991e+01	4.110009382972280162e-02	-2.346057752562976384e-01	2.381786881658819743e-01	-3.281329488246530701e+01
1.124144672531769775e+12	1.663458860917939264e+00	2.049478745023975215e-02	9.657279177238361711e+00	2.766675345653777818e+00	6.818447157346219090e-02	2.464491241466927260e-02	1.289860261685509795e+04	6.461326593308164945e+01	-5.347277592598536494e-02	-2.207702206065508266e-01	2.271537542544603550e-01	-3.322435651880022078e+01	-5.347277592598791846e-02	-2.207702206065502437e-01	2.271537542544603827e-01	-3.322435651880022789e+01
1.133919843597263428e+12	1.663715673149377183e+00	2.072797642006700761e-02	9.852091180127073855e+00	2.767520192076414531e+00	6.897091848547240445e-02	2.492155926556218273e-02	1.348604849537163864e+04	6.491730201226729946e+01	-1.348475069837554996e-01	-1.764447537221972007e-01	2.220734141130378814e-01	-3.363928034977332970e+01	-1.348475069837568874e-01	-1.764447537221962292e-01	2.220734141130379646e-01	-3.363928034977333681e+01
1.143695014662757080e+12	1.663606294045637313e+00	2.101962848437346695e-02	1.007684143793354181e+01	2.767144076806638431e+00	6.993677249020932574e-02	2.527399027625562566e-02	1.326249205550419902e+04	6.480318929516730009e+01	-1.859881629801602709e-01	-1.070203842925140231e-01	2.145808924924398620e-01	-3.403537305991022066e+01	-1.859881629801594938e-01	-1.070203842925153970e-01	2.145808924924398897e-01	-3.403537305991021356e+01
1.153470185728250732e+12	1.663281189686268480e+00	2.171663624762277048e-02	1.049997080904720725e+01	2.766032703674256688e+00	7.224174514785988710e-02	2.611745878922459504e-02	1.049463707669240466e+04	6.320524047557994862e+01	-1.986382058999449918e-01	-3.004613404056197604e-02	2.008977526353452336e-01	-3.440739661063732768e+01	-1.986382058999446865e-01	-3.004613404056424159e-02	2.008977526353452614e-01	-3.440739661063732058e+01
1.163245356793744385e+12	1.662758148032997152e+00	2.215099410432368188e-02	1.080074493891400778e+01	2.764273992310312789e+00	7.366349186799016346e-02	2.664840463460136852e-02	4.720678879291269368e+03	5.775135951527682465e+01	-1.888250574886183586e-01	3.989857304110790148e-02	1.929942964605344258e-01	-3.476575532978985450e+01	-1.888250574886181921e-01	3.989857304110853292e-02	1.929942964605343980e-01	-3.476575532978986161e+01
1.173020527859238037e+12	1.663584736287362809e+00	2.243758059905212252e-02	1.103242031745760521e+01	2.767010729785155387e+00	7.465363320760114163e-02	2.697988569541890508e-02	1.020599529754687137e+04	6.301485203857067319e+01	-1.462858560715324385e-01	1.158776259778063200e-01	1.866204058746885053e-01	-3.522744378031811152e+01	-1.462858560715308565e-01	1.158776259778082213e-01	1.866204058746884775e-01	-3.522744378031812573e+01
1.182795698924731689e+12	1.663481807942493340e+00	2.401840830674207769e-02	1.190811777061874466e+01	2.766594841418037021e+00	7.990837054800062345e-02	2.888329340881841747e-02	1.235170775773987043e+04	6.431750426647960239e+01	-8.013513879458827871e-02	1.426457134786778547e-01	1.636136914914793350e-01	-3.561647514012602045e+01	-8.013513879458758482e-02	1.426457134786781877e-01	1.636136914914793072e-01	-3.561647514012602755e+01
1.192570869990225342e+12	1.661925717338972763e+00	2.511828797537608848e-02	1.255634943343729226e+01	2.761366161561845001e+00	8.348945752360760475e-02	3.023483762703366856e-02	1.242291196480159124e+04	6.435674496173702153e+01	-3.394746690404017858e-02	1.451809273888267637e-01	1.490970562643028630e-01	-3.589861384927724686e+01	-3.394746690404031736e-02	1.451809273888266805e-01	1.490970562643028074e-01	-3.589861384927724686e+01
