Repository: alperensar/UoB_VNA_Extraction

# VNA Parameter Extraction Algorithm
MATLAB software for extracting permittivity and loss tangent from VNA measurements.

**Initialisation Correction.** Configuration discovery and the Optimization Toolbox check have been corrected. The extraction calculations are unchanged.

The software supports GRL and TRL workflows, CSV and Touchstone inputs, and interactive fit settings.

## Measurement data and configuration

The example [folder_struct](folder_struct) shows a material directory with measurement-system and frequency-band subdirectories. The material name must match an entry in `Materials` in [src/config_VNA.json](src/config_VNA.json).

File: folder_struct/RADIX_2.8_HT/TOPTICA_UoB/Collimated/Processed_Revision/NR_FP/RADIX_2.8_HT_TOPTICA_UoB_6_NR_FP_L2.92mm.txt (part 1 of 2)
freq_roi_Hz	n_opt	k_opt	alpha_cm	eps_r	eps_i	loss_tan	DR	alpha_max	H_meas_real	H_meas_imag	H_meas_mag	H_meas_phase	H_model_real	H_model_imag	H_model_mag	H_model_phase
3.030303030303031616e+11	1.670449327095370862e+00	7.740742776408984956e-03	9.832361947966798965e-01	2.790341035294646499e+00	2.586103712414148173e-02	9.268056053732758037e-03	1.279853650365473368e+04	6.478121798622403560e+01	8.245228578725731783e-01	1.435138248289855312e-01	8.369194471819855208e-01	1.723303645408980622e-01	8.245228572640646014e-01	1.435138246714973420e-01	8.369194465554843365e-01	1.723303644801882639e-01
3.128054740957968140e+11	1.671094782488379948e+00	8.333640060718672943e-03	1.092693210462989617e+00	2.792488322503224207e+00	2.785260484920623961e-02	9.974116856552792121e-03	1.556644782113134170e+04	6.612236254608595232e+01	7.714610792336760170e-01	-2.564114193577108902e-01	8.129569562710093900e-01	-3.208843550689362001e-01	7.714610792336755729e-01	-2.564114193577113898e-01	8.129569562710091679e-01	-3.208843550689369772e-01
3.225806451612904663e+11	1.671369126021030382e+00	7.577764855132229638e-03	1.024633596719309425e+00	2.793417332896103389e+00	2.533048444623046958e-02	9.067919837086725263e-03	1.408947927574106143e+04	6.543948794191628338e+01	5.974402128001834456e-01	-4.868448312679994339e-01	7.706832667205739673e-01	-6.837512528002612777e-01	5.974402128001962131e-01	-4.868448312680105361e-01	7.706832667205908427e-01	-6.837512528002619439e-01
3.323558162267841187e+11	1.670932022239338899e+00	7.439118832161887782e-03	1.036367870676792258e+00	2.791958482455847435e+00	2.486052374780602439e-02	8.904331459090445919e-03	1.528311087841508925e+04	6.599653138005878361e+01	4.193789813484015694e-01	-7.057182303810889401e-01	8.209244488313396371e-01	-1.034609292421403426e+00	4.193789809141447167e-01	-7.057182301117959078e-01	8.209244483779931656e-01	-1.034609292708571049e+00
3.421309872922777710e+11	1.669959178085418827e+00	8.260015242729975768e-03	1.184574611867492466e+00	2.788695428619917482e+00	2.758777653144476455e-02	9.892717665872005628e-03	1.697695422426422374e+04	6.671652614630730227e+01	6.371447197086564651e-02	-8.098362042116150628e-01	8.123387295890815984e-01	-1.492282306040100925e+00	6.371447197086034520e-02	-8.098362042116051818e-01	8.123387295890712734e-01	-1.492282306040106477e+00
3.519061583577714233e+11	1.670178672431710476e+00	8.651692781615771127e-03	1.276195231517047501e+00	2.789421946057763613e+00	2.889974552857208293e-02	1.036047829530255780e-02	1.551383450296923183e+04	6.609917082851916348e+01	-2.247165784651306286e-01	-7.121935135065593503e-01	7.468046205788319014e-01	-1.876436885309960001e+00	-2.247165784651333209e-01	-7.121935135065604605e-01	7.468046205788336778e-01	-1.876436885309963110e+00
3.616813294232650757e+11	1.670870719009654559e+00	8.585757901307659867e-03	1.301649001787107629e+00	2.791735244405100236e+00	2.869138295560150556e-02	1.027725784997045658e-02	1.657058486472296863e+04	6.655056619790647687e+01	-4.816286619558015070e-01	-6.124785342289723600e-01	7.791637330552585450e-01	-2.237164724005368477e+00	-4.816286619627737631e-01	-6.124785341835631280e-01	7.791637330238734283e-01	-2.237164724048426923e+00
3.714565004887587280e+11	1.670007083860262975e+00	8.744987851609513016e-03	1.361621293687784950e+00	2.788847185330934675e+00	2.920838332091965639e-02	1.047328210543514715e-02	1.809716804992860853e+04	6.715423326836769036e+01	-7.149638578345204332e-01	-3.518068036662770348e-01	7.968320683277642091e-01	-2.684315296075351576e+00	-7.149638578343420203e-01	-3.518068036662178599e-01	7.968320683275781358e-01	-2.684315296075319157e+00
3.812316715542523804e+11	1.669816420366796672e+00	8.925604436091088764e-03	1.426316053541277107e+00	2.788207211312033085e+00	2.980824169816724545e-02	1.069082727325008399e-02	1.694992026120763694e+04	6.670560953826762329e+01	-7.343460715851224396e-01	-4.451144895007572155e-02	7.356938370953891582e-01	-3.081053000027631050e+00	-7.343460715851218845e-01	-4.451144895007970448e-02	7.356938370953888251e-01	-3.081053000027625721e+00
3.910068426197460327e+11	1.670025927989747139e+00	9.247565111918055678e-03	1.515656954446726434e+00	2.788901082697516909e+00	3.088734701535312058e-02	1.107509592469226728e-02	1.891221067573757318e+04	6.745599246453619457e+01	-7.156714080805288702e-01	2.077368157451064401e-01	7.452114793532660375e-01	-3.424097663743791209e+00	-7.156714080811162892e-01	2.077368157454400899e-01	7.452114793539231785e-01	-3.424097663744000375e+00
4.007820136852396851e+11	1.670103648002450925e+00	9.453581037024713987e-03	1.588158105569243306e+00	2.789156824876670715e+00	3.157692035324353302e-02	1.132131405147495870e-02	1.848886689685875535e+04	6.730091475534840129e+01	-5.730527538682139710e-01	5.182623341168539621e-01	7.726482418799601737e-01	-3.876827070136474429e+00	-5.730527538669790699e-01	5.182623341155168095e-01	7.726482418781474015e-01	-3.876827070136262154e+00
4.105571847507333374e+11	1.669986145078285356e+00	9.384274360718125249e-03	1.614966485921164319e+00	2.788765660148154524e+00	3.134321632802530844e-02	1.123910007066000055e-02	1.931576505809455193e+04	6.760062255606476356e+01	-2.933048379518713444e-01	6.597863106644069608e-01	7.220427298339917588e-01	-4.294080517210773884e+00	-2.933048379518711224e-01	6.597863106644067388e-01	7.220427298339915367e-01	-4.294080517210772996e+00
4.203323558162269897e+11	1.669645468735226901e+00	9.293067236190459893e-03	1.637348258733486661e+00	2.787629630169419226e+00	3.103225520311439847e-02	1.113212991685283600e-02	1.982128061659120067e+04	6.777758960261203924e+01	-6.513223110413433881e-02	7.213352280608446021e-01	7.242697831403662745e-01	-4.622339192594752788e+00	-6.513223110452347198e-02	7.213352280624589774e-01	7.242697831420089605e-01	-4.622339192594417057e+00
4.301075268817206421e+11	1.669312040166940569e+00	9.969466774972714218e-03	1.797372671986172898e+00	2.786503297178536176e+00	3.328430184301246070e-02	1.194482772610187121e-02	1.960626097196259070e+04	6.770287516905429470e+01	2.445606943506792308e-01	7.075199204855772139e-01	7.485949312580226778e-01	-5.045191400482624822e+00	2.445606943472103945e-01	7.075199204741492442e-01	7.485949312460886684e-01	-5.045191400483231448e+00
4.398826979472142944e+11	1.669475679026175330e+00	1.044364137523208676e-02	1.925652825864703210e+00	2.787039973214734623e+00	3.487081055284289854e-02	1.251177266489682596e-02	2.050386443676075578e+04	6.800951232298639582e+01	4.876727695675540653e-01	4.995626746765173265e-01	6.981315034487732829e-01	-5.485744089255867095e+00	4.876727695675545093e-01	4.995626746765163828e-01	6.981315034487729498e-01	-5.485744089255867983e+00
4.496578690127079468e+11	1.669780766654791471e+00	1.034816988874693103e-02	1.950450392945191735e+00	2.788060724070216878e+00	3.455835010061175661e-02	1.239512102525547853e-02	2.018435537627851227e+04	6.790192894473386787e+01	6.201967693152377059e-01	2.970995062797278652e-01	6.876860833990435795e-01	-5.836445273469714756e+00	6.201967693158160211e-01	2.970995062800952380e-01	6.876860833997237021e-01	-5.836445273469594852e+00
4.594330400782015991e+11	1.669415418157234043e+00	1.029555140384776427e-02	1.982718215886791313e+00	2.786841840002383552e+00	3.437510450402762874e-02	1.233478843707837627e-02	2.138914650504156089e+04	6.829906428532230223e+01	7.247854894193392905e-01	3.191704911343257178e-02	7.254879073402537015e-01	-6.239177194177666586e+00	7.247854893831511269e-01	3.191704911422709595e-02	7.254879073041353710e-01	-6.239177194174377661e+00
4.692082111436951904e+11	1.668955295498737668e+00	1.046243156493399315e-02	2.057725289184944018e+00	2.785302315899027548e+00	3.492266112817946772e-02	1.253819412307036543e-02	2.132114746241722241e+04	6.827725244217131717e+01	6.404854801834313216e-01	-2.634994403717003109e-01	6.925702891418313856e-01	-6.673485435633205398e+00	6.404854801834303224e-01	-2.634994403717024203e-01	6.925702891418311635e-01	-6.673485435633208063e+00
4.789833822091888428e+11	1.668899481208170332e+00	1.098848884346473667e-02	2.206213709532768963e+00	2.785104731489837171e+00	3.667736666024013631e-02	1.316911577706461958e-02	2.253705032762526025e+04	6.865716282581971086e+01	4.871365054384944049e-01	-4.447533767870817112e-01	6.596268195687166047e-01	-7.023133957260372817e+00	4.871365054386535554e-01	-4.447533767871969523e-01	6.596268195689117819e-01	-7.023133957260338178e+00
4.887585532746824951e+11	1.669087480091029141e+00	1.120939475577345350e-02	2.296496011532657811e+00	2.785727365665831012e+00	3.741892089251901837e-02	1.343237007099412628e-02	2.247679393445467213e+04	6.863882368231359976e+01	2.872852330437423718e-01	-6.245508913760600134e-01	6.874566321184402140e-01	-7.422853699343407996e+00	2.872852330186994596e-01	-6.245508913336121903e-01	6.874566320694113220e-01	-7.422853699350698164e+00
4.985337243401761475e+11	1.669009099075118741e+00	1.093460008376879143e-02	2.285002120787024360e+00	2.785471807316547643e+00	3.649989406911533646e-02	1.310366666546102996e-02	2.409128154689965959e+04	6.911398631700394901e+01	-1.261384818902620657e-02	-6.762307459573971835e-01	6.763483798636865663e-01	-7.872632642690414961e+00	-1.261384818903276556e-02	-6.762307459573972945e-01	6.763483798636867883e-01	-7.872632642690423843e+00
5.083088954056697998e+11	1.668735774982609943e+00	1.104685436987476628e-02	2.353723805366598754e+00	2.784557053715342345e+00	3.686856217606599567e-02	1.324036874262407050e-02	2.398322250128005544e+04	6.908319212539187504e+01	-2.353855590089714289e-01	-6.000805568964205916e-01	6.445952498700903144e-01	-8.227794894445160878e+00	-2.353855590089895533e-01	-6.000805568964791004e-01	6.445952498701513766e-01	-8.227794894445153773e+00
5.180840664711634521e+11	1.668336741698508652e+00	1.151386708461446702e-02	2.500406439243862966e+00	2.783214914565954157e+00	3.841801499259081543e-02	1.380346691573480257e-02	2.521052120597845351e+04	6.942505527650769181e+01	-4.458412075084962067e-01	-4.881752208914210689e-01	6.611273921151821220e-01	-8.594086097544625602e+00	-4.458412075037048172e-01	-4.881752208485190536e-01	6.611273920802721582e-01	-8.594086097583033990e+00
5.278592375366571045e+11	1.668625082576737251e+00	1.187962183802010463e-02	2.628511631987641373e+00	2.784168540789208723e+00	3.964526994089341561e-02	1.423953663726673993e-02	2.521343408741411622e+04	6.942584669767296646e+01	-6.044056386199865294e-01	-2.348773210999644534e-01	6.484393047639305241e-01	-9.054130030795255024e+00	-6.044056386199803121e-01	-2.348773210999637040e-01	6.484393047639245289e-01	-9.054130030795251471e+00
5.376344086021507568e+11	1.668761520521766295e+00	1.188301207742065678e-02	2.677951796586430344e+00	2.784623806398085488e+00	3.965982660539001808e-02	1.424243609289904677e-02	2.657689042292060913e+04	6.978660366522289848e+01	-6.163404651826061009e-01	7.572328009036529903e-03	6.163869800482386641e-01	-9.437063292450005747e+00	-6.163404651826230873e-01	7.572328009032967648e-03	6.163869800482555394e-01	-9.437063292449998642e+00
5.474095796676444092e+11	1.668435723810966165e+00	1.162026619260436364e-02	2.666352912995707314e+00	2.783542733902235611e+00	3.877533447186792132e-02	1.393020987233379443e-02	2.492081978354668536e+04	6.934588395363448399e+01	-5.965497110567515859e-01	2.313399086958415618e-01	6.398356907185579479e-01	-9.794720042079029909e+00	-5.965497110414058612e-01	2.313399087094407114e-01	6.398356907091672374e-01	-9.794720042107517344e+00
5.571847507331380615e+11	1.667880277591534677e+00	1.146943428770148821e-02	2.678738876088803345e+00	2.781693072455934779e+00	3.825928648717884933e-02	1.375395684952403046e-02	1.827662228737384066e+04	6.722182451301851813e+01	-4.532947116634502560e-01	4.637940188063340297e-01	6.485221565240316677e-01	-1.022162414235787509e+01	-4.532947116634161167e-01	4.637940188062610880e-01	6.485221565239556174e-01	-1.022162414235783423e+01
5.669599217986317139e+11	1.667776477877049635e+00	1.223135480962610211e-02	2.906806250615481702e+00	2.781328774119498082e+00	4.079833168812546651e-02	1.466864761467879218e-02	2.484837157827257033e+04	6.932594101673592490e+01	-2.243420861484627105e-01	5.553810219643093848e-01	5.989803428957956033e-01	-1.061167369506621228e+01	-2.243420861484640982e-01	5.553810219643082746e-01	5.989803428957951592e-01	-1.061167369506621050e+01
5.767350928641253662e+11	1.668085472262263780e+00	1.277899803910277632e-02	3.089316062798138862e+00	2.782345839981536173e+00	4.263292195819059355e-02	1.532265376416093103e-02	2.571315086977635656e+04	6.956028254273468292e+01	-6.760093594046259237e-03	5.961964128237366989e-01	5.962347369361262750e-01	-1.098423607122390422e+01	-6.760093594041748088e-03	5.961964128237361438e-01	5.962347369361257199e-01	-1.098423607122391132e+01
5.865102639296190186e+11	1.668312351489110057e+00	1.258980398663452939e-02	3.095164576273950363e+00	2.783107598966701790e+00	4.200745098745845008e-02	1.509372149429463912e-02	2.569359717596566043e+04	6.955507143008901494e+01	2.557175532070516955e-01	5.546952942127859609e-01	6.108013887017698096e-01	-1.142754256375385324e+01	2.557175532069292934e-01	5.546952942126399666e-01	6.108013887015860677e-01	-1.142754256375377153e+01
5.962854349951126709e+11	1.668105426064407926e+00	1.235387975505243541e-02	3.087782718614653810e+00	2.782423094120517693e+00	4.121514770470040973e-02	1.481268172040093797e-02	2.560722083395115260e+04	6.953200434648319117e+01	4.331895327634699977e-01	3.950860232495355118e-01	5.862986756449019010e-01	-1.182694346102467620e+01	4.331895327634708304e-01	3.950860232495326807e-01	5.862986756449006798e-01	-1.182694346102467975e+01
6.060606060606063232e+11	1.667625072269895314e+00	1.252014426738626458e-02	3.180640246899200108e+00	2.780816627650697370e+00	4.175781297745907034e-02	1.501638495765796055e-02	2.602323056587280735e+04	6.964239409109028145e+01	5.382009579859777793e-01	2.261096772719569381e-01	5.837686676527378271e-01	-1.216863953010589761e+01	5.382009579859905468e-01	2.261096772719883019e-01	5.837686676527618079e-01	-1.216863953010585675e+01
6.158357771260999756e+11	1.667414093085166638e+00	1.310130900635282820e-02	3.381962337257018891e+00	2.780098113521348946e+00	4.369061455011265249e-02	1.571549375815838381e-02	2.618575090691312653e+04	6.968504081439694176e+01	5.857093819451522076e-01	-1.014187695936989708e-02	5.857971814261581089e-01	-1.258368442876568949e+01	5.857093819450081007e-01	-1.014187695933862175e-02	5.857971814260134469e-01	-1.258368442876563975e+01
6.256109481915936279e+11	1.667602963645973935e+00	1.344157644210328476e-02	3.524874894810110515e+00	2.780718968383586898e+00	4.483042542185068646e-02	1.612188284093674789e-02	2.658214982774219970e+04	6.978795910813721548e+01	5.010973728310595954e-01	-2.374582047297994492e-01	5.545132785170155953e-01	-1.300890177149816473e+01	5.010973728310595954e-01	-2.374582047297990606e-01	5.545132785170154843e-01	-1.300890177149816473e+01
6.353861192570872803e+11	1.667805076976328182e+00	1.333209927916035285e-02	3.550793556042228349e+00	2.781396029916826329e+00	4.447068572907216660e-02	1.598862055268051793e-02	2.656069399662512296e+04	6.978242787026070459e+01	3.786015869443244419e-01	-3.998299569042278456e-01	5.506388617549596853e-01	-1.337903271641163094e+01	3.786015869443313808e-01	-3.998299569042220725e-01	5.506388617549602404e-01	-1.337903271641161496e+01
6.451612903225809326e+11	1.667499425936398216e+00	1.320884017690816814e-02	3.572087991035918009e+00	2.780379862039398464e+00	4.405146682456000801e-02	1.584368647823841680e-02	2.598541017384030420e+04	6.963243149872685933e+01	1.997844819132586491e-01	-5.323577777775577724e-01	5.686111525230654884e-01	-1.377814874750639262e+01	1.997844819132452987e-01	-5.323577777774716191e-01	5.686111525229800012e-01	-1.377814874750636065e+01
6.549364613880745850e+11	1.667145105332451527e+00	1.342556227309095636e-02	3.685707050667291984e+00	2.779192556511602241e+00	4.476472085983922156e-02	1.610709583794624894e-02	2.638343842092431441e+04	6.973656032974805896e+01	-2.877985460788282449e-02	-5.448309305861173124e-01	5.455905268189554791e-01	-1.418994135135289625e+01	-2.877985460788362940e-02	-5.448309305861170904e-01	5.455905268189553681e-01	-1.418994135135289802e+01
6.647116324535682373e+11	1.667059194606291816e+00	1.379707967509372427e-02	3.844232201968881046e+00	2.778895998913817333e+00	4.600109706216116284e-02	1.655373107886784489e-02	2.566930211155080178e+04	6.954859120161198405e+01	-2.127438513612946447e-01	-4.807596307866620067e-01	5.257278467859242133e-01	-1.455377980752460587e+01	-2.127438513612980586e-01	-4.807596307866600083e-01	5.257278467859237692e-01	-1.455377980752461298e+01
6.744868035190618896e+11	1.667224836102503271e+00	1.397399834401407727e-02	3.950784175480634097e+00	2.779443381487300524e+00	4.659559419759104482e-02	1.676436170923453067e-02	2.514800391855467024e+04	6.940804743859077064e+01	-3.922485733134880026e-01	-3.644371065819170807e-01	5.354188527874848003e-01	-1.495930288655699769e+01	-3.922485733134792873e-01	-3.644371065819247413e-01	5.354188527874836900e-01	-1.495930288655697638e+01
6.842619745845555420e+11	1.667123955597605622e+00	1.392852041179977809e-02	3.994997872484081114e+00	2.779108279646545387e+00	4.644114008908327429e-02	1.671080627883624048e-02	2.487563180745775389e+04	6.933345179983574269e+01	-4.974908585297275199e-01	-1.668243013711123435e-01	5.247165919318780292e-01	-1.538441554125933841e+01	-4.974908585297291297e-01	-1.668243013711083189e-01	5.247165919318782512e-01	-1.538441554125934729e+01
6.940371456500491943e+11	1.666882322935687055e+00	1.391482601395838993e-02	4.048085312062895902e+00	2.778303056132473525e+00	4.638875501878577529e-02	1.669679443946660985e-02	2.387875387386153670e+04	6.905328892220671833e+01	-5.092424921045288766e-01	2.108800789827421432e-02	5.096789380011194082e-01	-1.574935016412286259e+01	-5.092424921045287656e-01	2.108800789827427330e-02	5.096789380011192971e-01	-1.574935016412286259e+01
7.038123167155428467e+11	1.666755089726642991e+00	1.427089571614275493e-02	4.210146967104194893e+00	2.777868870665128664e+00	4.757217613967816561e-02	1.712542180880105916e-02	2.324333912735600825e+04	6.886854047212843000e+01	-4.671792197360674637e-01	2.112457375555113204e-01	5.127194018062636305e-01	-1.613262262935774416e+01	-4.671792197360714605e-01	2.112457375555069905e-01	5.127194018062655179e-01	-1.613262262935773350e+01
7.135874877810364990e+11	1.666793328552918618e+00	1.451909289141415683e-02	4.342860420058422655e+00	2.777989196050127951e+00	4.840065433609844203e-02	1.742290949328266156e-02	2.303199372477524594e+04	6.880597020128908525e+01	-3.288423571752400187e-01	3.784740832729719950e-01	5.013780286190098190e-01	-1.656341566150704026e+01	-3.288423571752424612e-01	3.784740832729706073e-01	5.013780286190103741e-01	-1.656341566150703315e+01
7.233626588465301514e+11	1.666867932366169036e+00	1.453916027120568180e-02	4.408436313107612747e+00	2.778237316769275544e+00	4.846972003920992783e-02	1.744621301666692686e-02	2.291366238936382797e+04	6.877068618371791331e+01	-1.559530285735186150e-01	4.584186189600249484e-01	4.842199679179590710e-01	-1.695084375013981060e+01	-1.559530285735162836e-01	4.584186189600257255e-01	4.842199679179590710e-01	-1.695084375013981415e+01
7.331378299120238037e+11	1.666672679721092898e+00	1.449307714676337233e-02	4.453848033842479737e+00	2.777587772043506487e+00	4.831043145120127863e-02	1.739294503577781814e-02	2.304293987666098838e+04	6.880922495792857774e+01	2.221993559895586723e-02	4.916296102213570940e-01	4.921314856666105242e-01	-1.732392535353378804e+01	2.221993559895335882e-02	4.916296102213577601e-01	4.921314856666110793e-01	-1.732392535353378094e+01
7.429130009775174561e+11	1.666319542567850531e+00	1.475019058027402311e-02	4.593299366644084891e+00	2.776403249821376207e+00	4.915706164102165432e-02	1.770530330714180020e-02	2.267028798737955367e+04	6.869754047935266783e+01	2.133277395843786450e-01	4.359159240276242464e-01	4.853157913122526090e-01	-1.773387369385455870e+01	2.133277395843777291e-01	4.359159240276245795e-01	4.853157913122524980e-01	-1.773387369385455870e+01
7.526881720430111084e+11	1.666168162322807067e+00	1.497243285379177072e-02	4.723855742836067684e+00	2.775892171392598584e+00	4.989318186700771041e-02	1.797374638006111677e-02	1.807683024678073343e+04	6.714653081047438832e+01	3.459263756686876135e-01	3.089181625003557530e-01	4.637838812484433859e-01	-1.812061220847876797e+01	3.459263756686876135e-01	3.089181625003556420e-01	4.637838812484432194e-01	-1.812061220847876797e+01
7.624633431085047607e+11	1.666393383446553855e+00	1.523126238792258010e-02	4.867926696762189920e+00	2.776634917040523565e+00	5.076254972954508810e-02	1.828203967976112232e-02	2.303466206337415861e+04	6.880676375442963888e+01	4.341571328235289129e-01	1.542695177734338396e-01	4.607510174656103130e-01	-1.850813973781788491e+01	4.341571328235288574e-01	1.542695177734335066e-01	4.607510174656101465e-01	-1.850813973781788846e+01
7.722385141739984131e+11	1.666454722889532558e+00	1.523695542959733855e-02	4.932178842148345232e+00	2.776839178630065241e+00	5.078339267621958392e-02	1.828820086774820761e-02	2.359784393257172997e+04	6.897222747577421842e+01	4.609454196035599471e-01	-3.775805257920504532e-02	4.624892975930102179e-01	-1.893128780916964615e+01	4.609454196035604467e-01	-3.775805257920194363e-02	4.624892975930104400e-01	-1.893128780916963905e+01
7.820136852394920654e+11	1.666251671448629068e+00	1.515862326414961492e-02	4.968934523215474464e+00	2.776164848746085934e+00	5.051616270149873744e-02	1.819638438413174325e-02	2.326885056316939517e+04	6.887605479620484061e+01	3.995093002866386134e-01	-2.047660303963226569e-01	4.489285112574020187e-01	-1.932318816980195919e+01	3.995093002866372256e-01	-2.047660303963255435e-01	4.489285112574020742e-01	-1.932318816980196630e+01
7.917888563049857178e+11	1.665954678972139780e+00	1.532490623776634926e-02	5.086234417349384529e+00	2.775170139637969324e+00	5.106119850323236065e-02	1.839930380264666321e-02	2.333270825822702682e+04	6.889482784581586827e+01	2.981712335796985469e-01	-3.292482540784831824e-01	4.441964625570182790e-01	-1.968444512561359616e+01	2.981712335797007674e-01	-3.292482540784812950e-01	4.441964625570183900e-01	-1.968444512561358906e+01
8.015640273704793701e+11	1.665868131833516230e+00	1.567201036123206173e-02	5.265651225345453490e+00	2.774871020749726913e+00	5.221500524508233126e-02	1.881709270615923926e-02	2.268959198222176565e+04	6.870337086234225410e+01	1.416133875737027037e-01	-4.171976427718650515e-01	4.405771495147024486e-01	-2.009311618672573729e+01	1.416133875737027870e-01	-4.171976427718651625e-01	4.405771495147025596e-01	-2.009311618672573729e+01
8.113391984359730225e+11	1.665874608653812983e+00	1.583093255146514333e-02	5.383914052805100603e+00	2.774887593332045821e+00	5.274469713759381145e-02	1.900786801755047911e-02	2.292351331053508693e+04	6.877363047492255532e+01	-3.447573647776865091e-02	-4.231074576466831161e-01	4.245097138133876458e-01	-2.050165485718229874e+01	-3.447573647776829703e-02	-4.231074576466833381e-01	4.245097138133879233e-01	-2.050165485718229874e+01
8.211143695014666748e+11	1.665906352713997673e+00	1.585699709734415819e-02	5.457751530955947672e+00	2.774992531655909200e+00	5.283254439886610893e-02	1.903880597737665770e-02	2.170736830956444101e+04	6.840022629262922749e+01	-1.861739363250345947e-01	-3.759406569958901323e-01	4.195141381994885177e-01	-2.088016984116319108e+01	-1.861739363250332346e-01	-3.759406569958909095e-01	4.195141381994885732e-01	-2.088016984116318753e+01
8.308895405669603271e+11	1.665766819540121624e+00	1.591929652359451094e-02	5.544422603354064449e+00	2.774525673079005994e+00	5.303567187884828532e-02	1.911522116859434503e-02	2.209982521007459945e+04	6.852296454038544482e+01	-3.197345653998315829e-01	-2.761174788120980828e-01	4.224583463691641283e-01	-2.127882128622258406e+01	-3.197345653998319159e-01	-2.761174788120979717e-01	4.224583463691642393e-01	-2.127882128622258406e+01
8.406647116324539795e+11	1.665582195219578621e+00	1.613796688330826345e-02	5.686706294985406807e+00	2.773903615057343508e+00	5.375822061576288058e-02	1.937998866433272502e-02	2.063664277296930959e+04	6.805372846537065357e+01	-3.885433800174591945e-01	-1.241339552526317253e-01	4.078911582788404822e-01	-2.168191245780033682e+01	-3.885433800174588614e-01	-1.241339552526322804e-01	4.078911582788403156e-01	-2.168191245780033327e+01
8.504398826979476318e+11	1.665591476646102631e+00	1.620833295834320925e-02	5.777914747222822278e+00	2.773932257018855818e+00	5.399292245211712027e-02	1.946439835201429699e-02	2.112748942251762855e+04	6.821475006177713851e+01	-3.985723251006483836e-01	2.843569697991202641e-02	3.995853941260494868e-01	-2.206237177999740240e+01	-3.985723251006480505e-01	2.843569697991171416e-02	3.995853941260491538e-01	-2.206237177999740240e+01
8.602150537634412842e+11	1.665520174115762142e+00	1.632674414939696075e-02	5.887023733366431699e+00	2.773690887812078731e+00	5.438504351689425059e-02	1.960746374293850791e-02	2.020277151496699662e+04	6.790817602965348954e+01	-3.580577175408118928e-01	1.801647112748898105e-01	4.008299543189109970e-01	-2.245733077128229382e+01	-3.580577175408121149e-01	1.801647112748899493e-01	4.008299543189112191e-01	-2.245733077128229382e+01
8.699902248289349365e+11	1.665318512009870355e+00	1.643274786326901285e-02	5.992578415940443826e+00	2.773015711240431003e+00	5.473151843978505543e-02	1.973718295858570629e-02	2.089225668756014784e+04	6.813805442946251389e+01	-2.524473754757053379e-01	2.993325318902982923e-01	3.915732907546532471e-01	-2.286131387972165641e+01	-2.524473754757030619e-01	2.993325318903003462e-01	3.915732907546533581e-01	-2.286131387972166351e+01
8.797653958944285889e+11	1.665158284933490940e+00	1.667182955091561780e-02	6.148077003714977451e+00	2.772474163982070472e+00	5.552247020341228440e-02	2.002632555596696451e-02	2.045619513234821352e+04	6.799356821626111014e+01	-1.206948166672878048e-01	3.586361296434176227e-01	3.784007297244026957e-01	-2.323731259792359083e+01	-1.206948166672889150e-01	3.586361296434171786e-01	3.784007297244026402e-01	-2.323731259792358728e+01
8.895405669599222412e+11	1.665259299705476481e+00	1.693364493371114776e-02	6.314011505065965757e+00	2.772801786924833145e+00	5.639781940754603345e-02	2.033965055615960527e-02	2.044448859997155887e+04	6.798964701191073345e+01	2.760466670898403113e-02	3.743630226981405351e-01	3.753793952627162978e-01	-2.363554938871404687e+01	2.760466670897984351e-02	3.743630226981408682e-01	3.753793952627162978e-01	-2.363554938871403621e+01
8.993157380254158936e+11	1.665274011893851158e+00	1.696135996824942732e-02	6.393843852705225039e+00	2.772849846957069708e+00	5.649062392300497476e-02	2.037276702342822113e-02	2.018303097475684990e+04	6.790147946428963621e+01	1.738409011306498442e-01	3.269474276222519293e-01	3.702908037404170627e-01	-2.405063678299291041e+01	1.738409011306474572e-01	3.269474276222528175e-01	3.702908037404166741e-01	-2.405063678299290331e+01
9.090909090909095459e+11	1.665169090006427988e+00	1.685918803305056640e-02	6.424408238766620372e+00	2.772503866091701852e+00	5.614679759048414598e-02	2.025129641014071849e-02	1.979383643055041102e+04	6.776809861859138095e+01	2.785354229749593680e-01	2.337372102157514175e-01	3.636138958995955850e-01	-2.443457110175218006e+01	2.785354229749587018e-01	2.337372102157526665e-01	3.636138958995958070e-01	-2.443457110175217650e+01
9.188660801564031982e+11	1.664820300550869048e+00	1.695729880256943711e-02	6.531276258894552988e+00	2.771339083143606441e+00	5.646171057804908605e-02	2.037344001730853268e-02	1.897729906422757267e+04	6.747952705914548233e+01	3.430331733608609213e-01	1.171799575891351169e-01	3.624953799520953535e-01	-2.480356967149177549e+01	3.430331733608612543e-01	1.171799575891333822e-01	3.624953799520950759e-01	-2.480356967149178260e+01
9.286412512218968506e+11	1.664663786649921207e+00	1.731073230503208521e-02	6.738334608298669259e+00	2.770805861130718029e+00	5.763309837715566153e-02	2.080012143241121575e-02	1.926511822699767072e+04	6.758263790061759835e+01	3.519672996004977739e-01	-2.616562268443060890e-02	3.529385496067701800e-01	-2.520694579166930893e+01	3.519672996004980514e-01	-2.616562268442679251e-02	3.529385496067701244e-01	-2.520694579166929827e+01
9.384164222873903809e+11	1.664762486112811635e+00	1.760314013407433126e-02	6.924284550515904968e+00	2.771124264625929534e+00	5.861009466598759293e-02	2.115029463462162612e-02	1.805997308506847548e+04	6.714013999153048928e+01	3.012421352285257758e-01	-1.548218186064557467e-01	3.386984197684596576e-01	-2.560748231426535426e+01	3.012421352285257758e-01	-1.548218186064557467e-01	3.386984197684596576e-01	-2.560748231426535426e+01
9.481915933528840332e+11	1.664929385062627887e+00	1.763360843938974187e-02	7.008522219499113248e+00	2.771678913098426733e+00	5.871742571085665496e-02	2.118478638826787677e-02	1.804214834579506714e+04	6.713337585663319373e+01	2.172159955740321224e-01	-2.578911112773153991e-01	3.371803879365860013e-01	-2.600354365936234657e+01	2.172159955740319282e-01	-2.578911112773154546e-01	3.371803879365858903e-01	-2.600354365936235013e+01
9.579667644183776855e+11	1.664784346246916291e+00	1.752098964785012494e-02	7.035552952971920959e+00	2.771199934430532252e+00	5.833733859299031904e-02	2.105129184949203203e-02	1.701065994338795645e+04	6.673011255960963695e+01	9.970919657421771498e-02	-3.231776900195841851e-01	3.382096143043104020e-01	-2.640427586680392835e+01	9.970919657421724314e-02	-3.231776900195841851e-01	3.382096143043102909e-01	-2.640427586680392835e+01
9.677419354838713379e+11	1.664474374758849295e+00	1.760123016925178863e-02	7.139893670410090820e+00	2.770165140925391345e+00	5.859359316190393407e-02	2.115166070652754401e-02	1.645588961259806820e+04	6.650298813766231376e+01	-2.687162425695981474e-02	-3.277352114451952958e-01	3.288349935928871481e-01	-2.678534643267310855e+01	-2.687162425695953025e-02	-3.277352114451951293e-01	3.288349935928868706e-01	-2.678534643267310855e+01
9.775171065493649902e+11	1.664325048612761426e+00	1.787399909822550217e-02	7.323779478472097537e+00	2.769658387596106941e+00	5.949628883611722541e-02	2.148145385097702947e-02	1.563070410857685420e+04	6.615058033999558518e+01	-1.420578012339148433e-01	-2.880327163808045765e-01	3.211592511467161182e-01	-2.716173056441301270e+01	-1.420578012339150376e-01	-2.880327163808045210e-01	3.211592511467161182e-01	-2.716173056441301270e+01
9.872922776148586426e+11	1.664371644506355663e+00	1.807266668532546069e-02	7.479234328619686067e+00	2.769806349755671970e+00	6.015926794334072736e-02	2.171966569021962362e-02	1.395668109600307798e+04	6.537461796904815969e+01	-2.413965925273697799e-01	-2.053802153505351891e-01	3.169437611647485942e-01	-2.756937557354687840e+01	-2.413965925273673374e-01	-2.053802153505380479e-01	3.169437611647485942e-01	-2.756937557354686774e+01
9.970674486803522949e+11	1.664439813722307759e+00	1.825101966823356597e-02	7.627826958270529367e+00	2.770026793785020036e+00	6.075544755367370126e-02	2.193316241199827488e-02	1.512878970255235436e+04	6.592701175025416660e+01	-2.934114395415424181e-01	-9.018035306805131934e-02	3.069572754200796116e-01	-2.797614660255055341e+01	-2.934114395415420851e-01	-9.018035306805219364e-02	3.069572754200795006e-01	-2.797614660255054986e+01
1.006842619745845947e+12	1.664277595603666837e+00	1.828760183727331720e-02	7.718048612376587236e+00	2.769485478847363957e+00	6.087129203018887269e-02	2.197927827934413950e-02	1.587351514042674717e+04	6.625617210620930564e+01	-3.018123348306028797e-01	2.367366956070003289e-02	3.027393732013878291e-01	-2.835261198398469418e+01	-3.018123348306029352e-01	2.367366956069944656e-02	3.027393732013878291e-01	-2.835261198398469418e+01
1.016617790811339600e+12	1.664210795203419968e+00	1.843510758206074948e-02	7.855838434644373258e+00	2.769257717680037256e+00	6.135981009760383548e-02	2.215749357882385723e-02	1.560278991068486539e+04	6.613833625150600426e+01	-2.665345491352305585e-01	1.370954994011379102e-01	2.997262781918996755e-01	-2.874940572440294773e+01	-2.665345491352298923e-01	1.370954994011391037e-01	2.997262781918996200e-01	-2.874940572440295128e+01
1.026392961876833252e+12	1.664127017216060045e+00	1.865432312630950842e-02	8.025688910119574970e+00	2.768970745657119981e+00	6.208632620474002078e-02	2.242216762387858400e-02	1.571681512607740478e+04	6.618821416813177905e+01	-1.862052495201236557e-01	2.227395259662940108e-01	2.903192921191095621e-01	-2.914883342288902668e+01	-1.862052495201248214e-01	2.227395259662930116e-01	2.903192921191095621e-01	-2.914883342288901957e+01
1.036168132942326904e+12	1.664126737559132652e+00	1.863766892753438223e-02	8.094890631693035132e+00	2.768970435956149778e+00	6.203088637617001910e-02	2.240214831139943422e-02	1.562882173406689981e+04	6.614975535621732661e+01	-8.683218303459136478e-02	2.728049722465069049e-01	2.862907279200117006e-01	-2.953697557203845037e+01	-8.683218303459012966e-02	2.728049722465073490e-01	2.862907279200117561e-01	-2.953697557203845392e+01
1.045943304007820557e+12	1.663973178131295860e+00	1.862421214041777226e-02	8.165357705459500792e+00	2.768459876262514108e+00	6.198037893096484952e-02	2.238803583985468984e-02	1.561448049081281169e+04	6.614346678962236581e+01	2.266936630404500427e-02	2.852167642105505330e-01	2.861162399364351461e-01	-2.992444465756111427e+01	2.266936630404467121e-02	2.852167642105504775e-01	2.861162399364350906e-01	-2.992444465756111427e+01
1.055718475073314209e+12	1.663813138509508738e+00	1.889542371292245171e-02	8.361687214957576941e+00	2.767917122839571142e+00	6.287690846252899646e-02	2.271632627425794124e-02	1.547300944243540289e+04	6.608112106546487041e+01	1.265778265602219010e-01	2.463703078714499506e-01	2.769842500529274831e-01	-3.031973352894195983e+01	1.265778265602245101e-01	2.463703078714486461e-01	2.769842500529274831e-01	-3.031973352894197049e+01
1.065493646138807861e+12	1.663839044387998012e+00	1.925227883247993682e-02	8.598489560114158436e+00	2.767989715389722605e+00	6.406538642984939413e-02	2.314509554484714751e-02	1.519736580424162275e+04	6.595799150229993302e+01	2.027645222448723472e-01	1.721760549725100120e-01	2.660038446847866611e-01	-3.071193027133479347e+01	2.027645222448700713e-01	1.721760549725125933e-01	2.660038446847866056e-01	-3.071193027133477926e+01
1.075268817204301514e+12	1.664021381251222786e+00	1.944725300376295637e-02	8.765253419047635219e+00	2.768588961611835320e+00	6.472128960972725609e-02	2.337699474610611255e-02	1.464846312558465615e+04	6.570600200595093554e+01	2.501708437398101337e-01	7.670183847175815472e-02	2.616650971804153070e-01	-3.111842772943497337e+01	2.501708437398096896e-01	7.670183847175936209e-02	2.616650971804152515e-01	-3.111842772943496982e+01
1.085043988269795166e+12	1.664055546821506359e+00	1.930567567201464316e-02	8.780545790888018232e+00	2.768708153794269489e+00	6.425143337430595791e-02	2.320628603858267136e-02	1.380762866433658201e+04	6.530106874110497017e+01	2.592691416386845860e-01	-2.864093418508468700e-02	2.608462974953921765e-01	-3.152594840837949874e+01	2.592691416386843639e-01	-2.864093418508515537e-02	2.608462974953920099e-01	-3.152594840837950230e+01
1.094819159335288818e+12	1.663387237466003699e+00	1.928412694600607422e-02	8.849760789436494690e+00	2.766485224212713590e+00	6.415394129532153711e-02	2.318969236988369098e-02	9.266860278826203285e+03	6.256944140967130608e+01	2.299806861370645716e-01	-1.135992994021080976e-01	2.565071476990939958e-01	-3.187472362837682383e+01	2.299806861370656819e-01	-1.135992994021060992e-01	2.565071476990941068e-01	-3.187472362837681672e+01
1.104594330400782471e+12	1.663814546365482983e+00	1.906039238404920802e-02	8.825184789608501390e+00	2.767915546139543714e+00	6.342591621602987340e-02	2.291468621739236808e-02	7.728770759101102158e+03	6.132619862881519879e+01	1.651426170461805232e-01	-1.995438637795968750e-01	2.590170603202648913e-01	-3.229537740449086414e+01	1.651426170461800236e-01	-1.995438637795972914e-01	2.590170603202648913e-01	-3.229537740449087124e+01
1.114369501466276123e+12	1.663804874156456393e+00	1.975378892765733418e-02	9.227175643232643054e+00	2.767856447089783067e+00	6.573290060178822725e-02	2.374866683237925741e-02	8.965335788702082937e+03	6.234284920268466124e+01	6.940048367931404838e-02	-2.345595556626500211e-01	2.446111450600371995e-01	-3.269905406855170327e+01	6.940048367931482554e-02	-2.345595556626498546e-01	2.446111450600372272e-01	-3.269905406855170327e+01
1.124144672531769775e+12	1.664053021661541010e+00	2.030173727880453527e-02	9.566312661713860521e+00	2.768660298364367556e+00	6.756633452754687297e-02	2.440398143732649960e-02	1.289860261685509795e+04	6.483456697748033548e+01	-2.878199031548402467e-02	-2.294564747746127564e-01	2.312545713764662392e-01	-3.311150664570351410e+01	-2.878199031548164116e-02	-2.294564747746129785e-01	2.312545713764661559e-01	-3.311150664570349988e+01
1.133919843597263428e+12	1.664364814225306688e+00	2.052582415506475078e-02	9.756007389470918056e+00	2.769688925373995136e+00	6.832491901333132001e-02	2.466880608410033232e-02	1.348604849537163864e+04	6.513964438310084404e+01	-1.158508409967020369e-01	-1.938386556858163745e-01	2.258203750721524405e-01	-3.352542467390976810e+01	-1.158508409967039660e-01	-1.938386556858151533e-01	2.258203750721523850e-01	-3.352542467390977521e+01
1.143695014662757080e+12	1.664340686699782523e+00	2.078290234767026998e-02	9.963354572761490502e+00	2.769597992374310813e+00	6.917965992987211432e-02	2.497823154130972972e-02	1.326249205550419902e+04	6.502514082886997926e+01	-1.773346146470297646e-01	-1.296019930764095440e-01	2.196457196518708521e-01	-3.392639821627337682e+01	-1.773346146470300422e-01	-1.296019930764091832e-01	2.196457196518708799e-01	-3.392639821627338392e+01
1.153470185728250732e+12	1.664054190267361566e+00	2.144869904509096037e-02	1.037042345313246550e+01	2.768616301455637529e+00	7.138359504353433693e-02	2.578313036949303819e-02	1.049463707669240466e+04	6.342171901952480795e+01	-1.992843195582510996e-01	-5.172009970102140614e-02	2.058863976441346333e-01	-3.430359217214359546e+01	-1.992843195582513771e-01	-5.172009970102013632e-02	2.058863976441346333e-01	-3.430359217214360257e+01
1.163245356793744385e+12	1.663351446320529003e+00	2.194692983208343037e-02	1.070124393479510694e+01	2.766256366247541454e+00	7.301091495698228129e-02	2.639340151109075341e-02	4.720678879291269368e+03	5.794915846556376238e+01	-1.957136380503690376e-01	1.742042235533765651e-02	1.964874022270873266e-01	-3.464629498555115816e+01	-1.957136380503688156e-01	1.742042235534038350e-02	1.964874022270873544e-01	-3.464629498555117237e+01
1.173020527859238037e+12	1.664342522224770748e+00	2.233665321071172383e-02	1.098279494163782566e+01	2.769537105208855987e+00	7.435168348555194762e-02	2.684624926877264214e-02	1.020599529754687137e+04	6.323067850032555270e+01	-1.603099084819238629e-01	1.004564990376213413e-01	1.891844997783339033e-01	-3.511729650458585894e+01	-1.603099084819237519e-01	1.004564990376215772e-01	1.891844997783339311e-01	-3.511729650458586605e+01
1.182795698924731689e+12	1.664241505740405858e+00	2.400897550085077242e-02	1.190344106756554865e+01	2.769123358524492762e+00	7.991346707764081236e-02	2.885876023963848333e-02	1.235170775773987043e+04	6.453779232438446911e+01	-9.578195888935994717e-02	1.341094173939889056e-01	1.648014547339864133e-01	-3.550811778737197244e+01	-9.578195888935930880e-02	1.341094173939893219e-01	1.648014547339863856e-01	-3.550811778737197244e+01
1.192570869990225342e+12	1.662659934349584256e+00	2.520124412663626162e-02	1.259781827971761814e+01	2.763802954585833582e+00	8.380219781024178527e-02	3.032133592273399472e-02	1.242291196480159124e+04	6.457716741939273675e+01	-4.984018472402422517e-02	1.403757809233634191e-01	1.489610817736262971e-01	-3.578715040839377082e+01	-4.984018472402435007e-02	1.403757809233634191e-01	1.489610817736263249e-01	-3.578715040839377082e+01
