Repository: alperensar/UoB_VNA_Extraction

# VNA Parameter Extraction Algorithm
MATLAB software for extracting permittivity and loss tangent from VNA measurements.

**Initialisation Correction.** Configuration discovery and the Optimization Toolbox check have been corrected. The extraction calculations are unchanged.

The software supports GRL and TRL workflows, CSV and Touchstone inputs, and interactive fit settings.

## Download and start

Download this repository using **Code → Download ZIP** and extract it, or clone `https://github.com/alperensar/UoB_VNA_Extraction.git`. Open the extracted repository folder in MATLAB. Keep `src/runAllMaterials.m` and `src/config_VNA.json` together.

In the MATLAB Command Window, run:

```matlab
addpath(fullfile(pwd, 'src'));
runAllMaterials
```

Use this same command on Windows, macOS, or Linux after opening the repository folder in MATLAB. No permanent MATLAB path change is needed. If you prefer to start from another folder, replace `pwd` with the absolute path to the extracted repository. For example:

```matlab
addpath(fullfile('C:', 'Users', 'YourName', 'Documents', 'UoB_VNA_Extraction', 'src'));
runAllMaterials
```

The second example shows the Windows path form; replace every example directory with the one on your computer. On macOS or Linux, use the same command with a path under your home directory.

When prompted, select the measurement root directory. The default `FilePatterns.rootDir` in `src/config_VNA.json` is empty so the software asks you to select your own data. If you set it to an existing directory, that directory is used directly. Select CSV or S2P input, then use the interactive controls to review and export the fit. You may also call `runAllMaterials('path/to/config_VNA.json')` to select a separate configuration.

## Measurement data and configuration

The example [folder_struct](folder_struct) shows a material directory with measurement-system and frequency-band subdirectories. The material name must match an entry in `Materials` in [src/config_VNA.json](src/config_VNA.json). The configuration defines material thickness and surface roughness, input patterns, GRL/TRL selection, frequency bands, and output settings. Edit these values for your own measurements before extraction. Keep the supplied configuration structure intact.

If the program reports `VNA:ConfigurationNotFound`, check that `src/config_VNA.json` exists or provide its path explicitly. If it reports `VNA:MissingOptimizationToolbox`, install or license Optimization Toolbox. If no files are found, check the selected root directory, the material names, and the CSV/S2P format selected in the first dialog.

## Citation

If you use this software in research, please cite:

A. Sari et al., “Interlaboratory mmWave and THz Quasi-Optical Characterization of Commercial Conventional and 3-D Printable Substrates,” *IEEE Transactions on Terahertz Science and Technology*, vol. 16, no. 6, pp. 737–749, 2026. [DOI: 10.1109/TTHZ.2026.3674230](https://doi.org/10.1109/TTHZ.2026.3674230).

File: folder_struct/RADIX_2.8_HT/TOPTICA_UoB/Collimated/Processed_Revision/NR_NFP/RADIX_2.8_HT_TOPTICA_UoB_1_NR_NFP_L2.96mm.txt (part 1 of 3)
freq_roi_Hz	n_opt	k_opt	alpha_cm	eps_r	eps_i	loss_tan	DR	alpha_max	H_meas_real	H_meas_imag	H_meas_mag	H_meas_phase	H_model_real	H_model_imag	H_model_mag	H_model_phase
3.030303030303031616e+11	1.671074902758439507e+00	5.416879273175734949e-03	6.880569369211280151e-01	2.792461988048068111e+00	1.810402200935269657e-02	6.483175809317788876e-03	2.182357965216076991e+04	6.751188498598696697e+01	8.452415406928718289e-01	-3.987172502388428713e-02	8.461814324181546887e-01	-4.713704708762603279e-02	8.452415406930738895e-01	-3.987172502025523174e-02	8.461814324181854419e-01	-4.713704708333079502e-02
3.128054740957968140e+11	1.673167501648536115e+00	8.961391645150505042e-03	1.175002968164102990e+00	2.799409182032586152e+00	2.998781854042107189e-02	1.071219553500485887e-02	2.654331718541846567e+04	6.883490413368058114e+01	6.929555220949407124e-01	-3.732897065536497361e-01	7.871039071309338109e-01	-4.941201358168652580e-01	6.929555220967126283e-01	-3.732897065504152123e-01	7.871039071309599011e-01	-4.941201358121797838e-01
3.225806451612904663e+11	1.669566371437642083e+00	9.233929100704385898e-03	1.248573183146197696e+00	2.787366603188817571e+00	3.083331500555094168e-02	1.106180829255715842e-02	2.402484636769204371e+04	6.816125850007102827e+01	5.256117720424038353e-01	-5.749588674837255997e-01	7.790028460844826697e-01	-8.302058876805717968e-01	5.256117720451366493e-01	-5.749588674812635691e-01	7.790028460845094260e-01	-8.302058876758501293e-01
3.323558162267841187e+11	1.670473017555389905e+00	5.941892028654101494e-03	8.277843288246115039e-01	2.790444796299729635e+00	1.985154061418826707e-02	7.114113363042483262e-03	2.606018176317686084e+04	6.871077356117342561e+01	2.571388012321906280e-01	-7.880482362679920305e-01	8.289393136920345517e-01	-1.255390606646444862e+00	2.571388012356420338e-01	-7.880482362668932428e-01	8.289393136920605309e-01	-1.255390606642075468e+00
3.421309872922777710e+11	1.672227686520107559e+00	8.925103402283821041e-03	1.279955373925356854e+00	2.796265778093649956e+00	2.984961002870762867e-02	1.067481147985065854e-02	2.894845927567723265e+04	6.942103768220452764e+01	-9.888769524721732762e-02	-7.687490349162604542e-01	7.750831277714593792e-01	-1.698728351436288087e+00	-9.888769524369801778e-02	-7.687490349167346304e-01	7.750831277714806955e-01	-1.698728351431706640e+00
3.519061583577714233e+11	1.669304983052252167e+00	1.024623852450608913e-02	1.511403730579399918e+00	2.786474141039178676e+00	3.420819405299994204e-02	1.227651588406359663e-02	2.645360294822053402e+04	6.881202584946944967e+01	-3.403887084393760198e-01	-6.675393896647530134e-01	7.493152271154093214e-01	-2.042344866043252161e+00	-3.403887084363259041e-01	-6.675393896663326387e-01	7.493152271154309707e-01	-2.042344866038668272e+00
3.616813294232650757e+11	1.669893653323907046e+00	6.963262065657380151e-03	1.055669542646258785e+00	2.788496326392870373e+00	2.325581425974475661e-02	8.339912102314977344e-03	2.825553363659235401e+04	6.925732066313304358e+01	-6.233880944269712954e-01	-5.038083889570931229e-01	8.015208101208801672e-01	-2.461885130467917904e+00	-6.233880944248760825e-01	-5.038083889597205767e-01	8.015208101209021496e-01	-2.461885130463725257e+00
3.714565004887587280e+11	1.671621235123428972e+00	8.911055114784760880e-03	1.387478473315799210e+00	2.794238146812319634e+00	2.979181791445890265e-02	1.066187502609452012e-02	3.085860545878632547e+04	6.985282924360591039e+01	-7.421257501149092217e-01	-1.768961305465398814e-01	7.629173415160748206e-01	-2.907595057763996849e+00	-7.421257501141816926e-01	-1.768961305496769554e-01	7.629173415160945826e-01	-2.907595057759775781e+00
3.812316715542523804e+11	1.669418688807511097e+00	1.076212823710226592e-02	1.719793475585768228e+00	2.786842935135597443e+00	3.593299602072311250e-02	1.289380020943833513e-02	2.890236198588863044e+04	6.941026861084814925e+01	-7.212458886480822562e-01	8.761482614834453786e-02	7.265479954227156423e-01	-3.262477411085109580e+00	-7.212458886484700571e-01	8.761482614528585955e-02	7.265479954227318515e-01	-3.262477411080865863e+00
3.910068426197460327e+11	1.669349374525841867e+00	8.239953186470820937e-03	1.350511426547783334e+00	2.786659437401304285e+00	2.751072139591456342e-02	9.872294054550725256e-03	3.224838527143669489e+04	7.015051019946400856e+01	-6.638291968018317224e-01	3.849393899470280322e-01	7.673640182203979032e-01	-3.667084524308135585e+00	-6.638291968033369628e-01	3.849393899444689127e-01	7.673640182204163329e-01	-3.667084524304266679e+00
4.007820136852396851e+11	1.671588016391919451e+00	9.136127052843964411e-03	1.534827297259953038e+00	2.794123027727546393e+00	3.054368099553599059e-02	1.093140162134417261e-02	3.152651549546891692e+04	6.999752834741290997e+01	-4.115247656199281234e-01	6.227825807985772899e-01	7.464655220870374253e-01	-4.128470056251086540e+00	-4.115247656222824069e-01	6.227825807970397420e-01	7.464655220870525243e-01	-4.128470056247319775e+00
4.105571847507333374e+11	1.669658647862735990e+00	1.098006396330778421e-02	1.889590460850061993e+00	2.787639438578181750e+00	3.666591750084565587e-02	1.315303442526515564e-02	3.293651091805504984e+04	7.029318563218893701e+01	-1.588327898947237415e-01	6.904604065615972397e-01	7.084937742668933058e-01	-4.486283595577279293e+00	-1.588327898972727026e-01	6.904604065610270291e-01	7.084937742669090710e-01	-4.486283595573592464e+00
4.203323558162269897e+11	1.668658206192476845e+00	8.834007581090199887e-03	1.556466402632623147e+00	2.784342169403551726e+00	2.948187848750542794e-02	1.058845382276449656e-02	3.379849690005446610e+04	7.046776098976033609e+01	1.143239737973018311e-01	7.355753221089640359e-01	7.444064920999226009e-01	-4.866576538552731535e+00	1.143239737947914919e-01	7.355753221093676020e-01	7.444064920999361457e-01	-4.866576538549315600e+00
4.301075268817206421e+11	1.670685950414850796e+00	9.646857651678256498e-03	1.739210201010440660e+00	2.791098483051021706e+00	3.223373908862172538e-02	1.154876450414110516e-02	3.343185354673107213e+04	7.039405631305037048e+01	4.170838782166840231e-01	5.921886295686529245e-01	7.243247437846292991e-01	-5.326001149713902372e+00	4.170838782147642809e-01	5.921886295700213854e-01	7.243247437846426218e-01	-5.326001149710647198e+00
4.398826979472142944e+11	1.669684898644791193e+00	1.169538554906257230e-02	2.156455916376109005e+00	2.787710878719325436e+00	3.905521727019659051e-02	1.400978041458107032e-02	3.496241297471601865e+04	7.069654930164230677e+01	5.703762327899385420e-01	3.721686081280776714e-01	6.810569137800693840e-01	-5.705056940951182654e+00	5.703762327887722527e-01	3.721686081298870574e-01	6.810569137800813744e-01	-5.705056940948022515e+00
4.496578690127079468e+11	1.668707412256402289e+00	9.900917299175672481e-03	1.866151043547802812e+00	2.784486399556093783e+00	3.304346817054416852e-02	1.186698853182116369e-02	3.441759822741814423e+04	7.059041990018813806e+01	6.970163819917056802e-01	1.406043232549733790e-01	7.110565466141188784e-01	-6.084133446037912840e+00	6.970163819913108849e-01	1.406043232569909318e-01	7.110565466141307578e-01	-6.084133446035021819e+00
4.594330400782015991e+11	1.670359349934416260e+00	9.828045473557350115e-03	1.892685881758919164e+00	2.790003767435495607e+00	3.283273529667427720e-02	1.176798959194715923e-02	3.647196242407992395e+04	7.098218800300801945e+01	6.854612434816551580e-01	-1.775953475239474277e-01	7.080940783381602932e-01	-6.536699695874238714e+00	6.854612434821431011e-01	-1.775953475221063449e-01	7.080940783381708403e-01	-6.536699695871549309e+00
4.692082111436951904e+11	1.669354898956825428e+00	1.182101444216178236e-02	2.324928025620993655e+00	2.786606042288711116e+00	3.946693673932431118e-02	1.416308446202503048e-02	3.635601303232257487e+04	7.096067094437101730e+01	5.366086389039079751e-01	-3.916279669683334630e-01	6.643201757120242856e-01	-6.913645933967709212e+00	5.366086389049274930e-01	-3.916279669669514019e-01	6.643201757120329454e-01	-6.913645933965124613e+00
4.789833822091888428e+11	1.668118761266575767e+00	1.095378964990606843e-02	2.199246979381844547e+00	2.782500216181841068e+00	3.654444404395189999e-02	1.313367159198224401e-02	3.842932454107052035e+04	7.133544688353316587e+01	3.658905613904526732e-01	-5.695086594410369019e-01	6.769165503169113363e-01	-7.282920209333639150e+00	3.658905613918132516e-01	-5.695086594401738145e-01	6.769165503169206621e-01	-7.282920209331258832e+00
4.887585532746824951e+11	1.669837047958065535e+00	1.055084922025211099e-02	2.161578183345862936e+00	2.788244446314038338e+00	3.523639783079288851e-02	1.263748516647246467e-02	3.832657762187904154e+04	7.131735559141071690e+01	7.726727520145332262e-02	-6.761239002148927701e-01	6.805246213465427907e-01	-7.740195507047003431e+00	7.726727520292783757e-02	-6.761239002147308996e-01	6.805246213465493410e-01	-7.740195507044822953e+00
4.985337243401761475e+11	1.669539066468760380e+00	1.197330684146693212e-02	2.502060552374218982e+00	2.787217334388659928e+00	3.997980705329344520e-02	1.434398622598352137e-02	4.107954074368275178e+04	7.178609645856126065e+01	-1.806667892736950054e-01	-6.213832149937061899e-01	6.471148187318693790e-01	-8.136930170581385013e+00	-1.806667892724348190e-01	-6.213832149940803351e-01	6.471148187318768175e-01	-8.136930170579354638e+00
5.083088954056697998e+11	1.667891937270142844e+00	1.139697846889912644e-02	2.428323813578304069e+00	2.781733623292529600e+00	3.801785699503654192e-02	1.366696533294861453e-02	4.089528255224481109e+04	7.175571844685404699e+01	-3.892581667562990955e-01	-5.260098550370069237e-01	6.543762587246940710e-01	-8.491065321008701261e+00	-3.892581667553279279e-01	-5.260098550377343418e-01	6.543762587247010654e-01	-8.491065321006846744e+00
5.180840664711634521e+11	1.668850182264027149e+00	1.099795139107776452e-02	2.388367719954675561e+00	2.784939975907876342e+00	3.670786636706207390e-02	1.318084651181593119e-02	4.298802581483040558e+04	7.209296135738988198e+01	-5.782608397370466724e-01	-3.143114486333289936e-01	6.581620511054828704e-01	-8.926903226533600133e+00	-5.782608397365166519e-01	-3.143114486343137615e-01	6.581620511054874223e-01	-8.926903226531901936e+00
5.278592375366571045e+11	1.669308218626491591e+00	1.275246880430372029e-02	2.821639699118436706e+00	2.786427303313346204e+00	4.257560196560429555e-02	1.527963852312872600e-02	4.299299274991788843e+04	7.209374208259049510e+01	-6.153887531944922662e-01	-4.783561494348726600e-02	6.172451406169945365e-01	-9.347201605205023967e+00	-6.153887531944225442e-01	-4.783561494443922674e-02	6.172451406169986443e-01	-9.347201605203476760e+00
5.376344086021507568e+11	1.667992535251737518e+00	1.231566011619410032e-02	2.775453220061750770e+00	2.782047422171420870e+00	4.108485828101861304e-02	1.476784973311180867e-02	4.531790684706268803e+04	7.244962346183686464e+01	-5.966217370319568669e-01	1.744426351825008326e-01	6.216009411740337498e-01	-9.709233014015838492e+00	-5.966217370322058899e-01	1.744426351816627252e-01	6.216009411740376356e-01	-9.709233014014431618e+00
5.474095796676444092e+11	1.668612292110184470e+00	1.111725111638479056e-02	2.550932518012636763e+00	2.784143388108818673e+00	3.710076373455066523e-02	1.332573742178992139e-02	4.249403792285708187e+04	7.201486002570325695e+01	-4.869750288635191771e-01	4.191820853553136494e-01	6.425405041080716195e-01	-1.013550156217947062e+01	-4.869750288640427027e-01	4.191820853547105208e-01	6.425405041080749502e-01	-1.013550156217822718e+01
5.571847507331380615e+11	1.668579270630913935e+00	1.223331550369201499e-02	2.857146830540573390e+00	2.784007128370979967e+00	4.082451332109654496e-02	1.466393993932924890e-02	3.116460402695741141e+04	6.991950700047556211e+01	-2.703938849904640729e-01	5.513419969842529023e-01	6.140772351087608882e-01	-1.053961307371553424e+01	-2.703938849910893505e-01	5.513419969839494783e-01	6.140772351087637748e-01	-1.053961307371440270e+01
5.669599217986317139e+11	1.667441871950579246e+00	1.283983786647275964e-02	3.051413481831068530e+00	2.780197534897614897e+00	4.281936657522653761e-02	1.540155547861221490e-02	4.237050198747851391e+04	7.199518661526883534e+01	-5.402489623210871700e-02	5.943265903361930613e-01	5.967769980432683363e-01	-1.090492240018813774e+01	-5.402489623271753555e-02	5.943265903361405478e-01	5.967769980432712229e-01	-1.090492240018711456e+01
5.767350928641253662e+11	1.668269269117387044e+00	1.228223884710743369e-02	2.969224789094368600e+00	2.782971500890363270e+00	4.098016324917819198e-02	1.472532623351238169e-02	4.384509087850389187e+04	7.222636104289952641e+01	2.035570849162923190e-01	5.686702064043775984e-01	6.040043795136059712e-01	-1.133931635192164045e+01	2.035570849157819218e-01	5.686702064045631166e-01	6.040043795136085247e-01	-1.133931635192073983e+01
5.865102639296190186e+11	1.668996567776767082e+00	1.306665396061040818e-02	3.212396675297426896e+00	2.785378805804902047e+00	4.361640122517094348e-02	1.565905547003935624e-02	4.381174866048937110e+04	7.222122035783294791e+01	4.077723216386612282e-01	4.160952318414015139e-01	5.825920598976040976e-01	-1.177087055163030982e+01	4.077723216383371541e-01	4.160952318417221463e-01	5.825920598976062070e-01	-1.177087055162952822e+01
5.962854349951126709e+11	1.667692662521683911e+00	1.310011396954138471e-02	3.274299760809078030e+00	2.781027203642648438e+00	4.369392789040395242e-02	1.571143490907701834e-02	4.366446299392291257e+04	7.219846502316933368e+01	5.228682583691177665e-01	2.449304001927940788e-01	5.773925151476738682e-01	-1.212829138744683632e+01	5.228682583689516772e-01	2.449304001931538743e-01	5.773925151476760886e-01	-1.212829138744615065e+01
6.060606060606063232e+11	1.667562167878199553e+00	1.232000512471393035e-02	3.129796534672837804e+00	2.780611801212367507e+00	4.108874890807698299e-02	1.477687352479838470e-02	4.437382703082461376e+04	7.230736286326437323e+01	5.894577541279012456e-01	2.241320241487120349e-02	5.898837135775145679e-01	-1.252836549848391812e+01	5.894577541278898103e-01	2.241320241522523973e-02	5.898837135775165663e-01	-1.252836549848331771e+01
6.158357771260999756e+11	1.668041071206913806e+00	1.347086647906867683e-02	3.477359633326507105e+00	2.782179550989411609e+00	4.493991710366204706e-02	1.615277385231312854e-02	4.465095056028261024e+04	7.234943322108389907e+01	5.192793679337024404e-01	-2.103628256523404627e-01	5.602709883423043769e-01	-1.295127035208263067e+01	5.192793679338095769e-01	-2.103628256520793383e-01	5.602709883423055981e-01	-1.295127035208212618e+01
6.256109481915936279e+11	1.667366764813988711e+00	1.407631614592226924e-02	3.691326951707437409e+00	2.779913785730027342e+00	4.694076342545065728e-02	1.688569036435913842e-02	4.532687498494424653e+04	7.245096058609843226e+01	3.920948825582788455e-01	-3.754500320716001038e-01	5.428638167265856795e-01	-1.333008634369369716e+01	3.920948825584347208e-01	-3.754500320714387329e-01	5.428638167265866787e-01	-1.333008634369328504e+01
6.353861192570872803e+11	1.667553863827780258e+00	1.313583468837273456e-02	3.498521589740771986e+00	2.780563338613998958e+00	4.380942377839788099e-02	1.575559282178954149e-02	4.529028931444566115e+04	7.244550410225613746e+01	2.148869791838551035e-01	-5.155702178622012521e-01	5.585598118100157938e-01	-1.374226665872213182e+01	2.148869791840404553e-01	-5.155702178621248688e-01	5.585598118100165710e-01	-1.374226665872177300e+01
6.451612903225809326e+11	1.668053705721202151e+00	1.351362264329573556e-02	3.654510805869020107e+00	2.782220547173289482e+00	4.508289665573479710e-02	1.620392628526110337e-02	4.430933713092382823e+04	7.229753491417376665e+01	-1.627508114537259271e-02	-5.455302106784016836e-01	5.457729280837496644e-01	-1.416699160516301248e+01	-1.627508114521165547e-02	-5.455302106784071237e-01	5.457729280837503305e-01	-1.416699160516271760e+01
6.549364613880745850e+11	1.667099248524374744e+00	1.411369129795291173e-02	3.874618468089707335e+00	2.779020708148480789e+00	4.705784831344460989e-02	1.693324852724715709e-02	4.498803982099837594e+04	7.240025645619917327e+01	-2.038242575093299203e-01	-4.874607252925713397e-01	5.283581045578740198e-01	-1.453320830059321622e+01	-2.038242575092168718e-01	-4.874607252926193013e-01	5.283581045578746860e-01	-1.453320830059298352e+01
6.647116324535682373e+11	1.666880255985316639e+00	1.371993136129627186e-02	3.822736636297607848e+00	2.778301551277115866e+00	4.573896539923700405e-02	1.646292332026087768e-02	4.377032163691830647e+04	7.221482770888731295e+01	-3.788152806744397028e-01	-3.741649420466076625e-01	5.324475755688965473e-01	-1.492874093675089675e+01	-3.788152806743707024e-01	-3.741649420466783282e-01	5.324475755688971024e-01	-1.492874093675071023e+01
6.744868035190618896e+11	1.667637182564881471e+00	1.413468650682686567e-02	3.996214569502382297e+00	2.780813983310289395e+00	4.714305756536520120e-02	1.695297055045946050e-02	4.288142370439845399e+04	7.207618337841699940e+01	-4.886251934245057771e-01	-1.746315034340305827e-01	5.188937672016936675e-01	-1.536471699140098224e+01	-4.886251934244815187e-01	-1.746315034340990557e-01	5.188937672016940006e-01	-1.536471699140084191e+01
6.842619745845555420e+11	1.667056149025202050e+00	1.465546278380701339e-02	4.203500509069023394e+00	2.778861421413329147e+00	4.886295870111097284e-02	1.758380548399540722e-02	4.241698509769890370e+04	7.200259589101183622e+01	-5.029208936011850817e-01	1.853761212123666846e-02	5.032624248677541878e-01	-1.574480648485728373e+01	-5.029208936011869691e-01	1.853761212118838070e-02	5.032624248677542989e-01	-1.574480648485718781e+01
6.940371456500491943e+11	1.666649424698067428e+00	1.411029923772227045e-02	4.104952159354150254e+00	2.777521204301820923e+00	4.703384421373480589e-02	1.693374802715776062e-02	4.071714660592244036e+04	7.172621938196920155e+01	-4.654881488311307103e-01	2.100510716695587476e-01	5.106864687964259852e-01	-1.613185539574324423e+01	-4.654881488311465310e-01	2.100510716695240532e-01	5.106864687964262073e-01	-1.613185539574316962e+01
7.038123167155428467e+11	1.667112795699731365e+00	1.441641019226262699e-02	4.253076110620591876e+00	2.779057240702942799e+00	4.806756379915409771e-02	1.729635615097864856e-02	3.963366144896241167e+04	7.154396778562716008e+01	-3.303494179865720248e-01	3.747650384665500156e-01	4.995793951124301580e-01	-1.655626897082381888e+01	-3.303494179865904545e-01	3.747650384665339729e-01	4.995793951124303245e-01	-1.655626897082377269e+01
7.135874877810364990e+11	1.666826164661438181e+00	1.509857699242144434e-02	4.516192086515758319e+00	2.778081496172763565e+00	5.033340636024653814e-02	1.811804528758014649e-02	3.927328327400294802e+04	7.148224314469406693e+01	-1.560593740812008801e-01	4.544743253258484161e-01	4.805220500861550614e-01	-1.694799055757811956e+01	-1.560593740812094843e-01	4.544743253258456406e-01	4.805220500861551725e-01	-1.694799055757810180e+01
7.233626588465301514e+11	1.666527875188219099e+00	1.473219559070402043e-02	4.466966785040998644e+00	2.777098121192437929e+00	4.910322922926644434e-02	1.768148876503591524e-02	3.907150916311454785e+04	7.144743598650150318e+01	2.914153939226842710e-02	4.831787013620077453e-01	4.840566978857201441e-01	-1.733899876006956475e+01	2.914153939226418744e-02	4.831787013620079674e-01	4.840566978857201441e-01	-1.733899876006955409e+01
7.331378299120238037e+11	1.666840671991565603e+00	1.465560799029686292e-02	4.503795168642080071e+00	2.778143038959728806e+00	4.885712694198276335e-02	1.758625321188546017e-02	3.929194823757084669e+04	7.148545391367751733e+01	2.217175196541247562e-01	4.273058543053369074e-01	4.814031072242793141e-01	-1.775739144593814700e+01	2.217175196541256721e-01	4.273058543053365743e-01	4.814031072242794806e-01	-1.775739144593814700e+01
7.429130009775174561e+11	1.666432071939494941e+00	1.534838072918829135e-02	4.779579429751553477e+00	2.776760277597550175e+00	5.115406779891491784e-02	1.842221246523065292e-02	3.865651635159394209e+04	7.137527883779210924e+01	3.514767656602992285e-01	3.001245589018165516e-01	4.621803410520993749e-01	-1.814280444722135499e+01	3.514767656603005053e-01	3.001245589018151638e-01	4.621803410520993749e-01	-1.814280444722135854e+01
7.526881720430111084e+11	1.665937552225071228e+00	1.519057162417396245e-02	4.792679299653299196e+00	2.775117174447392809e+00	5.061308741695198787e-02	1.823818031288373942e-02	3.082392620723120126e+04	6.984523088353189735e+01	4.370637738481557566e-01	1.476171089781289358e-01	4.613193614768977269e-01	-1.852383807260168780e+01	4.370637738481568668e-01	1.476171089781258272e-01	4.613193614768977824e-01	-1.852383807260169490e+01
7.624633431085047607e+11	1.666472272067165417e+00	1.530338452759804312e-02	4.890977004754532231e+00	2.776895639990700992e+00	5.100533196804762914e-02	1.836775254838832541e-02	3.927783322390820831e+04	7.148302597305657002e+01	4.521949625772874737e-01	-4.690296775288293335e-02	4.546209108304438140e-01	-1.895290922754421103e+01	4.521949625772874182e-01	-4.690296775288464726e-02	4.546209108304439250e-01	-1.895290922754421459e+01
7.722385141739984131e+11	1.666507435844820195e+00	1.580197808774139179e-02	5.115075800317511856e+00	2.776997331214591913e+00	5.266822796855588629e-02	1.896589073980855036e-02	4.023814961458117614e+04	7.164625347152254164e+01	3.840199303475671511e-01	-2.143441453096288640e-01	4.397894036157142250e-01	-1.935864158200951124e+01	3.840199303475618775e-01	-2.143441453096381899e-01	4.397894036157142250e-01	-1.935864158200953611e+01
7.820136852394920654e+11	1.665990416797694218e+00	1.557792337330123240e-02	5.106379378968235017e+00	2.775281397165130226e+00	5.190534210705732843e-02	1.870273124738887349e-02	3.967716258296749584e+04	7.155138055449084789e+01	2.778076359264763373e-01	-3.417105137094257894e-01	4.403897793530377469e-01	-1.973773989703641263e+01	2.778076359264690653e-01	-3.417105137094322287e-01	4.403897793530381355e-01	-1.973773989703643750e+01
7.917888563049857178e+11	1.666037553732279797e+00	1.545358461166421171e-02	5.128941913495427052e+00	2.775442317168889339e+00	5.149250460562369153e-02	1.855290030244584679e-02	3.978605030572358373e+04	7.156989988852785700e+01	1.197985757668307699e-01	-4.222533257831556641e-01	4.389186369826381107e-01	-2.014390421015394139e+01	1.197985757668122708e-01	-4.222533257831607156e-01	4.389186369826379441e-01	-2.014390421015398758e+01
8.015640273704793701e+11	1.666014694863363621e+00	1.610462317821326900e-02	5.411005149783400192e+00	2.775345604612954542e+00	5.366107774028086586e-02	1.933491729862031258e-02	3.868943279238571267e+04	7.138103042383619368e+01	-5.297670022895990122e-02	-4.176299058757187987e-01	4.209765659141976868e-01	-2.054652918161314901e+01	-5.297670022899352710e-02	-4.176299058757145244e-01	4.209765659141976313e-01	-2.054652918161323072e+01
8.113391984359730225e+11	1.665589559018724186e+00	1.622951414127528011e-02	5.519466965786818946e+00	2.773925181982926258e+00	5.406341860330968196e-02	1.948986185873359533e-02	3.908830658075419342e+04	7.145034048595420018e+01	-2.017482618395334826e-01	-3.618592720093313786e-01	4.143000046999713026e-01	-2.092896007864790420e+01	-2.017482618395740335e-01	-3.618592720093086190e-01	4.143000046999711916e-01	-2.092896007864801433e+01
8.211143695014666748e+11	1.665793546590477181e+00	1.606021450519383789e-02	5.527696055256470231e+00	2.774610209372527336e+00	5.350600335922133660e-02	1.928415140205283484e-02	3.701458219127566554e+04	7.108198281759531767e+01	-3.298597139471204365e-01	-2.498178775496601445e-01	4.137830383530637923e-01	-2.134296269054106432e+01	-3.298597139471536877e-01	-2.498178775496158743e-01	4.137830383530636258e-01	-2.134296269054119932e+01
8.308895405669603271e+11	1.665872806470872103e+00	1.637614469814366661e-02	5.703535120764440691e+00	2.774864029223965467e+00	5.456114825493936504e-02	1.966263848618134136e-02	3.768378483220870112e+04	7.120306227226093654e+01	-3.915530034555879668e-01	-9.600095534983683898e-02	4.031500191531348642e-01	-2.175071152627878490e+01	-3.915530034556037320e-01	-9.600095534977227951e-02	4.031500191531348642e-01	-2.175071152627895188e+01
8.406647116324539795e+11	1.665413739249831160e+00	1.655889956618597850e-02	5.835034802212772931e+00	2.773328725727261190e+00	5.515483768876839471e-02	1.988759470780187416e-02	3.518882156412788754e+04	7.074016786802378931e+01	-3.915746386954040981e-01	5.492444657351418236e-02	3.954078811820055939e-01	-2.213050498872396332e+01	-3.915746386953924407e-01	5.492444657359735888e-02	3.954078811820056494e-01	-2.213050498872417648e+01
8.504398826979476318e+11	1.665437554753457894e+00	1.633829196451143731e-02	5.824242278882227453e+00	2.773415308998859352e+00	5.442081003644799742e-02	1.962230822764611179e-02	3.602579467823004234e+04	7.089901327635166695e+01	-3.388423920910599296e-01	2.050176308993926222e-01	3.960383764960047071e-01	-2.253527528940404778e+01	-3.388423920910092479e-01	2.050176308994756391e-01	3.960383764960043185e-01	-2.253527528940429292e+01
8.602150537634412842e+11	1.665507128746609888e+00	1.667543135135174728e-02	6.012751791247756827e+00	2.773635925895022503e+00	5.554609958120210189e-02	2.002645663139006674e-02	3.444900072952755727e+04	7.059658255648430725e+01	-2.236265024143968272e-01	3.135654746933951298e-01	3.851390911109782711e-01	-2.294243244859252684e+01	-2.236265024144024061e-01	3.135654746933912440e-01	3.851390911109783821e-01	-2.294243244859250552e+01
8.699902248289349365e+11	1.665123308314370609e+00	1.689969181639084522e-02	6.162860238446003613e+00	2.772350032308305678e+00	5.628014149360403839e-02	2.030051791358547866e-02	3.562468472892652062e+04	7.082335417655471588e+01	-8.834237962049083792e-02	3.661944352508684775e-01	3.766998014941252970e-01	-2.332522356874467917e+01	-8.834237962051426363e-02	3.661944352508629263e-01	3.766998014941254636e-01	-2.332522356874461522e+01
8.797653958944285889e+11	1.665076721192098264e+00	1.688610981096998198e-02	6.227097217733297718e+00	2.772195346751280098e+00	5.623333671547924018e-02	2.028476701015271763e-02	3.488112908249028260e+04	7.068082067765816134e+01	6.093665353630760284e-02	3.681290576210662358e-01	3.731384177609942676e-01	-2.372598809261227615e+01	6.093665353628043013e-02	3.681290576210707877e-01	3.731384177609943231e-01	-2.372598809261220509e+01
8.895405669599222412e+11	1.665310552303047587e+00	1.721566888733432402e-02	6.419169165738060734e+00	2.772962856356643080e+00	5.733887012606623396e-02	2.067783562070606498e-02	3.486116754691162350e+04	7.067695246792683861e+01	1.988037335730110933e-01	3.033249229308562778e-01	3.626691789407788802e-01	-2.414211745423778410e+01	1.988037335729913035e-01	3.033249229308694894e-01	3.626691789407791022e-01	-2.414211745423772015e+01
8.993157380254158936e+11	1.665063028101165576e+00	1.736484547091808606e-02	6.545943879219781714e+00	2.772133349691193960e+00	5.782712436463136041e-02	2.086015247826122909e-02	3.441533990811021795e+04	7.058997649441961642e+01	2.935632556165408968e-01	2.012840731840287445e-01	3.559419379136658512e-01	-2.453170557770262050e+01	2.935632556165324591e-01	2.012840731840410402e-01	3.559419379136658512e-01	-2.453170557770257787e+01
9.090909090909095459e+11	1.664901130269429874e+00	1.710958144343082896e-02	6.519823835616616492e+00	2.771603035795255465e+00	5.697152296720969789e-02	2.055544110445198247e-02	3.375170011357196927e+04	7.045839827528078558e+01	3.497110805258277777e-01	7.339054483957636876e-02	3.573289967444453485e-01	-2.492588263894927891e+01	3.497110805258242805e-01	7.339054483959281394e-02	3.573289967444453485e-01	-2.492588263894922918e+01
9.188660801564031982e+11	1.664832142020959083e+00	1.728272873708203150e-02	6.656618911044650311e+00	2.771367368393495401e+00	5.754568460664692686e-02	2.076436536813413419e-02	3.235937152601639536e+04	7.017372672677446133e+01	3.437135920781049792e-01	-6.694215344861206840e-02	3.501717939634365062e-01	-2.532509467288800309e+01	3.437135920781065890e-01	-6.694215344860408867e-02	3.501717939634366172e-01	-2.532509467288797822e+01
9.286412512218968506e+11	1.664577506927388484e+00	1.768891086801025608e-02	6.885543498952688246e+00	2.770505379000903989e+00	5.888912630586659591e-02	2.125573433360490941e-02	3.285014986011246947e+04	7.027544403726069788e+01	2.830201161865412707e-01	-1.857306311787525754e-01	3.385206840420554864e-01	-2.571349432209926178e+01	2.830201161865437687e-01	-1.857306311787490505e-01	3.385206840420556529e-01	-2.571349432209925112e+01
9.384164222873903809e+11	1.664542711929252183e+00	1.775707293154520777e-02	6.984834797984655452e+00	2.770387126197693117e+00	5.911481266679955576e-02	2.133810546107091713e-02	3.079518201360939565e+04	6.983892643576001547e+01	1.853453782389982152e-01	-2.773551152120019569e-01	3.335847256227721380e-01	-2.611443256408042046e+01	1.853453782389977711e-01	-2.773551152120021235e-01	3.335847256227720270e-01	-2.611443256408042046e+01
9.481915933528840332e+11	1.664811222646142008e+00	1.785750654830437628e-02	7.097511088489012465e+00	2.771277516508419581e+00	5.945875462018819502e-02	2.145535922187298897e-02	3.076478794338104490e+04	6.983225371735622389e+01	5.562231512222585994e-02	-3.233055495897665388e-01	3.280553616923478355e-01	-2.653316288051644278e+01	5.562231512222796243e-02	-3.233055495897659837e-01	3.280553616923476690e-01	-2.653316288051643568e+01
9.579667644183776855e+11	1.664649496337665679e+00	1.797406171564137900e-02	7.217484030412457230e+00	2.770734878762686204e+00	5.984102556416907859e-02	2.159752851954279892e-02	2.900593299119307267e+04	6.943444047671708574e+01	-7.131215131809057195e-02	-3.143017549465524363e-01	3.222902668218464162e-01	-2.692665088156185504e+01	-7.131215131808911478e-02	-3.143017549465526028e-01	3.222902668218462496e-01	-2.692665088156184794e+01
9.677419354838713379e+11	1.664352361156564708e+00	1.790219789469233228e-02	7.261980452822868415e+00	2.769748293397971128e+00	5.959113067184652890e-02	2.151499860615102566e-02	2.805995963719346400e+04	6.921038561481904594e+01	-1.829809155574321222e-01	-2.627529974572277993e-01	3.201892458078410830e-01	-2.731184262723611411e+01	-1.829809155574313173e-01	-2.627529974572284099e-01	3.201892458078410830e-01	-2.731184262723611056e+01
9.775171065493649902e+11	1.664343787430137223e+00	1.804677930130167002e-02	7.394575280722144761e+00	2.769714556514143666e+00	6.007209002648845192e-02	2.168891010274101236e-02	2.665288457281614683e+04	6.886274056739954119e+01	-2.659785468234148742e-01	-1.668275572147140950e-01	3.139681850387459061e-01	-2.771413842462894195e+01	-2.659785468234141526e-01	-1.668275572147153996e-01	3.139681850387460171e-01	-2.771413842462893840e+01
9.872922776148586426e+11	1.664227344915622187e+00	1.834416657842673909e-02	7.591592474545569402e+00	2.769316147117444338e+00	6.105772727901005031e-02	2.204794398160877383e-02	2.379840394184544493e+04	6.809726523731364978e+01	-3.008331796542954573e-01	-4.995036062764274948e-02	3.049518658866430809e-01	-2.810979493350647118e+01	-3.008331796542955128e-01	-4.995036062764093149e-02	3.049518658866429144e-01	-2.810979493350647829e+01
9.970674486803522949e+11	1.664173513037945362e+00	1.850259117916576782e-02	7.732968697631068977e+00	2.769131135616713202e+00	6.158304432587439342e-02	2.223912169914597781e-02	2.579703913960472346e+04	6.864219348105022789e+01	-2.904412938743442529e-01	6.949844901911751693e-02	2.986405525099798952e-01	-2.850920335880720202e+01	-2.904412938743443640e-01	6.949844901911700346e-02	2.986405525099798952e-01	-2.850920335880720202e+01
1.006842619745845947e+12	1.664255459758965827e+00	1.856820889216240569e-02	7.836475233312506283e+00	2.769401456956063878e+00	6.180448605345252588e-02	2.231691107774016331e-02	2.706691674692342349e+04	6.896690527321911190e+01	-2.354180976538647607e-01	1.762714219515591485e-01	2.940974241638121267e-01	-2.891704028486984868e+01	-2.354180976538660375e-01	1.762714219515576219e-01	2.940974241638121822e-01	-2.891704028486984157e+01
1.016617790811339600e+12	1.664260273101524357e+00	1.878951746759243563e-02	8.006864773274857683e+00	2.769409210657295617e+00	6.254129494412249968e-02	2.258290132908125081e-02	2.660528633992850155e+04	6.885066195633656605e+01	-1.437451939586196492e-01	2.481468016386425279e-01	2.867743293073649058e-01	-2.932008922295144515e+01	-1.437451939586196770e-01	2.481468016386423892e-01	2.867743293073648503e-01	-2.932008922295144515e+01
1.026392961876833252e+12	1.664030224007374326e+00	1.886221508058409310e-02	8.115130705494689067e+00	2.768640803252286453e+00	6.277459197163924587e-02	2.267343307875067937e-02	2.679971781807158914e+04	6.889986577874164198e+01	-3.852087108601366661e-02	2.795848730429388862e-01	2.822260773629211017e-01	-2.970821342041077529e+01	-3.852087108601695564e-02	2.795848730429383866e-01	2.822260773629210462e-01	-2.970821342041076107e+01
1.036168132942326904e+12	1.664067857645141535e+00	1.883715371063340860e-02	8.181532770694012413e+00	2.768766996487773024e+00	6.269260403877192911e-02	2.264278796962638715e-02	2.664967481910395873e+04	6.886192673318073787e+01	7.404303679562487805e-02	2.694776229545853274e-01	2.794647751885233622e-01	-3.011327799041243125e+01	7.404303679562238005e-02	2.694776229545860491e-01	2.794647751885234177e-01	-3.011327799041242415e+01
1.045943304007820557e+12	1.663916214308622132e+00	1.909547255996727963e-02	8.371971003731367489e+00	2.768252531166848218e+00	6.354653282482985999e-02	2.295546815522798989e-02	2.662522067433692064e+04	6.885572315582921021e+01	1.667876961763215260e-01	2.144890139973384957e-01	2.717051208964516573e-01	-3.050606561760740121e+01	1.667876961763237742e-01	2.144890139973366361e-01	2.717051208964515463e-01	-3.050606561760741187e+01
1.055718475073314209e+12	1.663766118259152771e+00	1.934182161537275485e-02	8.559229206627753328e+00	2.767743590203727955e+00	6.436053493813941040e-02	2.325379242713808067e-02	2.638398960140467898e+04	6.879422002685578263e+01	2.297245580357779593e-01	1.306648160076963883e-01	2.642851995611155691e-01	-3.089877246763731122e+01	2.297245580357777373e-01	1.306648160076971654e-01	2.642851995611157356e-01	-3.089877246763731122e+01
1.065493646138807861e+12	1.663887073359121782e+00	1.955052014079560960e-02	8.731690663124402008e+00	2.768137970053808239e+00	6.505971547943394107e-02	2.350306096851425414e-02	2.591397251062124633e+04	6.867275454536351731e+01	2.561555901393965939e-01	2.743841939918530495e-02	2.576209487188262925e-01	-3.130921719486608978e+01	2.561555901393968715e-01	2.743841939918347309e-02	2.576209487188263481e-01	-3.130921719486609689e+01
1.075268817204301514e+12	1.663955203363945534e+00	1.984642159427381022e-02	8.945166430518954215e+00	2.768353038351851758e+00	6.604711295989296183e-02	2.385790831042789578e-02	2.497800445477876929e+04	6.842417065764173856e+01	2.384333242753901294e-01	-7.384638477565449999e-02	2.496071687060436861e-01	-3.171627220186395490e+01	2.384333242753898796e-01	-7.384638477565495795e-02	2.496071687060436028e-01	-3.171627220186395490e+01
1.085043988269795166e+12	1.663756686147207731e+00	1.982080991643370149e-02	9.014837503771849114e+00	2.767693446193794760e+00	6.595401004663889455e-02	2.382995491691487430e-02	2.354424538130274959e+04	6.802471001860035926e+01	1.906048349785791074e-01	-1.571800859013476881e-01	2.470542096811272903e-01	-3.210551144606842655e+01	1.906048349785801344e-01	-1.571800859013464113e-01	2.470542096811272625e-01	-3.210551144606841945e+01
1.094819159335288818e+12	1.663272318386917137e+00	1.978397905726866912e-02	9.079150049689468815e+00	2.766083399284851918e+00	6.581228942700294293e-02	2.379259043455384318e-02	1.580149912942453375e+04	6.533000031167505028e+01	1.198191281272807523e-01	-2.133940937777630276e-01	2.447318179649193848e-01	-3.247509926932291080e+01	1.198191281272801278e-01	-2.133940937777634439e-01	2.447318179649194403e-01	-3.247509926932291080e+01
1.104594330400782471e+12	1.663689031098555038e+00	1.973100964610900385e-02	9.135688432006324078e+00	2.767471879455993822e+00	6.565252864146266243e-02	2.372292529106676331e-02	1.317880714145472302e+04	6.410355981187250052e+01	1.960666643185742658e-02	-2.418842233162978583e-01	2.426775615047645496e-01	-3.290584163206630564e+01	1.960666643185766250e-02	-2.418842233162978861e-01	2.426775615047645773e-01	-3.290584163206630564e+01
1.114369501466276123e+12	1.663607385371543179e+00	2.017149934211485279e-02	9.422292001735929290e+00	2.767182643277033005e+00	6.711491055911898707e-02	2.425387811757818285e-02	1.528735099026645003e+04	6.510647047191463344e+01	-7.225095750430995944e-02	-2.210972632571812924e-01	2.326030968841664714e-01	-3.330256711151714910e+01	-7.225095750430828023e-02	-2.210972632571818752e-01	2.326030968841664992e-01	-3.330256711151714200e+01
1.124144672531769775e+12	1.663673843345301773e+00	2.052420029930066697e-02	9.671138705934078317e+00	2.767389414233401901e+00	6.829115038705266261e-02	2.467710183316216763e-02	2.199420859800052858e+04	6.756451297185412841e+01	-1.483013665658766966e-01	-1.681318869675988148e-01	2.241910496442530709e-01	-3.370953398614592800e+01	-1.483013665658765579e-01	-1.681318869675987315e-01	2.241910496442529321e-01	-3.370953398614592800e+01
1.133919843597263428e+12	1.663979795444683996e+00	2.087378947821454805e-02	9.921396717484400440e+00	2.768393044560951477e+00	6.946712789222968254e-02	2.509294264725574902e-02	2.299589905827138864e+04	6.786546729195080729e+01	-1.968927969000854317e-01	-8.889509128250201730e-02	2.160303467692968604e-01	-3.413342702785173799e+01	-1.968927969000847378e-01	-8.889509128250355774e-02	2.160303467692968882e-01	-3.413342702785173088e+01
1.143695014662757080e+12	1.663938866670879646e+00	2.115468461886030674e-02	1.014158755147479241e+01	2.768245031336648232e+00	7.040020389897261310e-02	2.543134841823588288e-02	2.261469908507074797e+04	6.775251123988883251e+01	-2.090434651437599045e-01	-5.107199813906467163e-03	2.091058435559597917e-01	-3.453309276681598305e+01	-2.090434651437598768e-01	-5.107199813905363879e-03	2.091058435559597084e-01	-3.453309276681599016e+01
1.153470185728250732e+12	1.663743626965350941e+00	2.143337971704457889e-02	1.036301657411735988e+01	2.767583466501725820e+00	7.131929781712266492e-02	2.576952011758890451e-02	1.789505761837024693e+04	6.617075948912183492e+01	-1.891008441042957289e-01	7.207529221679893905e-02	2.023708896780713473e-01	-3.492166842554404838e+01	-1.891008441042949240e-01	7.207529221680092357e-02	2.023708896780712641e-01	-3.492166842554406259e+01
1.163245356793744385e+12	1.663126889318148560e+00	2.156747146397399936e-02	1.051622140128784011e+01	2.765525894147712105e+00	7.173888345267402655e-02	2.594041285401984046e-02	8.049522811070405623e+03	6.077215995220929301e+01	-1.484729367459743377e-01	1.307725846402634229e-01	1.978526771096842107e-01	-3.527961569868917735e+01	-1.484729367459746985e-01	1.307725846402629510e-01	1.978526771096841552e-01	-3.527961569868917024e+01
1.173020527859238037e+12	1.664313379392902359e+00	2.216989029305997325e-02	1.090079864115534924e+01	2.769447520790616402e+00	7.379529006882509790e-02	2.664621355517080362e-02	1.740287658999054474e+04	6.598230086023848173e+01	-6.589469736858803717e-02	1.748707001011113871e-01	1.868739492148401293e-01	-3.576795058491640589e+01	-6.589469736858907800e-02	1.748707001011110818e-01	1.868739492148401848e-01	-3.576795058491639878e+01
1.182795698924731689e+12	1.664378236210366957e+00	2.410751253585518075e-02	1.195229487180663419e+01	2.769573741010065593e+00	8.024803838769191400e-02	2.897486974238331486e-02	2.106166419998672427e+04	6.727174919355090310e+01	7.501292275955974767e-03	1.597677961941761926e-01	1.599437966491765450e-01	-3.617523227762161042e+01	7.501292275953827179e-03	1.597677961941763314e-01	1.599437966491765728e-01	-3.617523227762159621e+01
1.192570869990225342e+12	1.663300441947154207e+00	2.552458919316236835e-02	1.275945483897913846e+01	2.765916855528118834e+00	8.491012097101305334e-02	3.069872501818225394e-02	2.118307891673474296e+04	6.731059213874659974e+01	5.131192813104508421e-02	1.323611759857039050e-01	1.419591310090478620e-01	-3.649814412838343003e+01	5.131192813104603484e-02	1.323611759857036274e-01	1.419591310090479452e-01	-3.649814412838343713e+01
