Repository: alperensar/UoB_VNA_Extraction

# VNA Parameter Extraction Algorithm
MATLAB software for extracting permittivity and loss tangent from VNA measurements.

**Initialisation Correction.** Configuration discovery and the Optimization Toolbox check have been corrected. The extraction calculations are unchanged.

The software supports GRL and TRL workflows, CSV and Touchstone inputs, and interactive fit settings.

## Download and start

Download this repository using **Code → Download ZIP** and extract it, or clone `https://github.com/alperensar/UoB_VNA_Extraction.git`. Open the extracted repository folder in MATLAB. Keep `src/runAllMaterials.m` and `src/config_VNA.json` together.

In the MATLAB Command Window, run:

```matlab
addpath(fullfile(pwd, 'src'));
runAllMaterials
```

Use this same command on Windows, macOS, or Linux after opening the repository folder in MATLAB. No permanent MATLAB path change is needed. If you prefer to start from another folder, replace `pwd` with the absolute path to the extracted repository. For example:

```matlab
addpath(fullfile('C:', 'Users', 'YourName', 'Documents', 'UoB_VNA_Extraction', 'src'));
runAllMaterials
```

The second example shows the Windows path form; replace every example directory with the one on your computer. On macOS or Linux, use the same command with a path under your home directory.

When prompted, select the measurement root directory. The default `FilePatterns.rootDir` in `src/config_VNA.json` is empty so the software asks you to select your own data. If you set it to an existing directory, that directory is used directly. Select CSV or S2P input, then use the interactive controls to review and export the fit. You may also call `runAllMaterials('path/to/config_VNA.json')` to select a separate configuration.

## Measurement data and configuration

The example [folder_struct](folder_struct) shows a material directory with measurement-system and frequency-band subdirectories. The material name must match an entry in `Materials` in [src/config_VNA.json](src/config_VNA.json). The configuration defines material thickness and surface roughness, input patterns, GRL/TRL selection, frequency bands, and output settings. Edit these values for your own measurements before extraction. Keep the supplied configuration structure intact.

If the program reports `VNA:ConfigurationNotFound`, check that `src/config_VNA.json` exists or provide its path explicitly. If it reports `VNA:MissingOptimizationToolbox`, install or license Optimization Toolbox. If no files are found, check the selected root directory, the material names, and the CSV/S2P format selected in the first dialog.

## Citation

If you use this software in research, please cite:

A. Sari et al., “Interlaboratory mmWave and THz Quasi-Optical Characterization of Commercial Conventional and 3-D Printable Substrates,” *IEEE Transactions on Terahertz Science and Technology*, vol. 16, no. 6, pp. 737–749, 2026. [DOI: 10.1109/TTHZ.2026.3674230](https://doi.org/10.1109/TTHZ.2026.3674230).

File: folder_struct/RADIX_2.8_HT/TOPTICA_UoB/Collimated/Processed_Revision/R_FP/RADIX_2.8_HT_TOPTICA_UoB_1_R_FP_L2.96mm.txt (part 1 of 3)
freq_roi_Hz	n_opt	k_opt	alpha_cm	eps_r	eps_i	loss_tan	DR	alpha_max	H_meas_real	H_meas_imag	H_meas_mag	H_meas_phase	H_model_real	H_model_imag	H_model_mag	H_model_phase
3.030303030303031616e+11	1.671072531249704340e+00	7.945428888347387877e-03	1.009235611085694817e+00	2.792420274857074336e+00	2.655477592863038708e-02	9.509591434974647844e-03	2.182357965216076991e+04	6.751188498598696697e+01	8.452415406928718289e-01	-3.987172502388428713e-02	8.461814324181546887e-01	-4.713704708762603279e-02	8.452415406928720509e-01	-3.987172502388430101e-02	8.461814324181549107e-01	-4.713704708762603279e-02
3.128054740957968140e+11	1.671063718410840560e+00	7.859832270979895397e-03	1.030568310522519848e+00	2.792392174025736917e+00	2.626856108165837034e-02	9.407189049590947497e-03	2.654331718541846567e+04	6.883490413368058114e+01	6.929555220949407124e-01	-3.732897065536497361e-01	7.871039071309338109e-01	-4.941201358168652580e-01	6.929555220949398242e-01	-3.732897065536510683e-01	7.871039071309336999e-01	-4.941201358168673119e-01
3.225806451612904663e+11	1.671351531011412650e+00	7.816619765472694256e-03	1.056930556384198416e+00	2.793354840669635131e+00	2.612863882471371316e-02	9.353855959971789022e-03	2.402484636769204371e+04	6.816125850007102827e+01	5.256117720424038353e-01	-5.749588674837255997e-01	7.790028460844826697e-01	-8.302058876805717968e-01	5.256117720424030582e-01	-5.749588674837264879e-01	7.790028460844828917e-01	-8.302058876805732401e-01
3.323558162267841187e+11	1.670940104064245313e+00	8.110543435480966831e-03	1.129906218720573285e+00	2.791975050455412166e+00	2.710446458420029750e-02	9.707989539440605234e-03	2.606018176317686084e+04	6.871077356117342561e+01	2.571388012321906280e-01	-7.880482362679920305e-01	8.289393136920345517e-01	-1.255390606646444862e+00	2.571388012321914052e-01	-7.880482362679919195e-01	8.289393136920345517e-01	-1.255390606646443974e+00
3.421309872922777710e+11	1.670224406651916738e+00	8.420976625415719369e-03	1.207658197286833879e+00	2.789578655728421452e+00	2.812984137522926004e-02	1.008390328677931727e-02	2.894845927567723265e+04	6.942103768220452764e+01	-9.888769524721732762e-02	-7.687490349162604542e-01	7.750831277714593792e-01	-1.698728351436288087e+00	-9.888769524721713333e-02	-7.687490349162605652e-01	7.750831277714594902e-01	-1.698728351436287864e+00
3.519061583577714233e+11	1.670509506102331176e+00	8.719599637380354845e-03	1.286212046457382518e+00	2.790525978560418174e+00	2.913234816730064444e-02	1.043973372443910905e-02	2.645360294822053402e+04	6.881202584946944967e+01	-3.403887084393760198e-01	-6.675393896647530134e-01	7.493152271154093214e-01	-2.042344866043252161e+00	-3.403887084393764084e-01	-6.675393896647524583e-01	7.493152271154089883e-01	-2.042344866043253049e+00
3.616813294232650757e+11	1.670694644359711267e+00	8.707276681536306462e-03	1.320071929710443515e+00	2.791144778025013373e+00	2.909440103760181293e-02	1.042382368219133514e-02	2.825553363659235401e+04	6.925732066313304358e+01	-6.233880944269712954e-01	-5.038083889570931229e-01	8.015208101208801672e-01	-2.461885130467917904e+00	-6.233880944269712954e-01	-5.038083889570933449e-01	8.015208101208802782e-01	-2.461885130467917904e+00
3.714565004887587280e+11	1.669810498823129929e+00	8.869986096597247405e-03	1.381083901862543595e+00	2.788188425326596054e+00	2.962239181702655197e-02	1.062424316375128706e-02	3.085860545878632547e+04	6.985282924360591039e+01	-7.421257501149092217e-01	-1.768961305465398814e-01	7.629173415160748206e-01	-2.907595057763996849e+00	-7.421257501149091107e-01	-1.768961305465404643e-01	7.629173415160748206e-01	-2.907595057763995960e+00
3.812316715542523804e+11	1.670160330520948921e+00	9.238308506480809312e-03	1.476286320406463126e+00	2.789350183301784636e+00	3.085891277727696377e-02	1.106311891637389369e-02	2.890236198588863044e+04	6.941026861084814925e+01	-7.212458886480822562e-01	8.761482614834453786e-02	7.265479954227156423e-01	-3.262477411085109580e+00	-7.212458886480823672e-01	8.761482614834510685e-02	7.265479954227158643e-01	-3.262477411085110468e+00
3.910068426197460327e+11	1.670350624113221105e+00	9.543227893431078732e-03	1.564115477911864893e+00	2.789980134276801138e+00	3.188107333569460689e-02	1.142698936957075966e-02	3.224838527143669489e+04	7.015051019946400856e+01	-6.638291968018317224e-01	3.849393899470280322e-01	7.673640182203979032e-01	-3.667084524308135585e+00	-6.638291968018332767e-01	3.849393899470253677e-01	7.673640182203979032e-01	-3.667084524308131588e+00
4.007820136852396851e+11	1.670026829316351158e+00	9.409838813480283365e-03	1.580809613330626862e+00	2.788901065569929116e+00	3.142936655610882590e-02	1.126944478028159800e-02	3.152651549546891692e+04	6.999752834741290997e+01	-4.115247656199281234e-01	6.227825807985772899e-01	7.464655220870374253e-01	-4.128470056251086540e+00	-4.115247656199312876e-01	6.227825807985755135e-01	7.464655220870376473e-01	-4.128470056251082099e+00
4.105571847507333374e+11	1.670024181241207994e+00	9.525016246350090365e-03	1.639187157624072633e+00	2.788890039995874037e+00	3.181401491624002986e-02	1.140741099863768621e-02	3.293651091805504984e+04	7.029318563218893701e+01	-1.588327898947237415e-01	6.904604065615972397e-01	7.084937742668933058e-01	-4.486283595577279293e+00	-1.588327898947261285e-01	6.904604065615967956e-01	7.084937742668935279e-01	-4.486283595577275740e+00
4.203323558162269897e+11	1.669792842782112707e+00	9.743775387458880610e-03	1.716758660909685208e+00	2.788113196647568071e+00	3.254017280731068967e-02	1.167103718975149446e-02	3.379849690005446610e+04	7.046776098976033609e+01	1.143239737973018311e-01	7.355753221089640359e-01	7.444064920999226009e-01	-4.866576538552731535e+00	1.143239737973012066e-01	7.355753221089639249e-01	7.444064920999224899e-01	-4.866576538552730646e+00
4.301075268817206421e+11	1.669433807693850857e+00	1.019428578897241776e-02	1.837904784788870982e+00	2.786905314808441947e+00	3.403737068280707212e-02	1.221332152977957705e-02	3.343185354673107213e+04	7.039405631305037048e+01	4.170838782166840231e-01	5.921886295686529245e-01	7.243247437846292991e-01	-5.326001149713902372e+00	4.170838782166813030e-01	5.921886295686553670e-01	7.243247437846298542e-01	-5.326001149713897043e+00
4.398826979472142944e+11	1.669725776614173984e+00	1.040387374449208875e-02	1.918320263613567889e+00	2.787875928500914924e+00	3.474323233563573338e-02	1.246225916313202682e-02	3.496241297471601865e+04	7.069654930164230677e+01	5.703762327899385420e-01	3.721686081280776714e-01	6.810569137800693840e-01	-5.705056940951182654e+00	5.703762327899370987e-01	3.721686081280803915e-01	6.810569137800696060e-01	-5.705056940951178213e+00
4.496578690127079468e+11	1.669828909230702374e+00	1.046657200528734732e-02	1.972767136602727511e+00	2.788219036973055509e+00	3.495476902994715251e-02	1.253659363429880484e-02	3.441759822741814423e+04	7.059041990018813806e+01	6.970163819917056802e-01	1.406043232549733790e-01	7.110565466141188784e-01	-6.084133446037912840e+00	6.970163819917066794e-01	1.406043232549727129e-01	7.110565466141195445e-01	-6.084133446037913728e+00
4.594330400782015991e+11	1.669381310108203342e+00	1.053484022540844209e-02	2.028800478677410091e+00	2.786722975680006709e+00	3.517333075454589369e-02	1.262175360145477605e-02	3.647196242407992395e+04	7.098218800300801945e+01	6.854612434816551580e-01	-1.775953475239474277e-01	7.080940783381602932e-01	-6.536699695874238714e+00	6.854612434816550470e-01	-1.775953475239495927e-01	7.080940783381607373e-01	-6.536699695874242266e+00
4.692082111436951904e+11	1.669123318732943062e+00	1.069613570172895170e-02	2.103689643597727699e+00	2.785858245819124335e+00	3.570633904017549154e-02	1.281699781163013821e-02	3.635601303232257487e+04	7.096067094437101730e+01	5.366086389039079751e-01	-3.916279669683334630e-01	6.643201757120242856e-01	-6.913645933967709212e+00	5.366086389039077531e-01	-3.916279669683337961e-01	6.643201757120242856e-01	-6.913645933967710100e+00
4.789833822091888428e+11	1.669176417417354896e+00	1.118782898412643348e-02	2.246236223770437412e+00	2.786024744944858078e+00	3.734892060480440867e-02	1.340581079639464185e-02	3.842932454107052035e+04	7.133544688353316587e+01	3.658905613904526732e-01	-5.695086594410369019e-01	6.769165503169113363e-01	-7.282920209333639150e+00	3.658905613904512300e-01	-5.695086594410375680e-01	6.769165503169111142e-01	-7.282920209333641814e+00
4.887585532746824951e+11	1.669154034079859628e+00	1.132927745187739185e-02	2.321056671537309324e+00	2.785946836957487793e+00	3.782061832402228152e-02	1.357549893713187392e-02	3.832657762187904154e+04	7.131735559141071690e+01	7.726727520145332262e-02	-6.761239002148927701e-01	6.805246213465427907e-01	-7.740195507047003431e+00	7.726727520145593164e-02	-6.761239002148928812e-01	6.805246213465432348e-01	-7.740195507046998991e+00
4.985337243401761475e+11	1.669136892516637438e+00	1.103445305816138852e-02	2.305868385351437677e+00	2.785896206805804187e+00	3.683602537624041523e-02	1.322232511256229114e-02	4.107954074368275178e+04	7.178609645856126065e+01	-1.806667892736950054e-01	-6.213832149937061899e-01	6.471148187318693790e-01	-8.136930170581385013e+00	-1.806667892736953940e-01	-6.213832149937058569e-01	6.471148187318691569e-01	-8.136930170581386790e+00
5.083088954056697998e+11	1.668858507923244305e+00	1.138222831814989650e-02	2.425181038287820723e+00	2.784959164346310967e+00	3.799065713573866743e-02	1.364136954756960639e-02	4.089528255224481109e+04	7.175571844685404699e+01	-3.892581667562990955e-01	-5.260098550370069237e-01	6.543762587246940710e-01	-8.491065321008701261e+00	-3.892581667562988734e-01	-5.260098550370073678e-01	6.543762587246942930e-01	-8.491065321008699485e+00
5.180840664711634521e+11	1.668449274658035053e+00	1.180697641572250357e-02	2.564059463333773881e+00	2.783583577414841859e+00	3.939868247343347729e-02	1.415394270648185661e-02	4.298802581483040558e+04	7.209296135738988198e+01	-5.782608397370466724e-01	-3.143114486333289936e-01	6.581620511054828704e-01	-8.926903226533600133e+00	-5.782608397370486708e-01	-3.143114486333254409e-01	6.581620511054829814e-01	-8.926903226533607238e+00
5.278592375366571045e+11	1.668797811084465232e+00	1.204791987038787704e-02	2.665749630111750701e+00	2.784740981907099400e+00	4.021108461564864428e-02	1.443979345903493097e-02	4.299299274991788843e+04	7.209374208259049510e+01	-6.153887531944922662e-01	-4.783561494348726600e-02	6.172451406169945365e-01	-9.347201605205023967e+00	-6.153887531944924882e-01	-4.783561494348774479e-02	6.172451406169947585e-01	-9.347201605205023967e+00
5.376344086021507568e+11	1.668805675342221795e+00	1.212466815179588306e-02	2.732411332124463410e+00	2.784765374476617872e+00	4.046743004671611577e-02	1.453171976986454735e-02	4.531790684706268803e+04	7.244962346183686464e+01	-5.966217370319568669e-01	1.744426351825008326e-01	6.216009411740337498e-01	-9.709233014015838492e+00	-5.966217370319567559e-01	1.744426351824996668e-01	6.216009411740333057e-01	-9.709233014015836716e+00
5.474095796676444092e+11	1.668420583352069997e+00	1.190301248140965273e-02	2.731231064519854090e+00	2.783485561246728857e+00	3.971846205576092664e-02	1.426932570038945934e-02	4.249403792285708187e+04	7.201486002570325695e+01	-4.869750288635191771e-01	4.191820853553136494e-01	6.425405041080716195e-01	-1.013550156217947062e+01	-4.869750288635185109e-01	4.191820853553148152e-01	6.425405041080718416e-01	-1.013550156217947240e+01
5.571847507331380615e+11	1.667954148534627867e+00	1.172577820144304374e-02	2.738609170487244171e+00	2.781933547739446233e+00	3.911612079178766743e-02	1.406076749157893734e-02	3.116460402695741141e+04	6.991950700047556211e+01	-2.703938849904640729e-01	5.513419969842529023e-01	6.140772351087608882e-01	-1.053961307371553424e+01	-2.703938849904639619e-01	5.513419969842532353e-01	6.140772351087609993e-01	-1.053961307371553424e+01
5.669599217986317139e+11	1.668094370966029416e+00	1.249066376775177442e-02	2.968431549860916618e+00	2.782382813767194207e+00	4.167121184123213917e-02	1.497680751729902997e-02	4.237050198747851391e+04	7.199518661526883534e+01	-5.402489623210871700e-02	5.943265903361930613e-01	5.967769980432683363e-01	-1.090492240018813774e+01	-5.402489623210753739e-02	5.943265903361929503e-01	5.967769980432682253e-01	-1.090492240018813952e+01
5.767350928641253662e+11	1.668263019975989359e+00	1.295789493971255014e-02	3.132564294541148264e+00	2.782933596778139673e+00	4.323435388931289730e-02	1.553553197940698606e-02	4.384509087850389187e+04	7.222636104289952641e+01	2.035570849162923190e-01	5.686702064043775984e-01	6.040043795136059712e-01	-1.133931635192164045e+01	2.035570849162904594e-01	5.686702064043785976e-01	6.040043795136061933e-01	-1.133931635192163689e+01
5.865102639296190186e+11	1.668400631830990744e+00	1.273384765120989630e-02	3.130577268044502759e+00	2.783398517418044893e+00	4.249031893383633379e-02	1.526562533821117749e-02	4.381174866048937110e+04	7.222122035783294791e+01	4.077723216386612282e-01	4.160952318414015139e-01	5.825920598976040976e-01	-1.177087055163030982e+01	4.077723216386617833e-01	4.160952318414011253e-01	5.825920598976042086e-01	-1.177087055163031160e+01
5.962854349951126709e+11	1.668204472430776963e+00	1.267294735473400644e-02	3.167531869480695317e+00	2.782745558243391315e+00	4.228213491209410757e-02	1.519439489781621022e-02	4.366446299392291257e+04	7.219846502316933368e+01	5.228682583691177665e-01	2.449304001927940788e-01	5.773925151476738682e-01	-1.212829138744683632e+01	5.228682583691186547e-01	2.449304001927931351e-01	5.773925151476742013e-01	-1.212829138744683810e+01
6.060606060606063232e+11	1.667717610598107081e+00	1.291155118777569631e-02	3.280073973645336594e+00	2.781115320544985003e+00	4.306564259198487205e-02	1.548502583616193432e-02	4.437382703082461376e+04	7.230736286326437323e+01	5.894577541279012456e-01	2.241320241487120349e-02	5.898837135775145679e-01	-1.252836549848391812e+01	5.894577541279013566e-01	2.241320241487390272e-02	5.898837135775147900e-01	-1.252836549848391279e+01
6.158357771260999756e+11	1.667468118387764431e+00	1.333358410844232012e-02	3.441921662448744534e+00	2.780272141374454886e+00	4.446665280933862624e-02	1.599363319425129923e-02	4.465095056028261024e+04	7.234943322108389907e+01	5.192793679337024404e-01	-2.103628256523404627e-01	5.602709883423043769e-01	-1.295127035208263067e+01	5.192793679337026624e-01	-2.103628256523395190e-01	5.602709883423041548e-01	-1.295127035208262889e+01
6.256109481915936279e+11	1.667701267942727883e+00	1.361664037459021752e-02	3.570783085956279468e+00	2.781042106202691322e+00	4.541697683564849264e-02	1.633092024545505436e-02	4.532687498494424653e+04	7.245096058609843226e+01	3.920948825582788455e-01	-3.754500320716001038e-01	5.428638167265856795e-01	-1.333008634369369716e+01	3.920948825582784569e-01	-3.754500320716005479e-01	5.428638167265856795e-01	-1.333008634369369894e+01
6.353861192570872803e+11	1.667794361778827117e+00	1.360118226397619492e-02	3.622459548660374562e+00	2.781353041022267103e+00	4.536795018677135943e-02	1.631146766255055572e-02	4.529028931444566115e+04	7.244550410225613746e+01	2.148869791838551035e-01	-5.155702178622012521e-01	5.585598118100157938e-01	-1.374226665872213182e+01	2.148869791838534660e-01	-5.155702178622021403e-01	5.585598118100160159e-01	-1.374226665872213538e+01
6.451612903225809326e+11	1.667528482290691283e+00	1.349778093289580663e-02	3.650226706529550391e+00	2.780469049160583683e+00	4.501586830664795064e-02	1.619002675834069205e-02	4.430933713092382823e+04	7.229753491417376665e+01	-1.627508114537259271e-02	-5.455302106784016836e-01	5.457729280837496644e-01	-1.416699160516301248e+01	-1.627508114537275924e-02	-5.455302106784017946e-01	5.457729280837497754e-01	-1.416699160516301248e+01
6.549364613880745850e+11	1.667296548805329071e+00	1.363281103103221314e-02	3.742602858295188462e+00	2.779691928121553524e+00	4.545987756511046113e-02	1.635428628086534400e-02	4.498803982099837594e+04	7.240025645619917327e+01	-2.038242575093299203e-01	-4.874607252925713397e-01	5.283581045578740198e-01	-1.453320830059321622e+01	-2.038242575093279219e-01	-4.874607252925722278e-01	5.283581045578740198e-01	-1.453320830059321267e+01
6.647116324535682373e+11	1.667194512034746223e+00	1.405237684523600455e-02	3.915364762310916902e+00	2.779340071663774836e+00	4.685609111484321382e-02	1.685871102732459589e-02	4.377032163691830647e+04	7.221482770888731295e+01	-3.788152806744397028e-01	-3.741649420466076625e-01	5.324475755688965473e-01	-1.492874093675089675e+01	-3.788152806744425338e-01	-3.741649420466048315e-01	5.324475755688965473e-01	-1.492874093675090386e+01
6.744868035190618896e+11	1.667201771086951556e+00	1.422537585005943621e-02	4.021854619923702856e+00	2.779359384197392924e+00	4.743314362319327876e-02	1.706621457192040656e-02	4.288142370439845399e+04	7.207618337841699940e+01	-4.886251934245057771e-01	-1.746315034340305827e-01	5.188937672016936675e-01	-1.536471699140098224e+01	-4.886251934245058326e-01	-1.746315034340307770e-01	5.188937672016938896e-01	-1.536471699140098224e+01
6.842619745845555420e+11	1.667133452629458779e+00	1.420648625238598445e-02	4.074724426987629933e+00	2.779132124624581035e+00	4.736821695134637439e-02	1.704424792604817412e-02	4.241698509769890370e+04	7.200259589101183622e+01	-5.029208936011850817e-01	1.853761212123666846e-02	5.032624248677541878e-01	-1.574480648485728373e+01	-5.029208936011847486e-01	1.853761212123932259e-02	5.032624248677539658e-01	-1.574480648485728906e+01
6.940371456500491943e+11	1.666993575909870628e+00	1.432765928620285088e-02	4.168186296726824835e+00	2.778662300304156396e+00	4.776823197585110953e-02	1.719108938521328456e-02	4.071714660592244036e+04	7.172621938196920155e+01	-4.654881488311307103e-01	2.100510716695587476e-01	5.106864687964259852e-01	-1.613185539574324423e+01	-4.654881488311305437e-01	2.100510716695594138e-01	5.106864687964260963e-01	-1.613185539574324778e+01
7.038123167155428467e+11	1.666767182756301757e+00	1.458664881471414231e-02	4.303299280508065650e+00	2.777900071189735254e+00	4.862509510151327707e-02	1.750426360034176496e-02	3.963366144896241167e+04	7.154396778562716008e+01	-3.303494179865720248e-01	3.747650384665500156e-01	4.995793951124301580e-01	-1.655626897082381888e+01	-3.303494179865728575e-01	3.747650384665495160e-01	4.995793951124303245e-01	-1.655626897082381888e+01
7.135874877810364990e+11	1.666802308043090264e+00	1.469829981883010762e-02	4.396463677362136835e+00	2.778013894080208601e+00	4.899832012467071618e-02	1.763789599075921838e-02	3.927328327400294802e+04	7.148224314469406693e+01	-1.560593740812008801e-01	4.544743253258484161e-01	4.805220500861550614e-01	-1.694799055757811956e+01	-1.560593740811963837e-01	4.544743253258499704e-01	4.805220500861551169e-01	-1.694799055757813022e+01
7.233626588465301514e+11	1.666865966145103295e+00	1.484332031140082019e-02	4.500661045566753948e+00	2.778221824934981932e+00	4.948365090332872834e-02	1.781126706989524799e-02	3.907150916311454785e+04	7.144743598650150318e+01	2.914153939226842710e-02	4.831787013620077453e-01	4.840566978857201441e-01	-1.733899876006956475e+01	2.914153939226891976e-02	4.831787013620075233e-01	4.840566978857200331e-01	-1.733899876006956475e+01
7.331378299120238037e+11	1.666583382911014821e+00	1.486999073077788398e-02	4.569676840112681937e+00	2.777279055570788913e+00	4.956415891191048168e-02	1.784630133313125366e-02	3.929194823757084669e+04	7.148545391367751733e+01	2.217175196541247562e-01	4.273058543053369074e-01	4.814031072242793141e-01	-1.775739144593814700e+01	2.217175196541228410e-01	4.273058543053382397e-01	4.814031072242796472e-01	-1.775739144593813990e+01
7.429130009775174561e+11	1.666326458972321456e+00	1.500738586066234503e-02	4.673391546611672887e+00	2.776418646240864874e+00	5.001440827925753702e-02	1.801400100340580859e-02	3.865651635159394209e+04	7.137527883779210924e+01	3.514767656602992285e-01	3.001245589018165516e-01	4.621803410520993749e-01	-1.814280444722135499e+01	3.514767656602991730e-01	3.001245589018164961e-01	4.621803410520992639e-01	-1.814280444722135499e+01
7.526881720430111084e+11	1.666255396665187627e+00	1.519910093313295296e-02	4.795370326923336535e+00	2.776176034246686353e+00	5.065116790858334439e-02	1.824494098492119090e-02	3.082392620723120126e+04	6.984523088353189735e+01	4.370637738481557566e-01	1.476171089781289358e-01	4.613193614768977269e-01	-1.852383807260168780e+01	4.370637738481558121e-01	1.476171089781289636e-01	4.613193614768978379e-01	-1.852383807260168780e+01
7.624633431085047607e+11	1.666309121751204492e+00	1.552941708165498334e-02	4.963217235157470597e+00	2.776344926436374205e+00	5.175361867728133641e-02	1.864091820309610875e-02	3.927783322390820831e+04	7.148302597305657002e+01	4.521949625772874737e-01	-4.690296775288293335e-02	4.546209108304438140e-01	-1.895290922754421103e+01	4.521949625772876402e-01	-4.690296775287981779e-02	4.546209108304436475e-01	-1.895290922754420393e+01
7.722385141739984131e+11	1.666359792565754061e+00	1.552789581517476959e-02	5.026355793751426049e+00	2.776513842731336279e+00	5.175012249911453699e-02	1.863852493823926412e-02	4.023814961458117614e+04	7.164625347152254164e+01	3.840199303475671511e-01	-2.143441453096288640e-01	4.397894036157142250e-01	-1.935864158200951124e+01	3.840199303475673176e-01	-2.143441453096283367e-01	4.397894036157141695e-01	-1.935864158200951124e+01
7.820136852394920654e+11	1.666270369527350859e+00	1.552008583267528059e-02	5.087420470408653195e+00	2.776216071300560806e+00	5.172131831101608318e-02	1.863014872858453214e-02	3.967716258296749584e+04	7.155138055449084789e+01	2.778076359264763373e-01	-3.417105137094257894e-01	4.403897793530377469e-01	-1.973773989703641263e+01	2.778076359264772255e-01	-3.417105137094255118e-01	4.403897793530381355e-01	-1.973773989703641263e+01
7.917888563049857178e+11	1.665953915696188892e+00	1.568192687069320038e-02	5.204727190011273485e+00	2.775156526393086409e+00	5.225073495178524097e-02	1.882803166410808651e-02	3.978605030572358373e+04	7.156989988852785700e+01	1.197985757668307699e-01	-4.222533257831556641e-01	4.389186369826381107e-01	-2.014390421015394139e+01	1.197985757668349749e-01	-4.222533257831544984e-01	4.389186369826382217e-01	-2.014390421015393429e+01
8.015640273704793701e+11	1.665832112662522402e+00	1.590283459202706737e-02	5.343206042226623431e+00	2.774743727429620943e+00	5.298290509151818567e-02	1.909470217654976251e-02	3.868943279238571267e+04	7.138103042383619368e+01	-5.297670022895990122e-02	-4.176299058757187987e-01	4.209765659141976868e-01	-2.054652918161314901e+01	-5.297670022896357189e-02	-4.176299058757181326e-01	4.209765659141974647e-01	-2.054652918161315966e+01
8.113391984359730225e+11	1.665813914315183331e+00	1.611363360570435346e-02	5.480057357927099915e+00	2.774676347938094256e+00	5.368463014111810039e-02	1.934806925536089808e-02	3.908830658075419342e+04	7.145034048595420018e+01	-2.017482618395334826e-01	-3.618592720093313786e-01	4.143000046999713026e-01	-2.092896007864790420e+01	-2.017482618395297356e-01	-3.618592720093333770e-01	4.143000046999712471e-01	-2.092896007864789354e+01
8.211143695014666748e+11	1.665776314547915637e+00	1.626181370211669461e-02	5.597083614508119531e+00	2.774546283523954049e+00	5.417708819315348451e-02	1.952646762999502364e-02	3.701458219127566554e+04	7.108198281759531767e+01	-3.298597139471204365e-01	-2.498178775496601445e-01	4.137830383530637923e-01	-2.134296269054106432e+01	-3.298597139471185491e-01	-2.498178775496622817e-01	4.137830383530636258e-01	-2.134296269054105721e+01
8.308895405669603271e+11	1.665680933791618523e+00	1.623642925321642713e-02	5.654874586692214322e+00	2.774229351562023549e+00	5.408942127987818177e-02	1.949709790555826175e-02	3.768378483220870112e+04	7.120306227226093654e+01	-3.915530034555879668e-01	-9.600095534983683898e-02	4.031500191531348642e-01	-2.175071152627878490e+01	-3.915530034555874672e-01	-9.600095534983885126e-02	4.031500191531348642e-01	-2.175071152627878135e+01
8.406647116324539795e+11	1.665586826243770746e+00	1.640716112513179725e-02	5.781565120797910851e+00	2.773910280820610641e+00	5.465510285215689074e-02	1.970326986783010881e-02	3.518882156412788754e+04	7.074016786802378931e+01	-3.915746386954040981e-01	5.492444657351418236e-02	3.954078811820055939e-01	-2.213050498872396332e+01	-3.915746386954039315e-01	5.492444657351705506e-02	3.954078811820058159e-01	-2.213050498872397043e+01
8.504398826979476318e+11	1.665474367905780850e+00	1.650969899825140835e-02	5.885345122127689343e+00	2.773532299990147276e+00	5.499296100685493321e-02	1.982777017129034106e-02	3.602579467823004234e+04	7.089901327635166695e+01	-3.388423920910599296e-01	2.050176308993926222e-01	3.960383764960047071e-01	-2.253527528940404778e+01	-3.388423920910594855e-01	2.050176308993932051e-01	3.960383764960046515e-01	-2.253527528940405134e+01
8.602150537634412842e+11	1.665319922312748391e+00	1.659528216238641621e-02	5.983851958352022216e+00	2.773015040261689101e+00	5.527290800284696826e-02	1.993242272412300634e-02	3.444900072952755727e+04	7.059658255648430725e+01	-2.236265024143968272e-01	3.135654746933951298e-01	3.851390911109782711e-01	-2.294243244859252684e+01	-2.236265024144010183e-01	3.135654746933924097e-01	3.851390911109785486e-01	-2.294243244859251263e+01
8.699902248289349365e+11	1.665242752692378980e+00	1.672697081198104563e-02	6.099873562594956056e+00	2.772753633841946730e+00	5.570893383829678830e-02	2.009155561401468684e-02	3.562468472892652062e+04	7.082335417655471588e+01	-8.834237962049083792e-02	3.661944352508684775e-01	3.766998014941252970e-01	-2.332522356874467917e+01	-8.834237962049175386e-02	3.661944352508681999e-01	3.766998014941252970e-01	-2.332522356874467562e+01
8.797653958944285889e+11	1.665151684425738132e+00	1.701451407595966706e-02	6.274448907981272860e+00	2.772440638456632023e+00	5.666349354653934384e-02	2.043812688378528891e-02	3.488112908249028260e+04	7.068082067765816134e+01	6.093665353630760284e-02	3.681290576210662358e-01	3.731384177609942676e-01	-2.372598809261227615e+01	6.093665353630560444e-02	3.681290576210665133e-01	3.731384177609942121e-01	-2.372598809261227260e+01
8.895405669599222412e+11	1.665145474682826032e+00	1.718173107281734460e-02	6.406514846354617099e+00	2.772414239974035688e+00	5.722016348623819998e-02	2.063911036857684136e-02	3.486116754691162350e+04	7.067695246792683861e+01	1.988037335730110933e-01	3.033249229308562778e-01	3.626691789407788802e-01	-2.414211745423778410e+01	1.988037335730126753e-01	3.033249229308552231e-01	3.626691789407788247e-01	-2.414211745423779121e+01
8.993157380254158936e+11	1.665134902073119649e+00	1.719024634234801382e-02	6.480126069387008414e+00	2.772378737532747106e+00	5.724815831975692965e-02	2.064947243488975820e-02	3.441533990811021795e+04	7.058997649441961642e+01	2.935632556165408968e-01	2.012840731840287445e-01	3.559419379136658512e-01	-2.453170557770262050e+01	2.935632556165415075e-01	2.012840731840280784e-01	3.559419379136660178e-01	-2.453170557770262050e+01
9.090909090909095459e+11	1.664999864221796910e+00	1.719933889355650461e-02	6.554027054712793898e+00	2.771928730600226487e+00	5.727379384495250025e-02	2.066207302254505565e-02	3.375170011357196927e+04	7.045839827528078558e+01	3.497110805258277777e-01	7.339054483957636876e-02	3.573289967444453485e-01	-2.492588263894927891e+01	3.497110805258282218e-01	7.339054483957412056e-02	3.573289967444453485e-01	-2.492588263894928247e+01
9.188660801564031982e+11	1.664689110467788558e+00	1.728898963147858583e-02	6.659030358257308713e+00	2.770890925347559985e+00	5.756158554102581287e-02	2.077367427727445232e-02	3.235937152601639536e+04	7.017372672677446133e+01	3.437135920781049792e-01	-6.694215344861206840e-02	3.501717939634365062e-01	-2.532509467288800309e+01	3.437135920781053677e-01	-6.694215344860869610e-02	3.501717939634363397e-01	-2.532509467288799243e+01
9.286412512218968506e+11	1.664602837806492985e+00	1.751908580679218883e-02	6.819437798327331102e+00	2.770595689265924033e+00	5.832463989952346023e-02	2.105129959073050866e-02	3.285014986011246947e+04	7.027544403726069788e+01	2.830201161865412707e-01	-1.857306311787525754e-01	3.385206840420554864e-01	-2.571349432209926178e+01	2.830201161865400494e-01	-1.857306311787544628e-01	3.385206840420554308e-01	-2.571349432209926889e+01
9.384164222873903809e+11	1.664650408968733952e+00	1.780183530316234441e-02	7.002442304138232210e+00	2.770744078739612259e+00	5.926766483560648446e-02	2.139052296109817536e-02	3.079518201360939565e+04	6.983892643576001547e+01	1.853453782389982152e-01	-2.773551152120019569e-01	3.335847256227721380e-01	-2.611443256408042046e+01	1.853453782390001303e-01	-2.773551152120005137e-01	3.335847256227720825e-01	-2.611443256408041336e+01
9.481915933528840332e+11	1.664700450350340644e+00	1.788335361335568335e-02	7.107784069787399517e+00	2.770907775060166944e+00	5.954085362785519614e-02	2.148785108034219349e-02	3.076478794338104490e+04	6.983225371735622389e+01	5.562231512222585994e-02	-3.233055495897665388e-01	3.280553616923478355e-01	-2.653316288051644278e+01	5.562231512222530483e-02	-3.233055495897665943e-01	3.280553616923478355e-01	-2.653316288051644278e+01
9.579667644183776855e+11	1.664644968326149277e+00	1.781842017741589942e-02	7.154986174647687491e+00	2.770725374475947689e+00	5.932268698371302024e-02	2.141052575264094926e-02	2.900593299119307267e+04	6.943444047671708574e+01	-7.131215131809057195e-02	-3.143017549465524363e-01	3.222902668218464162e-01	-2.692665088156185504e+01	-7.131215131808919805e-02	-3.143017549465528249e-01	3.222902668218464717e-01	-2.692665088156184794e+01
9.677419354838713379e+11	1.664462944185725490e+00	1.791211150925878931e-02	7.266001885030349605e+00	2.770116048828693334e+00	5.962809171856780360e-02	2.152548509430886325e-02	2.805995963719346400e+04	6.921038561481904594e+01	-1.829809155574321222e-01	-2.627529974572277993e-01	3.201892458078410830e-01	-2.731184262723611411e+01	-1.829809155574330937e-01	-2.627529974572271332e-01	3.201892458078410830e-01	-2.731184262723611766e+01
9.775171065493649902e+11	1.664264158206782529e+00	1.809016558802644531e-02	7.412352589236921752e+00	2.769447934200727879e+00	6.021362840835627755e-02	2.174210522781831398e-02	2.665288457281614683e+04	6.886274056739954119e+01	-2.659785468234148742e-01	-1.668275572147140950e-01	3.139681850387459061e-01	-2.771413842462894195e+01	-2.659785468234153183e-01	-1.668275572147133734e-01	3.139681850387459061e-01	-2.771413842462894550e+01
9.872922776148586426e+11	1.664194511498260143e+00	1.820950708590120259e-02	7.535864677607375661e+00	2.769211785952621518e+00	6.060832349889092030e-02	2.188648907473914398e-02	2.379840394184544493e+04	6.809726523731364978e+01	-3.008331796542954573e-01	-4.995036062764274948e-02	3.049518658866430809e-01	-2.810979493350647118e+01	-3.008331796542954018e-01	-4.995036062764256907e-02	3.049518658866430254e-01	-2.810979493350647118e+01
9.970674486803522949e+11	1.664273417243608000e+00	1.848077464685907514e-02	7.723850701141556918e+00	2.769464468312168748e+00	6.151412394967437081e-02	2.221155918536255394e-02	2.579703913960472346e+04	6.864219348105022789e+01	-2.904412938743442529e-01	6.949844901911751693e-02	2.986405525099798952e-01	-2.850920335880720202e+01	-2.904412938743441419e-01	6.949844901911818307e-02	2.986405525099800062e-01	-2.850920335880720557e+01
1.006842619745845947e+12	1.664205187655588558e+00	1.861319640579109716e-02	7.855461638431439297e+00	2.769232455539332172e+00	6.195235603473980140e-02	2.237167050054454306e-02	2.706691674692342349e+04	6.896690527321911190e+01	-2.354180976538647607e-01	1.762714219515591485e-01	2.940974241638121267e-01	-2.891704028486984868e+01	-2.354180976538636505e-01	1.762714219515607583e-01	2.940974241638121822e-01	-2.891704028486985578e+01
1.016617790811339600e+12	1.664213961734188674e+00	1.867692187811397647e-02	7.958883889222026831e+00	2.769259283020162776e+00	6.216478830355200852e-02	2.244816463547425617e-02	2.660528633992850155e+04	6.885066195633656605e+01	-1.437451939586196492e-01	2.481468016386425279e-01	2.867743293073649058e-01	-2.932008922295144515e+01	-1.437451939586187055e-01	2.481468016386431108e-01	2.867743293073650168e-01	-2.932008922295144870e+01
1.026392961876833252e+12	1.664117245376319110e+00	1.881640469549290817e-02	8.095421606584736196e+00	2.768932149273203969e+00	6.262540709949938889e-02	2.261716926358685320e-02	2.679971781807158914e+04	6.889986577874164198e+01	-3.852087108601366661e-02	2.795848730429388862e-01	2.822260773629211017e-01	-2.970821342041077529e+01	-3.852087108601347926e-02	2.795848730429389417e-01	2.822260773629211017e-01	-2.970821342041077529e+01
1.036168132942326904e+12	1.664042691816747466e+00	1.888016254703555122e-02	8.200212779885365677e+00	2.768681619650924297e+00	6.283479301341356182e-02	2.269484239987687099e-02	2.664967481910395873e+04	6.886192673318073787e+01	7.404303679562487805e-02	2.694776229545853274e-01	2.794647751885233622e-01	-3.011327799041243125e+01	7.404303679562332374e-02	2.694776229545857160e-01	2.794647751885233067e-01	-3.011327799041242770e+01
1.045943304007820557e+12	1.663859579797134058e+00	1.900566977995095733e-02	8.332599039094718663e+00	2.768067485798911154e+00	6.324553146766458134e-02	2.284826211504407956e-02	2.662522067433692064e+04	6.885572315582921021e+01	1.667876961763215260e-01	2.144890139973384957e-01	2.717051208964516573e-01	-3.050606561760740121e+01	1.667876961763208044e-01	2.144890139973391896e-01	2.717051208964517128e-01	-3.050606561760739766e+01
1.055718475073314209e+12	1.663835706408260284e+00	1.927772748687382395e-02	8.530865986889164532e+00	2.767977627142016672e+00	6.414994266213729091e-02	2.317574464226185987e-02	2.638398960140467898e+04	6.879422002685578263e+01	2.297245580357779593e-01	1.306648160076963883e-01	2.642851995611155691e-01	-3.089877246763731122e+01	2.297245580357773764e-01	1.306648160076974985e-01	2.642851995611155691e-01	-3.089877246763730767e+01
1.065493646138807861e+12	1.663883327670728107e+00	1.958212203117090655e-02	8.745804759789855609e+00	2.768124268597371707e+00	6.516473273615784600e-02	2.354111535938279223e-02	2.591397251062124633e+04	6.867275454536351731e+01	2.561555901393965939e-01	2.743841939918530495e-02	2.576209487188262925e-01	-3.130921719486608978e+01	2.561555901393964829e-01	2.743841939918528067e-02	2.576209487188261815e-01	-3.130921719486608978e+01
1.075268817204301514e+12	1.663900659359182077e+00	1.977687062807955906e-02	8.913818463579136875e+00	2.768174279604080912e+00	6.581349615624564053e-02	2.377505514777726939e-02	2.497800445477876929e+04	6.842417065764173856e+01	2.384333242753901294e-01	-7.384638477565449999e-02	2.496071687060436861e-01	-3.171627220186395490e+01	2.384333242753896853e-01	-7.384638477565551307e-02	2.496071687060436028e-01	-3.171627220186395846e+01
1.085043988269795166e+12	1.663809146883273193e+00	1.974711678903729936e-02	8.981320630777043235e+00	2.767870928630965732e+00	6.571086707634501978e-02	2.374058211914046451e-02	2.354424538130274959e+04	6.802471001860035926e+01	1.906048349785791074e-01	-1.571800859013476881e-01	2.470542096811272903e-01	-3.210551144606842655e+01	1.906048349785792184e-01	-1.571800859013475771e-01	2.470542096811272903e-01	-3.210551144606842655e+01
1.094819159335288818e+12	1.663287806178369577e+00	1.980461700749588591e-02	9.088621099284120319e+00	2.766134103326840066e+00	6.588155594920132307e-02	2.381719522201231065e-02	1.580149912942453375e+04	6.533000031167505028e+01	1.198191281272807523e-01	-2.133940937777630276e-01	2.447318179649193848e-01	-3.247509926932291080e+01	1.198191281272804609e-01	-2.133940937777631108e-01	2.447318179649193015e-01	-3.247509926932291080e+01
1.104594330400782471e+12	1.663633181443583631e+00	1.967767763208090950e-02	9.110995085221196277e+00	2.767288151403107577e+00	6.547287488496000840e-02	2.365957981345855748e-02	1.317880714145472302e+04	6.410355981187250052e+01	1.960666643185742658e-02	-2.418842233162978583e-01	2.426775615047645496e-01	-3.290584163206630564e+01	1.960666643185813782e-02	-2.418842233162978028e-01	2.426775615047645496e-01	-3.290584163206630564e+01
1.114369501466276123e+12	1.663643713787163358e+00	2.009179136423800208e-02	9.385059675586749250e+00	2.767306726343321088e+00	6.685116480367553349e-02	2.415748285771403964e-02	1.528735099026645003e+04	6.510647047191463344e+01	-7.225095750430995944e-02	-2.210972632571812924e-01	2.326030968841664714e-01	-3.330256711151714910e+01	-7.225095750431198560e-02	-2.210972632571806817e-01	2.326030968841664992e-01	-3.330256711151716331e+01
1.124144672531769775e+12	1.663694942210370176e+00	2.053042557657027214e-02	9.674072097690117999e+00	2.767459362362012065e+00	6.831273038633277339e-02	2.468427587967478298e-02	2.199420859800052858e+04	6.756451297185412841e+01	-1.483013665658766966e-01	-1.681318869675988148e-01	2.241910496442530709e-01	-3.370953398614592800e+01	-1.483013665658785840e-01	-1.681318869675969829e-01	2.241910496442529599e-01	-3.370953398614593510e+01
1.133919843597263428e+12	1.663935799902938939e+00	2.083122776062232284e-02	9.901166960657029392e+00	2.768248406148618557e+00	6.932365125366282688e-02	2.504242433579534008e-02	2.299589905827138864e+04	6.786546729195080729e+01	-1.968927969000854317e-01	-8.889509128250201730e-02	2.160303467692968604e-01	-3.413342702785173799e+01	-1.968927969000858480e-01	-8.889509128250118464e-02	2.160303467692968882e-01	-3.413342702785174509e+01
1.143695014662757080e+12	1.663961507565588471e+00	2.107825273837649754e-02	1.010494599327546261e+01	2.768323605921443331e+00	7.014680240679489753e-02	2.533909050833179494e-02	2.261469908507074797e+04	6.775251123988883251e+01	-2.090434651437599045e-01	-5.107199813906467163e-03	2.091058435559597917e-01	-3.453309276681598305e+01	-2.090434651437599045e-01	-5.107199813906670993e-03	2.091058435559597917e-01	-3.453309276681598305e+01
1.153470185728250732e+12	1.663768167004948451e+00	2.142506561832841633e-02	1.035899671612333783e+01	2.767665480102256659e+00	7.129268430353402630e-02	2.575914062450205752e-02	1.789505761837024693e+04	6.617075948912183492e+01	-1.891008441042957289e-01	7.207529221679893905e-02	2.023708896780713473e-01	-3.492166842554404838e+01	-1.891008441042956456e-01	7.207529221679931375e-02	2.023708896780713751e-01	-3.492166842554405548e+01
1.163245356793744385e+12	1.663092784096323884e+00	2.153740748790107171e-02	1.050156231484304925e+01	2.765413748591961873e+00	7.163741396254080795e-02	2.590477247718021153e-02	8.049522811070405623e+03	6.077215995220929301e+01	-1.484729367459743377e-01	1.307725846402634229e-01	1.978526771096842107e-01	-3.527961569868917735e+01	-1.484729367459740879e-01	1.307725846402637004e-01	1.978526771096842107e-01	-3.527961569868917735e+01
1.173020527859238037e+12	1.664326239357941217e+00	2.209818139935833953e-02	1.086553981936198277e+01	2.769493501394188151e+00	7.355716629008735019e-02	2.655979017573358025e-02	1.740287658999054474e+04	6.598230086023848173e+01	-6.589469736858803717e-02	1.748707001011113871e-01	1.868739492148401293e-01	-3.576795058491640589e+01	-6.589469736858716287e-02	1.748707001011116924e-01	1.868739492148400738e-01	-3.576795058491641299e+01
1.182795698924731689e+12	1.664396469509769716e+00	2.408380002057093974e-02	1.194053841313393072e+01	2.769635578293154765e+00	8.016998345323518571e-02	2.894604043996343995e-02	2.106166419998672427e+04	6.727174919355090310e+01	7.501292275955974767e-03	1.597677961941761926e-01	1.599437966491765450e-01	-3.617523227762161042e+01	7.501292275956352069e-03	1.597677961941761926e-01	1.599437966491765728e-01	-3.617523227762161042e+01
1.192570869990225342e+12	1.663285779535895736e+00	2.549182696079294735e-02	1.274307736778153100e+01	2.765869751164533596e+00	8.480038655655332269e-02	3.065957336597257415e-02	2.118307891673474296e+04	6.731059213874659974e+01	5.131192813104508421e-02	1.323611759857039050e-01	1.419591310090478620e-01	-3.649814412838343003e+01	5.131192813104391154e-02	1.323611759857044878e-01	1.419591310090480007e-01	-3.649814412838341582e+01
