Repository: alperensar/UoB_VNA_Extraction

# VNA Parameter Extraction Algorithm
MATLAB software for extracting permittivity and loss tangent from VNA measurements.

**Initialisation Correction.** Configuration discovery and the Optimization Toolbox check have been corrected. The extraction calculations are unchanged.

The software supports GRL and TRL workflows, CSV and Touchstone inputs, and interactive fit settings.

## Measurement data and configuration

The example [folder_struct](folder_struct) shows a material directory with measurement-system and frequency-band subdirectories. The material name must match an entry in `Materials` in [src/config_VNA.json](src/config_VNA.json).

File: folder_struct/RADIX_2.8_HT/TOPTICA_UoB/Collimated/Processed_Revision/R_FP/RADIX_2.8_HT_TOPTICA_UoB_2_R_FP_L2.95mm.txt (part 1 of 3)
freq_roi_Hz	n_opt	k_opt	alpha_cm	eps_r	eps_i	loss_tan	DR	alpha_max	H_meas_real	H_meas_imag	H_meas_mag	H_meas_phase	H_model_real	H_model_imag	H_model_mag	H_model_phase
3.030303030303031616e+11	1.671137850232415012e+00	7.722565684675455899e-03	9.809273240558753493e-01	2.792642076458663247e+00	2.581094363313431866e-02	9.242481824188891054e-03	2.182357965216076991e+04	6.774076210903672290e+01	8.496537821100713650e-01	3.813232594085879182e-03	8.496623389304512886e-01	4.487953885029568983e-03	8.496537821100713650e-01	3.813232594085588182e-03	8.496623389304512886e-01	4.487953885029226375e-03
3.128054740957968140e+11	1.671673801804427484e+00	7.427967162581065527e-03	9.739428661374680551e-01	2.794438124943099844e+00	2.483427621270067193e-02	8.887037430183337278e-03	2.654331718541846567e+04	6.906826652352931717e+01	7.148918527747245566e-01	-3.599390221567861370e-01	8.003914422548893404e-01	-4.664336152133848890e-01	7.148918527747238905e-01	-3.599390221567874137e-01	8.003914422548893404e-01	-4.664336152133866653e-01
3.225806451612904663e+11	1.671960182874062228e+00	7.171095898169175913e-03	9.696455251687740029e-01	2.795399428499886874e+00	2.397957361862074546e-02	8.578227989224801800e-03	2.402484636769204371e+04	6.839233711315057462e+01	5.444657503101338891e-01	-5.635509265742991714e-01	7.836023226761953397e-01	-8.026210893258978185e-01	5.444657503101349993e-01	-5.635509265742982832e-01	7.836023226761955618e-01	-8.026210893258960422e-01
3.323558162267841187e+11	1.671503352765654649e+00	7.350890721036278976e-03	1.024076525193000631e+00	2.793869422712431660e+00	2.457407697205216124e-02	8.795714206354851225e-03	2.606018176317686084e+04	6.894371512662472412e+01	2.966629256422289584e-01	-7.869627273833762482e-01	8.410227260551814688e-01	-1.210297887916987891e+00	2.966629256422296246e-01	-7.869627273833760261e-01	8.410227260551814688e-01	-1.210297887916987225e+00
3.421309872922777710e+11	1.670709908529907972e+00	7.814206779317937196e-03	1.120640905694448852e+00	2.791210536632423800e+00	2.611054538701611596e-02	9.354559623624202763e-03	2.894845927567723265e+04	6.965638716751558945e+01	-7.365682528706965493e-02	-7.895592560410890082e-01	7.929874820648356026e-01	-1.663815642613589940e+00	-7.365682528707044596e-02	-7.895592560410888971e-01	7.929874820648354916e-01	-1.663815642613591050e+00
3.519061583577714233e+11	1.671200111586838677e+00	8.206580406290830618e-03	1.210537526693549859e+00	2.792842465005897168e+00	2.742967618147919978e-02	9.821419047143169212e-03	2.645360294822053402e+04	6.904531067792477472e+01	-3.240579153102731702e-01	-6.806197149462330787e-01	7.538280499216858388e-01	-2.015159591064302536e+00	-3.240579153102741139e-01	-6.806197149462319684e-01	7.538280499216852837e-01	-2.015159591064304312e+00
3.616813294232650757e+11	1.671406010637255690e+00	8.164050207628311198e-03	1.237715752697931215e+00	2.793531400678553211e+00	2.729088517634858935e-02	9.769313912032487682e-03	2.825553363659235401e+04	6.949211511905443217e+01	-6.058341982379683577e-01	-5.353114689955296157e-01	8.084512629669111661e-01	-2.417915929927326957e+00	-6.058341982379665813e-01	-5.353114689955310590e-01	8.084512629669108330e-01	-2.417915929927324292e+00
3.714565004887587280e+11	1.670557794666602369e+00	8.109387351773151426e-03	1.262656356338386132e+00	2.790697583158120665e+00	2.709440050095078892e-02	9.708827163668928839e-03	3.085860545878632547e+04	7.008964257799111408e+01	-7.564771033956657620e-01	-2.076969891618672959e-01	7.844715719953154753e-01	-2.873637230306949508e+00	-7.564771033956660951e-01	-2.076969891618653252e-01	7.844715719953153643e-01	-2.873637230306951729e+00
3.812316715542523804e+11	1.670815634079015899e+00	8.651922360916225116e-03	1.382581521030518346e+00	2.791550027322324379e+00	2.891153429091331689e-02	1.035680321253116751e-02	2.890236198588863044e+04	6.964558158711979274e+01	-7.309627864904195693e-01	6.692327167103975794e-02	7.340199721567489677e-01	-3.232893082543540686e+00	-7.309627864904197914e-01	6.692327167103662156e-02	7.340199721567488567e-01	-3.232893082543536245e+00
3.910068426197460327e+11	1.671060836588502463e+00	8.993885561636253204e-03	1.474079396469869518e+00	2.792363429602370051e+00	3.005865986161826084e-02	1.076459444460586834e-02	3.224838527143669489e+04	7.038833272446473188e+01	-6.860678917965856716e-01	3.570794997458343056e-01	7.734306182799766116e-01	-3.621483836930139422e+00	-6.860678917965857826e-01	3.570794997458336395e-01	7.734306182799765006e-01	-3.621483836930138533e+00
4.007820136852396851e+11	1.670834397493439871e+00	8.821352382064967523e-03	1.481946601271029618e+00	2.791609767589417590e+00	2.947803798472968181e-02	1.055951240999713873e-02	3.152651549546891692e+04	7.023483223712173640e+01	-4.456759483876819861e-01	6.222254834653196953e-01	7.653702393253285496e-01	-4.090832648835108998e+00	-4.456759483876800987e-01	6.222254834653209166e-01	7.653702393253284386e-01	-4.090832648835111662e+00
4.105571847507333374e+11	1.670972432851973943e+00	8.977018938106279961e-03	1.544880741041316341e+00	2.792068284482229323e+00	3.000070234953138709e-02	1.074497443929628600e-02	3.293651091805504984e+04	7.053149185191361425e+01	-1.780108383266817418e-01	6.947622332913030441e-01	7.172045868297879379e-01	-4.461566362578781586e+00	-1.780108383266822136e-01	6.947622332913029330e-01	7.172045868297880489e-01	-4.461566362578780698e+00
4.203323558162269897e+11	1.670539891812490740e+00	9.172988701860269531e-03	1.616191586334611019e+00	2.790619386415163827e+00	3.064768710720570943e-02	1.098239597144625226e-02	3.379849690005446610e+04	7.070665905054535472e+01	8.114022075126643696e-02	7.457404448011138998e-01	7.501416842408688002e-01	-4.820767550394790213e+00	8.114022075126782474e-02	7.457404448011134557e-01	7.501416842408684671e-01	-4.820767550394792877e+00
4.301075268817206421e+11	1.670181088811418801e+00	9.606990729914348728e-03	1.732022683632425952e+00	2.789412575152411922e+00	3.209082847497910645e-02	1.150451129418375226e-02	3.343185354673107213e+04	7.063270450206297824e+01	4.005578209783189347e-01	6.258930233671893273e-01	7.430939675751783158e-01	-5.281686627165449011e+00	4.005578209783172694e-01	6.258930233671896604e-01	7.430939675751775386e-01	-5.281686627165447234e+00
4.398826979472142944e+11	1.670555752336629896e+00	9.917046273959201352e-03	1.828556486722159091e+00	2.790658173858203916e+00	3.313395739830217457e-02	1.187316945826190698e-02	3.496241297471601865e+04	7.093622299490480998e+01	5.667858143346443667e-01	3.944940108776168186e-01	6.905589648605651165e-01	-5.675135780250938566e+00	5.667858143346442557e-01	3.944940108776168186e-01	6.905589648605650055e-01	-5.675135780250938566e+00
4.496578690127079468e+11	1.670732635733023663e+00	9.941529788554035602e-03	1.873805792814400295e+00	2.791248706088879317e+00	3.321927653369850797e-02	1.190122415864748595e-02	3.441759822741814423e+04	7.082973379617818921e+01	6.951917625977435122e-01	1.710324399360869940e-01	7.159215615514374909e-01	-6.041954171994508016e+00	6.951917625977432902e-01	1.710324399360851344e-01	7.159215615514367137e-01	-6.041954171994510681e+00
4.594330400782015991e+11	1.670319461116192450e+00	9.965388791214944628e-03	1.919135470233439111e+00	2.789867793209727775e+00	3.329076567111097923e-02	1.193273951982152387e-02	3.647196242407992395e+04	7.122283006153264751e+01	7.099965430532123589e-01	-1.514233241260397878e-01	7.259642651239053279e-01	-6.493310497845595108e+00	7.099965430532123589e-01	-1.514233241260405372e-01	7.259642651239054389e-01	-6.493310497845595997e+00
4.692082111436951904e+11	1.670019829231770503e+00	1.016985420969760030e-02	2.000181895072758120e+00	2.788862804092665293e+00	3.396771638118237929e-02	1.217977317899419237e-02	3.635601303232257487e+04	7.120124005629551789e+01	5.583839088116180349e-01	-3.817992682902195956e-01	6.764342324917393956e-01	-6.882926985671661058e+00	5.583839088116190341e-01	-3.817992682902186519e-01	6.764342324917396176e-01	-6.882926985671659281e+00
4.789833822091888428e+11	1.670073775405362726e+00	1.076326624099136452e-02	2.160994644349941929e+00	2.789030567396547422e+00	3.595089737357107240e-02	1.289010518344008323e-02	3.842932454107052035e+04	7.157728655157917785e+01	3.913331614294707772e-01	-5.559993990249120221e-01	6.799095343870739105e-01	-7.240684885667539206e+00	3.913331614294703331e-01	-5.559993990249125773e-01	6.799095343870740216e-01	-7.240684885667540982e+00
4.887585532746824951e+11	1.670059263726421106e+00	1.087907565039325855e-02	2.228822731702098991e+00	2.788979590071428927e+00	3.633740214143960090e-02	1.302892365035520326e-02	3.832657762187904154e+04	7.155913392680554352e+01	1.122192887111841675e-01	-6.855682964550626757e-01	6.946920597380833451e-01	-7.691732531902230718e+00	1.122192887111819332e-01	-6.855682964550626757e-01	6.946920597380830120e-01	-7.691732531902234271e+00
4.985337243401761475e+11	1.670158200456900000e+00	1.059797957628805416e-02	2.214658572088279431e+00	2.789316097382331439e+00	3.540060499522447446e-02	1.269149990868608142e-02	4.107954074368275178e+04	7.202946390765289664e+01	-1.647789213242698558e-01	-6.380579681516047597e-01	6.589917022501452504e-01	-8.106710467096727157e+00	-1.647789213242711881e-01	-6.380579681516043156e-01	6.589917022501452504e-01	-8.106710467096728934e+00
5.083088954056697998e+11	1.669780807975549841e+00	1.095036577601793577e-02	2.333165237949751170e+00	2.788048036172851685e+00	3.656942122621407304e-02	1.311649611188652614e-02	4.089528255224481109e+04	7.199898290916158317e+01	-3.689716782890429259e-01	-5.447346023359233014e-01	6.579330409407248004e-01	-8.449338551764123295e+00	-3.689716782890423707e-01	-5.447346023359231904e-01	6.579330409407243563e-01	-8.449338551764121519e+00
5.180840664711634521e+11	1.669326429215121310e+00	1.134463383062799327e-02	2.463654936478348656e+00	2.786522026559356657e+00	3.787579416647058467e-02	1.359249767468643372e-02	4.298802581483040558e+04	7.233736913227339471e+01	-5.719704633354565360e-01	-3.513705050697311649e-01	6.712759810697347396e-01	-8.873898567670092774e+00	-5.719704633354568690e-01	-3.513705050697311649e-01	6.712759810697349616e-01	-8.873898567670092774e+00
5.278592375366571045e+11	1.669807846259088402e+00	1.165012018470139646e-02	2.577731584143192478e+00	2.788122518128097749e+00	3.890692418855154489e-02	1.395452457185168867e-02	4.299299274991788843e+04	7.233815250426927435e+01	-6.254838745115879339e-01	-7.024183840881909058e-02	6.294155965155919796e-01	-9.312946504218235333e+00	-6.254838745115880450e-01	-7.024183840881648155e-02	6.294155965155918686e-01	-9.312946504218240662e+00
5.376344086021507568e+11	1.669810585882459897e+00	1.177191428943009932e-02	2.652914834660640153e+00	2.788128814759085916e+00	3.931373419318275053e-02	1.410040095173283221e-02	4.531790684706268803e+04	7.269524038376735575e+01	-6.058332246561269896e-01	1.514456412194460644e-01	6.244755226120639602e-01	-9.669736948503757645e+00	-6.058332246561275447e-01	1.514456412194447044e-01	6.244755226120641822e-01	-9.669736948503754093e+00
5.474095796676444092e+11	1.669406676160387182e+00	1.149264462908288452e-02	2.637069235495002939e+00	2.786786569528301172e+00	3.837179534105956968e-02	1.376919056544559199e-02	4.249403792285708187e+04	7.225900302338337156e+01	-5.168041509397575117e-01	3.998010549437975847e-01	6.533968273283373707e-01	-1.008321442857202221e+01	-5.168041509397582889e-01	3.998010549437963634e-01	6.533968273283372596e-01	-1.008321442857202044e+01
5.571847507331380615e+11	1.668930903138356125e+00	1.134518187645165363e-02	2.649719156710001577e+00	2.785201646298399503e+00	3.786864927067073311e-02	1.359637616220681425e-02	3.116460402695741141e+04	7.015654638414329725e+01	-2.981411854075857737e-01	5.521741949798715243e-01	6.275225159609092440e-01	-1.050048712791608452e+01	-2.981411854075862733e-01	5.521741949798716353e-01	6.275225159609096881e-01	-1.050048712791608452e+01
5.669599217986317139e+11	1.669051247928544646e+00	1.216314490227199049e-02	2.890596027942946122e+00	2.785584126117918391e+00	4.060182435574556659e-02	1.457569490544505762e-02	4.237050198747851391e+04	7.223926291663937604e+01	-7.896387760161503733e-02	5.948981165775258928e-01	6.001158747053525477e-01	-1.086361055767776662e+01	-7.896387760161463487e-02	5.948981165775256708e-01	6.001158747053522147e-01	-1.086361055767776662e+01
5.767350928641253662e+11	1.669184700750530714e+00	1.262921702523171763e-02	3.053106581378847828e+00	2.786018068096967948e+00	4.216099168194982483e-02	1.513306470074278140e-02	4.384509087850389187e+04	7.247122106609815262e+01	1.732897497242303075e-01	5.865354700727883897e-01	6.115988840841628527e-01	-1.128284818142452828e+01	1.732897497242296692e-01	5.865354700727883897e-01	6.115988840841625196e-01	-1.128284818142452828e+01
5.865102639296190186e+11	1.669444318223036294e+00	1.243704126927566191e-02	3.057608332201645851e+00	2.786889651651644595e+00	4.152589576499534502e-02	1.490044492446448467e-02	4.381174866048937110e+04	7.246606295320817992e+01	3.981916809774070920e-01	4.410810657498996923e-01	5.942298556641870677e-01	-1.172991383165863155e+01	3.981916809774028732e-01	4.410810657499036336e-01	5.942298556641870677e-01	-1.172991383165862267e+01
5.962854349951126709e+11	1.669193703709486165e+00	1.236114934751951847e-02	3.089599712339402782e+00	2.786054822490199978e+00	4.126630532298440623e-02	1.481173485527475207e-02	4.366446299392291257e+04	7.244323047397168125e+01	5.158883912872989086e-01	2.681094205472062120e-01	5.813978789530934721e-01	-1.208708410382243947e+01	5.158883912872989086e-01	2.681094205472064340e-01	5.813978789530935831e-01	-1.208708410382243770e+01
6.060606060606063232e+11	1.668654384590978035e+00	1.262625231352150837e-02	3.207596128145450809e+00	2.784248032967211017e+00	4.213770256781929069e-02	1.513432067433754039e-02	4.437382703082461376e+04	7.255249749683139271e+01	5.926240557581784474e-01	5.691079766912277710e-02	5.953504097207025225e-01	-1.247063232507969488e+01	5.926240557581790025e-01	5.691079766912068849e-02	5.953504097207029666e-01	-1.247063232507969843e+01
6.158357771260999756e+11	1.668426628950196777e+00	1.308666877038901916e-02	3.378183117439049088e+00	2.783476155290611764e+00	4.366829332153593368e-02	1.568840215804783930e-02	4.465095056028261024e+04	7.259471048053768527e+01	5.390836580845098647e-01	-1.883348993188350140e-01	5.710352219567654819e-01	-1.290247620981746479e+01	5.390836580845093096e-01	-1.883348993188354026e-01	5.710352219567651488e-01	-1.290247620981746479e+01
6.256109481915936279e+11	1.668685617430713197e+00	1.339872549717324203e-02	3.513637803636066259e+00	2.784332163975171692e+00	4.471652105807034233e-02	1.606005261751129384e-02	4.532687498494424653e+04	7.269658204111452449e+01	4.103179332152869785e-01	-3.605378202693477196e-01	5.462127114619699242e-01	-1.328728059523559324e+01	4.103179332152881442e-01	-3.605378202693462764e-01	5.462127114619698132e-01	-1.328728059523558969e+01
6.353861192570872803e+11	1.668762302077647641e+00	1.336398381794412331e-02	3.559285498119779234e+00	2.784589024772003985e+00	4.460262480192173085e-02	1.601766882119119717e-02	4.529028931444566115e+04	7.269110705883564094e+01	2.458169822809398719e-01	-5.056675604443009453e-01	5.622505406519398008e-01	-1.368468187403600922e+01	2.458169822809402882e-01	-5.056675604443006122e-01	5.622505406519398008e-01	-1.368468187403600744e+01
6.451612903225809326e+11	1.668449947569353276e+00	1.322715738020188367e-02	3.577041541918397183e+00	2.783550269851817305e+00	4.413770007497883063e-02	1.585662042932262442e-02	4.430933713092382823e+04	7.254263622927079780e+01	1.369716420149405187e-02	-5.569074827384872250e-01	5.570758984530573832e-01	-1.411257685438186549e+01	1.369716420149534944e-02	-5.569074827384874471e-01	5.570758984530576052e-01	-1.411257685438186371e+01
6.549364613880745850e+11	1.668188515724778664e+00	1.346422441405814747e-02	3.696320932056995634e+00	2.782671638656968316e+00	4.492172908134597908e-02	1.614338122302746981e-02	4.498803982099837594e+04	7.264570601532788885e+01	-1.813991890759126813e-01	-4.999221175211341350e-01	5.318155595544505898e-01	-1.448524757220307357e+01	-1.813991890759105718e-01	-4.999221175211351897e-01	5.318155595544508119e-01	-1.448524757220306824e+01
6.647116324535682373e+11	1.668083779284944113e+00	1.386695840113030993e-02	3.863702267750071417e+00	2.782311202178243459e+00	4.626249675388910410e-02	1.662736243079877482e-02	4.377032163691830647e+04	7.245964863206216933e+01	-3.564077911010891109e-01	-3.980943462959558032e-01	5.343272612457293791e-01	-1.486737080743985473e+01	-3.564077911010897770e-01	-3.980943462959553591e-01	5.343272612457294901e-01	-1.486737080743985651e+01
6.744868035190618896e+11	1.668103602585055523e+00	1.399592153500598367e-02	3.956982386895476989e+00	2.782373743137627198e+00	4.669329426808248307e-02	1.678181961831892027e-02	4.288142370439845399e+04	7.232053427301107718e+01	-4.862800177938473301e-01	-2.071740358535487658e-01	5.285729248054917839e-01	-1.530521328449044915e+01	-4.862800177938467194e-01	-2.071740358535504589e-01	5.285729248054917839e-01	-1.530521328449044560e+01
6.842619745845555420e+11	1.668045196002342134e+00	1.397070598849559260e-02	4.007097599100163166e+00	2.782179595280674711e+00	4.660753801774245031e-02	1.675216729243553249e-02	4.241698509769890370e+04	7.224669731112577153e+01	-5.090534724120671095e-01	-6.557293018522964909e-03	5.090957040346283380e-01	-1.569508263609353094e+01	-5.090534724120669985e-01	-6.557293018524491465e-03	5.090957040346282270e-01	-1.569508263609352738e+01
6.940371456500491943e+11	1.667808986122263137e+00	1.411623371685390149e-02	4.106678611253973266e+00	2.781387546135822397e+00	4.708636288634202027e-02	1.692909100414972251e-02	4.071714660592244036e+04	7.196938383727641053e+01	-4.802385912428668857e-01	1.799650523397545721e-01	5.128513669500978089e-01	-1.606650678177458502e+01	-4.802385912428672188e-01	1.799650523397543778e-01	5.128513669500982530e-01	-1.606650678177458502e+01
7.038123167155428467e+11	1.667608151047869969e+00	1.434399409174485877e-02	4.231712180000630319e+00	2.780711195274791603e+00	4.784032293195242952e-02	1.720434794280202920e-02	3.963366144896241167e+04	7.178651437607915398e+01	-3.610170475959837977e-01	3.586527944972084936e-01	5.088861716097006216e-01	-1.649007625187221393e+01	-3.610170475959840197e-01	3.586527944972078275e-01	5.088861716097002885e-01	-1.649007625187221393e+01
7.135874877810364990e+11	1.667685995109797092e+00	1.450426725559846725e-02	4.338425868432663535e+00	2.780966204516732265e+00	4.837712674298234872e-02	1.739579814541082278e-02	3.927328327400294802e+04	7.172458047779468870e+01	-1.825000514728093159e-01	4.508357866213529852e-01	4.863734936096663075e-01	-1.689411886015753339e+01	-1.825000514728094547e-01	4.508357866213529852e-01	4.863734936096664185e-01	-1.689411886015753339e+01
7.233626588465301514e+11	1.667721251441625974e+00	1.458945603488000231e-02	4.423686552243945691e+00	2.781081320282629221e+00	4.866229175268532020e-02	1.749761554895488611e-02	3.907150916311454785e+04	7.168965531723513607e+01	-2.045139669743562330e-03	4.872480200243414772e-01	4.872523120662536900e-01	-1.727456229157237999e+01	-2.045139669747399972e-03	4.872480200243417547e-01	4.872523120662539675e-01	-1.727456229157237289e+01
7.331378299120238037e+11	1.667405895992622789e+00	1.457518095477190398e-02	4.479079244589980746e+00	2.780029986091096639e+00	4.860548531829211871e-02	1.748379893795123929e-02	3.929194823757084669e+04	7.172780213184775278e+01	1.948647512760502132e-01	4.508329571348570486e-01	4.911442013592716704e-01	-1.768674042864227047e+01	1.948647512760504907e-01	4.508329571348567155e-01	4.911442013592715039e-01	-1.768674042864227047e+01
7.429130009775174561e+11	1.667165452702565442e+00	1.475333773653574737e-02	4.594279410310980971e+00	2.779222985710581906e+00	4.919250997281092441e-02	1.770009467600655931e-02	3.865651635159394209e+04	7.161725354314448566e+01	3.388309440214655188e-01	3.258471712881829130e-01	4.700880637316671162e-01	-1.808368919958316212e+01	3.388309440214666290e-01	3.258471712881816917e-01	4.700880637316670607e-01	-1.808368919958316567e+01
7.526881720430111084e+11	1.667077411880006466e+00	1.499335533725627834e-02	4.730456860679329800e+00	2.778922296496271205e+00	4.999016802206095872e-02	1.798904851894912726e-02	3.082392620723120126e+04	7.008201845814467390e+01	4.285006258282776925e-01	1.771967913184494814e-01	4.636933137201568189e-01	-1.845744257516176390e+01	4.285006258282792468e-01	1.771967913184464283e-01	4.636933137201570410e-01	-1.845744257516177100e+01
7.624633431085047607e+11	1.667173211120839937e+00	1.525727450353846389e-02	4.876240194935935079e+00	2.779233731453696343e+00	5.087303865403267761e-02	1.830469962935546424e-02	3.927783322390820831e+04	7.172536596008255572e+01	4.625857694201150339e-01	-1.466138153711868050e-02	4.628180529955339129e-01	-1.888123972197203315e+01	4.625857694201149228e-01	-1.466138153711828845e-02	4.628180529955338018e-01	-1.888123972197203315e+01
7.722385141739984131e+11	1.667229816220704430e+00	1.521399931534860375e-02	4.924747983567790754e+00	2.779423794320156293e+00	5.073046656502114976e-02	1.825215235930933641e-02	4.023814961458117614e+04	7.188914682837754810e+01	4.049974230870446723e-01	-1.945236437468803037e-01	4.492909532627046842e-01	-1.929732647552325631e+01	4.049974230870455050e-01	-1.945236437468785551e-01	4.492909532627046842e-01	-1.929732647552324920e+01
7.820136852394920654e+11	1.667109897919661243e+00	1.521070869078761101e-02	4.986007912405773901e+00	2.779024046082827493e+00	5.071584602556927779e-02	1.824951680323017716e-02	3.967716258296749584e+04	7.179395227552855374e+01	3.033988357749723419e-01	-3.260118590691211127e-01	4.453477133693549694e-01	-1.967086593327274358e+01	3.033988357749729525e-01	-3.260118590691206686e-01	4.453477133693550249e-01	-1.967086593327274002e+01
7.917888563049857178e+11	1.666805110007980817e+00	1.540470754516174573e-02	5.112719940322679513e+00	2.778001969734165133e+00	5.135329050890818925e-02	1.848569261951327203e-02	3.978605030572358373e+04	7.181253439335385735e+01	1.537201111946864540e-01	-4.191589518254353885e-01	4.464572762102824166e-01	-2.006884752972967334e+01	1.537201111946878973e-01	-4.191589518254345559e-01	4.464572762102821946e-01	-2.006884752972966979e+01
8.015640273704793701e+11	1.666699791693622812e+00	1.562891032392519156e-02	5.251170009532914129e+00	2.777643932793652404e+00	5.209740316256885467e-02	1.875596887977329721e-02	3.868943279238571267e+04	7.162302462807335246e+01	-2.610885077804272689e-02	-4.291466112878242756e-01	4.299400959072938178e-01	-2.048111635198188551e+01	-2.610885077804440610e-02	-4.291466112878239425e-01	4.299400959072935957e-01	-2.048111635198188907e+01
8.113391984359730225e+11	1.666684729214360505e+00	1.584544463170461590e-02	5.388849440690983705e+00	2.777586908480770056e+00	5.281872119054750042e-02	1.901604627717562446e-02	3.908830658075419342e+04	7.169256966345005821e+01	-1.792386209896438265e-01	-3.786303038324073111e-01	4.189121509749869632e-01	-2.086248360703354976e+01	-1.792386209896459914e-01	-3.786303038324063119e-01	4.189121509749869632e-01	-2.086248360703355331e+01
8.211143695014666748e+11	1.666628278170011468e+00	1.594117836903686039e-02	5.486725520270457679e+00	2.777395696428143435e+00	5.313603731437786803e-02	1.913160497177741545e-02	3.701458219127566554e+04	7.132296319803262463e+01	-3.154037362993239446e-01	-2.795941102665063238e-01	4.214882956468575248e-01	-2.126586236639158045e+01	-3.154037362993251659e-01	-2.795941102665048250e-01	4.214882956468574138e-01	-2.126586236639158756e+01
8.308895405669603271e+11	1.666497614552798767e+00	1.595187268413156625e-02	5.555768330883195105e+00	2.776959837068037729e+00	5.316751555151041225e-02	1.914594328726251793e-02	3.768378483220870112e+04	7.144445313327140923e+01	-3.924554216233751558e-01	-1.267404412611946030e-01	4.124128967584106964e-01	-2.167877895475015748e+01	-3.924554216233767656e-01	-1.267404412611906339e-01	4.124128967584109740e-01	-2.167877895475016814e+01
8.406647116324539795e+11	1.666442824681936496e+00	1.612406551514181108e-02	5.681807722666309068e+00	2.776771702445174572e+00	5.373966656481904414e-02	1.935328947550742779e-02	3.518882156412788754e+04	7.097998943587144538e+01	-3.998241222277748030e-01	2.825917347528256532e-02	4.008215433340837075e-01	-2.206171024462795671e+01	-3.998241222277749696e-01	2.825917347527952261e-02	4.008215433340836520e-01	-2.206171024462794961e+01
8.504398826979476318e+11	1.666324707088670198e+00	1.623378942969164185e-02	5.786989420207044432e+00	2.776374493534894849e+00	5.410152883274015057e-02	1.948639456194463035e-02	3.602579467823004234e+04	7.113937335797470496e+01	-3.594570771054647063e-01	1.803793779148000764e-01	4.021767152112790678e-01	-2.245624362900534976e+01	-3.594570771054644842e-01	1.803793779148007426e-01	4.021767152112791233e-01	-2.245624362900534976e+01
8.602150537634412842e+11	1.666192792310688509e+00	1.626387536866311448e-02	5.864354792095515023e+00	2.775933907506082043e+00	5.419750382861164562e-02	1.952406131935001746e-02	3.444900072952755727e+04	7.083591734495935555e+01	-2.523202878961532392e-01	3.041847523173090151e-01	3.952137285398120703e-01	-2.286947506762927063e+01	-2.523202878961544604e-01	3.041847523173079604e-01	3.952137285398120703e-01	-2.286947506762926707e+01
8.699902248289349365e+11	1.666060426723326326e+00	1.641174212962271187e-02	5.984918193371022710e+00	2.775488000213782946e+00	5.468590819150481730e-02	1.970316866341796994e-02	3.562468472892652062e+04	7.106345776056852515e+01	-1.167121630049076930e-01	3.650707982488031744e-01	3.832732924784904571e-01	-2.325251652820626802e+01	-1.167121630049081094e-01	3.650707982488029524e-01	3.832732924784903461e-01	-2.325251652820626802e+01
8.797653958944285889e+11	1.665956063539928644e+00	1.670710953511351723e-02	6.161087217073752065e+00	2.775130478136436540e+00	5.566662086849624713e-02	2.005910039439934983e-02	3.488112908249028260e+04	7.092044104812858052e+01	3.071475167037737014e-02	3.781919770755658439e-01	3.794371719988676728e-01	-2.364298175562052506e+01	3.071475167037577766e-02	3.781919770755661214e-01	3.794371719988677838e-01	-2.364298175562052151e+01
8.895405669599222412e+11	1.665998193709909758e+00	1.689575958387295324e-02	6.299885276738383943e+00	2.775264514752765699e+00	5.629660989617847611e-02	2.028513303755972302e-02	3.486116754691162350e+04	7.091655972448826617e+01	1.787783246465584064e-01	3.254736210467202850e-01	3.713418470367894630e-01	-2.406424029318439750e+01	1.787783246465581843e-01	3.254736210467205071e-01	3.713418470367894630e-01	-2.406424029318439750e+01
8.993157380254158936e+11	1.665988578747947146e+00	1.687209213799857610e-02	6.360192979852920203e+00	2.775233277025491940e+00	5.621742560297732227e-02	2.025682888295120970e-02	3.441533990811021795e+04	7.082928888718639371e+01	2.835209225196337890e-01	2.265980819088253551e-01	3.629473849349832415e-01	-2.445847071760200819e+01	2.835209225196345662e-01	2.265980819088244114e-01	3.629473849349832970e-01	-2.445847071760201175e+01
9.090909090909095459e+11	1.665843259550447097e+00	1.686569701354433820e-02	6.426888568651321521e+00	2.774749313653905869e+00	5.619121537526588356e-02	2.025091603726570169e-02	3.375170011357196927e+04	7.069726459482271252e+01	3.487830946964292633e-01	1.037902383743223855e-01	3.638984208921728913e-01	-2.484350776618731871e+01	3.487830946964293188e-01	1.037902383743224272e-01	3.638984208921729468e-01	-2.484350776618731871e+01
9.188660801564031982e+11	1.665497510745533649e+00	1.695187842845638157e-02	6.529188546625571021e+00	2.773594592117315738e+00	5.646662265011002241e-02	2.035864318837034628e-02	3.235937152601639536e+04	7.041162795987196432e+01	3.575210346812877082e-01	-3.886066571003318759e-02	3.596268087601444119e-01	-2.524101094514923460e+01	3.575210346812875417e-01	-3.886066571003402720e-02	3.596268087601443564e-01	-2.524101094514923460e+01
9.286412512218968506e+11	1.665404850341424048e+00	1.725126330167951402e-02	6.715185845071871107e+00	2.773275709455237159e+00	5.746067515426814265e-02	2.071942394993800049e-02	3.285014986011246947e+04	7.051369010986896058e+01	3.023878019089653590e-01	-1.659767606413712071e-01	3.449444416371116318e-01	-2.563472959666845696e+01	3.023878019089660252e-01	-1.659767606413700136e-01	3.449444416371116318e-01	-2.563472959666845341e+01
9.384164222873903809e+11	1.665485963459212959e+00	1.748073122701343171e-02	6.876134385400384907e+00	2.773537918515431855e+00	5.822782497918803368e-02	2.099406126394520386e-02	3.079518201360939565e+04	7.007569263718984587e+01	2.117487586585030668e-01	-2.655766594920899171e-01	3.396593865336190454e-01	-2.603043479296905005e+01	2.117487586585032333e-01	-2.655766594920896950e-01	3.396593865336190454e-01	-2.603043479296905005e+01
9.481915933528840332e+11	1.665546599450895338e+00	1.755506774024882463e-02	6.977306020219417704e+00	2.773737294539076359e+00	5.847756675580308844e-02	2.108259021895602867e-02	3.076478794338104490e+04	7.006899729710113434e+01	8.508896918894372219e-02	-3.257601577455214725e-01	3.366894905577303976e-01	-2.644804461392707751e+01	8.508896918894370831e-02	-3.257601577455215280e-01	3.366894905577304531e-01	-2.644804461392707751e+01
9.579667644183776855e+11	1.665436817173003403e+00	1.744680384292275968e-02	7.005763644866863871e+00	2.773375401031010767e+00	5.811309892399801197e-02	2.095392455792111433e-02	2.900593299119307267e+04	6.966983539985068319e+01	-4.642523399219605079e-02	-3.276628520238979991e-01	3.309354120484312989e-01	-2.684428668787116123e+01	-4.642523399219479485e-02	-3.276628520238981657e-01	3.309354120484313544e-01	-2.684428668787115768e+01
9.677419354838713379e+11	1.665224046980182226e+00	1.757851049560177695e-02	7.130677493328850147e+00	2.772662122609812041e+00	5.854431677473920237e-02	2.111483988522678060e-02	2.805995963719346400e+04	6.944502095270024711e+01	-1.617577262229234480e-01	-2.835463696214701179e-01	3.264415808660496299e-01	-2.722196881493187348e+01	-1.617577262229233925e-01	-2.835463696214701179e-01	3.264415808660495744e-01	-2.722196881493187348e+01
9.775171065493649902e+11	1.665068414400238561e+00	1.777207047915341231e-02	7.282014749463955106e+00	2.772136978144208452e+00	5.918342642666651887e-02	2.134938745569727597e-02	2.665288457281614683e+04	6.909619732763752609e+01	-2.561009354199171306e-01	-1.950812280163518875e-01	3.219384640693380151e-01	-2.762336413033305149e+01	-2.561009354199164090e-01	-1.950812280163528589e-01	3.219384640693380151e-01	-2.762336413033304794e+01
9.872922776148586426e+11	1.665015886445210924e+00	1.790887020723294989e-02	7.411448413946051694e+00	2.771957174482832187e+00	5.963710680665639668e-02	2.151444017809653678e-02	2.379840394184544493e+04	6.832812690201619432e+01	-3.027580645940683990e-01	-7.681766219926211559e-02	3.123514029142593906e-01	-2.802585126607087318e+01	-3.027580645940682880e-01	-7.681766219926237926e-02	3.123514029142594461e-01	-2.802585126607086963e+01
9.970674486803522949e+11	1.665057683518104792e+00	1.808115377806376184e-02	7.556833247240615670e+00	2.772090161320731383e+00	6.021232805007495359e-02	2.172091257716792997e-02	2.579703913960472346e+04	6.887490254800975720e+01	-3.028841225160242567e-01	4.415122443703428656e-02	3.060851552943908982e-01	-2.841908373802439058e+01	-3.028841225160242567e-01	4.415122443703490412e-02	3.060851552943909537e-01	-2.841908373802439414e+01
1.006842619745845947e+12	1.664946833450509089e+00	1.822924144640385158e-02	7.693418355343661474e+00	2.771715652973165689e+00	6.070143564478974046e-02	2.190031130346162605e-02	2.706691674692342349e+04	6.920071517006698514e+01	-2.588461129231252045e-01	1.570324830691980367e-01	3.027548693486022957e-01	-2.881963859818935703e+01	-2.588461129231255375e-01	1.570324830691975093e-01	3.027548693486022957e-01	-2.881963859818935703e+01
1.016617790811339600e+12	1.664948945476015130e+00	1.830869077467944459e-02	7.801967850499939239e+00	2.771719782883812044e+00	6.096607079669797563e-02	2.199575554974260438e-02	2.660528633992850155e+04	6.908407776796600785e+01	-1.710683708773147460e-01	2.407758734910690201e-01	2.953597954529454395e-01	-2.922739993985147677e+01	-1.710683708773131084e-01	2.407758734910701581e-01	2.953597954529454395e-01	-2.922739993985148388e+01
1.026392961876833252e+12	1.664884243867337688e+00	1.845021966714258804e-02	7.937877047010871934e+00	2.771499134871950876e+00	6.143496003943393902e-02	2.216668923559753090e-02	2.679971781807158914e+04	6.913344839995309599e+01	-6.586942367674954169e-02	2.814483618507556684e-01	2.890535614103051376e-01	-2.961523073111444049e+01	-6.586942367674888943e-02	2.814483618507558349e-01	2.890535614103051376e-01	-2.961523073111444404e+01
1.036168132942326904e+12	1.664803296714677971e+00	1.843720823590289798e-02	8.007824626764001863e+00	2.771230086104526258e+00	6.138865010669231070e-02	2.215213035341477218e-02	2.664967481910395873e+04	6.909538073437806815e+01	4.866018328097856255e-02	2.846377843771857319e-01	2.887671756486385743e-01	-3.001444815923976606e+01	4.866018328098146301e-02	2.846377843771852323e-01	2.887671756486385743e-01	-3.001444815923977671e+01
1.045943304007820557e+12	1.664617560371322691e+00	1.853218396532105294e-02	8.125010067504142341e+00	2.770608180454049663e+00	6.169799772141055377e-02	2.226875606470613694e-02	2.662522067433692064e+04	6.908915612581201060e+01	1.513229737697781019e-01	2.380659192167337568e-01	2.820886815932843183e-01	-3.041134046790410039e+01	1.513229737697787403e-01	2.380659192167333960e-01	2.820886815932843739e-01	-3.041134046790410395e+01
1.055718475073314209e+12	1.664555791521051153e+00	1.882925436853301326e-02	8.332405661423273102e+00	2.770391442266197934e+00	6.268468881832936490e-02	2.262665407566119558e-02	2.638398960140467898e+04	6.902744449045158603e+01	2.225872256579827235e-01	1.572922735345247958e-01	2.725544575672492753e-01	-3.080074838569956341e+01	2.225872256579821129e-01	1.572922735345256562e-01	2.725544575672492753e-01	-3.080074838569955986e+01
1.065493646138807861e+12	1.664630442529631882e+00	1.912394109191569228e-02	8.541171113190950237e+00	2.770628785073510958e+00	6.366858904549245468e-02	2.297983381552256080e-02	2.591397251062124633e+04	6.890556721968755483e+01	2.607514772546291604e-01	5.521133352338583600e-02	2.665325950796673671e-01	-3.120726909556346129e+01	2.607514772546293269e-01	5.521133352338464251e-02	2.665325950796673116e-01	-3.120726909556346840e+01
1.075268817204301514e+12	1.664692805353392258e+00	1.927420184609939316e-02	8.687255912094482113e+00	2.770830641338542843e+00	6.417125028426146072e-02	2.315957147538305616e-02	2.497800445477876929e+04	6.865614058901658723e+01	2.545052509511182004e-01	-5.274873670767186301e-02	2.599141242525056517e-01	-3.162029293803059460e+01	2.545052509511184224e-01	-5.274873670767053768e-02	2.599141242525055961e-01	-3.162029293803059105e+01
1.085043988269795166e+12	1.664612055295972892e+00	1.923309968919700852e-02	8.747537014024915791e+00	2.770563382513028472e+00	6.403129920669313468e-02	2.311129195269079339e-02	2.354424538130274959e+04	6.825532570839456525e+01	2.123470608956317673e-01	-1.436056840724801165e-01	2.563471606414592374e-01	-3.201055377991890794e+01	2.123470608956308237e-01	-1.436056840724815042e-01	2.563471606414592374e-01	-3.201055377991890794e+01
1.094819159335288818e+12	1.664002232748011956e+00	1.932297202185213891e-02	8.867587348556734028e+00	2.768530053342611819e+00	6.430693717537865062e-02	2.322782701879542305e-02	1.580149912942453375e+04	6.555148046325545863e+01	1.469448376484766561e-01	-2.067468145330896290e-01	2.536474534291974781e-01	-3.236881999111123065e+01	1.469448376484765173e-01	-2.067468145330896567e-01	2.536474534291974225e-01	-3.236881999111123065e+01
1.104594330400782471e+12	1.664346594062964257e+00	1.917785646360039772e-02	8.879572033443420054e+00	2.769681794990451085e+00	6.383720017324345797e-02	2.304856835493029887e-02	1.317880714145472302e+04	6.432088211519781851e+01	4.667948984203757617e-02	-2.485863996758643502e-01	2.529311623262769371e-01	-3.280110468566555681e+01	4.667948984203921375e-02	-2.485863996758641559e-01	2.529311623262770481e-01	-3.280110468566554971e+01
1.114369501466276123e+12	1.664373677555707198e+00	1.967513871172259579e-02	9.190437407369856260e+00	2.769752627456983696e+00	6.549356594809678522e-02	2.364599831004725664e-02	1.528735099026645003e+04	6.532719281815971613e+01	-5.089382283987048394e-02	-2.347442021064833628e-01	2.401978801444043243e-01	-3.320022406329872666e+01	-5.089382283987096967e-02	-2.347442021064831963e-01	2.401978801444042411e-01	-3.320022406329872666e+01
1.124144672531769775e+12	1.664456956630210982e+00	2.009004667346328196e-02	9.466562650646769939e+00	2.770013350499362481e+00	6.687803588934317089e-02	2.414357890271062040e-02	2.199420859800052858e+04	6.779356851300018150e+01	-1.342915787804271066e-01	-1.890803960145509555e-01	2.319172789775679477e-01	-3.360428520071884861e+01	-1.342915787804255801e-01	-1.890803960145520657e-01	2.319172789775679477e-01	-3.360428520071884151e+01
1.133919843597263428e+12	1.664663628474050583e+00	2.035796534310889763e-02	9.676223416001329625e+00	2.770690549211480835e+00	6.777832891281725114e-02	2.446261237369380323e-02	2.299589905827138864e+04	6.809554312099088236e+01	-1.939177939856052690e-01	-1.139194169924634681e-01	2.249038558854570269e-01	-3.402636950624488321e+01	-1.939177939856058519e-01	-1.139194169924625522e-01	2.249038558854570546e-01	-3.402636950624489032e+01
1.143695014662757080e+12	1.664575431664129690e+00	2.065809648486164121e-02	9.903522454844564393e+00	2.770384610749445642e+00	6.877391974729561708e-02	2.482468299904786943e-02	2.261469908507074797e+04	6.798220412811436120e+01	-2.143016337732477072e-01	-2.976253809217137627e-02	2.163584962777545528e-01	-3.441952038860750918e+01	-2.143016337732478738e-01	-2.976253809216974563e-02	2.163584962777545251e-01	-3.441952038860751628e+01
1.153470185728250732e+12	1.664300040727993757e+00	2.105002584379642855e-02	1.017766537917429304e+01	2.769451521979177322e+00	7.006711773831143797e-02	2.529999791736316575e-02	1.789505761837024693e+04	6.639508996167539578e+01	-2.025793506644573416e-01	4.965920225403845645e-02	2.085771552307219279e-01	-3.479791340926409049e+01	-2.025793506644571473e-01	4.965920225403897686e-02	2.085771552307218446e-01	-3.479791340926409049e+01
1.163245356793744385e+12	1.663675206319426225e+00	2.110405434336683900e-02	1.029026088247631954e+01	2.767369811012257763e+00	7.022058392775441804e-02	2.537448506098608295e-02	8.049522811070405623e+03	6.097818822610904022e+01	-1.694663285816144782e-01	1.162766659334594083e-01	2.055215306568463629e-01	-3.515887859322268838e+01	-1.694663285816148390e-01	1.162766659334588254e-01	2.055215306568463351e-01	-3.515887859322268838e+01
1.173020527859238037e+12	1.664656967467269322e+00	2.149049493567728800e-02	1.056674412439110533e+01	2.770620977964744824e+00	7.154860425799053347e-02	2.582403180623754277e-02	1.740287658999054474e+04	6.620599242500858850e+01	-9.372179959916709935e-02	1.724979864551741127e-01	1.963143679183871615e-01	-3.563061449964053651e+01	-9.372179959916622505e-02	1.724979864551746678e-01	1.963143679183872170e-01	-3.563061449964054361e+01
1.182795698924731689e+12	1.664573620749796312e+00	2.310267100407629309e-02	1.145410318697824970e+01	2.770271605488564326e+00	7.691219344449320983e-02	2.776341254486092147e-02	2.106166419998672427e+04	6.749981221417520771e+01	-1.818369427516205311e-02	1.716877999144724720e-01	1.726480448107203247e-01	-3.602279748845008100e+01	-1.818369427516376702e-02	1.716877999144722500e-01	1.726480448107202970e-01	-3.602279748845006679e+01
1.192570869990225342e+12	1.663485364149864587e+00	2.414611314299507094e-02	1.207037017729785866e+01	2.766600521960893122e+00	8.033341162895797638e-02	2.903686708336907993e-02	2.118307891673474296e+04	6.753878684376319086e+01	3.419086728636005351e-02	1.541752216846629941e-01	1.579209118112875621e-01	-3.634654994588947829e+01	3.419086728635988004e-02	1.541752216846630219e-01	1.579209118112875621e-01	-3.634654994588947829e+01
