Repository: alperensar/UoB_VNA_Extraction

# VNA Parameter Extraction Algorithm
MATLAB software for extracting permittivity and loss tangent from VNA measurements.

**Initialisation Correction.** Configuration discovery and the Optimization Toolbox check have been corrected. The extraction calculations are unchanged.

The software supports GRL and TRL workflows, CSV and Touchstone inputs, and interactive fit settings.

## Measurement data and configuration

The example [folder_struct](folder_struct) shows a material directory with measurement-system and frequency-band subdirectories. The material name must match an entry in `Materials` in [src/config_VNA.json](src/config_VNA.json).

File: folder_struct/RADIX_2.8_HT/TOPTICA_UoB/Collimated/Processed_Revision/R_FP/RADIX_2.8_HT_TOPTICA_UoB_5_R_FP_L2.93mm.txt (part 1 of 2)
freq_roi_Hz	n_opt	k_opt	alpha_cm	eps_r	eps_i	loss_tan	DR	alpha_max	H_meas_real	H_meas_imag	H_meas_mag	H_meas_phase	H_model_real	H_model_imag	H_model_mag	H_model_phase
3.030303030303031616e+11	1.669547849037944287e+00	7.697583146479047671e-03	9.777540193095322074e-01	2.787330767440929336e+00	2.570296676998964913e-02	9.221355093635962355e-03	1.279853650365473368e+04	6.456009903893856006e+01	8.339899548961593467e-01	1.178060638498965307e-01	8.422692642780595929e-01	1.403275591351046125e-01	8.339899541426286644e-01	1.178060637315428150e-01	8.422692635153821161e-01	1.403275591210997042e-01
3.128054740957968140e+11	1.670442966179433109e+00	7.895340442803882794e-03	1.035224083748304880e+00	2.790317366857634873e+00	2.637743181654751343e-02	9.453201320340462108e-03	1.556644782113134170e+04	6.589666584490122148e+01	7.615336508975104612e-01	-2.826423375917332392e-01	8.122931690274212135e-01	-3.553900507844836021e-01	7.615336508975103502e-01	-2.826423375917346825e-01	8.122931690274216576e-01	-3.553900507844853229e-01
3.225806451612904663e+11	1.670756369685372666e+00	7.238392543966398578e-03	9.787450954970421391e-01	2.791374452517625393e+00	2.418718089822993744e-02	8.664971794240928712e-03	1.408947927574106143e+04	6.521612210943541754e+01	5.893871637867598157e-01	-5.046650954372737807e-01	7.759278880084884422e-01	-7.081136263681724330e-01	5.893871637868248747e-01	-5.046650954373267384e-01	7.759278880085724861e-01	-7.081136263681697685e-01
3.323558162267841187e+11	1.670144886235356951e+00	7.309105048082722468e-03	1.018255227014989162e+00	2.789330518001509773e+00	2.441452883802478283e-02	8.752827490489447151e-03	1.528311087841508925e+04	6.577126418075489767e+01	3.983067804693261604e-01	-7.276107371813784752e-01	8.294972430511562411e-01	-1.069938077598101556e+00	3.983067794552625496e-01	-7.276107364101001007e-01	8.294972418876818132e-01	-1.069938078223969358e+00
3.421309872922777710e+11	1.669139356227988813e+00	7.817608581911853968e-03	1.121128760603782748e+00	2.785965075505245192e+00	2.609735631130950459e-02	9.367438429419885568e-03	1.697695422426422374e+04	6.648880137535360291e+01	3.397973727626049656e-02	-8.126066476625229962e-01	8.133167810703819667e-01	-1.529004947189502195e+00	3.397973727625654833e-02	-8.126066476625217749e-01	8.133167810703805234e-01	-1.529004947189507080e+00
3.519061583577714233e+11	1.669652618531711319e+00	8.468985659767029259e-03	1.249244441243606785e+00	2.787668142851694952e+00	2.828052816627506585e-02	1.014486901491258412e-02	1.551383450296923183e+04	6.587355328805932686e+01	-2.456173551377727471e-01	-7.063162168049861300e-01	7.478037732363904677e-01	-1.905460097072110504e+00	-2.456173551377777431e-01	-7.063162168049991196e-01	7.478037732364044565e-01	-1.905460097072111170e+00
3.616813294232650757e+11	1.670199127523036564e+00	8.399396601757948971e-03	1.273395584637564637e+00	2.789494575715438796e+00	2.805732975195216958e-02	1.005821269423194143e-02	1.657058486472296863e+04	6.632340790115968332e+01	-5.111045856995307668e-01	-6.013845044071375323e-01	7.892345783505100298e-01	-2.275220646478088415e+00	-5.111045857139734361e-01	-6.013845040115461948e-01	7.892345780584285597e-01	-2.275220646816629166e+00
3.714565004887587280e+11	1.669275993240848299e+00	8.294912441906353295e-03	1.291543178999005281e+00	2.786413536037801730e+00	2.769299641061819667e-02	9.938580922197508272e-03	1.809716804992860853e+04	6.692501446347854710e+01	-7.323172832466788851e-01	-3.214465625805143500e-01	7.997602740425564516e-01	-2.727970515497338155e+00	-7.323172832466459115e-01	-3.214465625804991400e-01	7.997602740425200363e-01	-2.727970515497339044e+00
3.812316715542523804e+11	1.669235237545428019e+00	8.655960884806862196e-03	1.383226879168341972e+00	2.786271352604502205e+00	2.889766984746903328e-02	1.037144850247861613e-02	1.694992026120763694e+04	6.647792202917703719e+01	-7.360040448980021965e-01	-2.134894254418833598e-02	7.363136094450348779e-01	-3.112594228667405094e+00	-7.360040448980045280e-01	-2.134894254418595247e-02	7.363136094450372093e-01	-3.112594228667408647e+00
3.910068426197460327e+11	1.669465407637906962e+00	9.060658608562560667e-03	1.485023361904946437e+00	2.787032651765182223e+00	3.025291223482361180e-02	1.085488259911944996e-02	1.891221067573757318e+04	6.722574365931880891e+01	-7.162188078666347213e-01	2.397281996805918358e-01	7.552741161088476485e-01	-3.464584963448205546e+00	-7.162188078423424864e-01	2.397281997127593822e-01	7.552741160960216860e-01	-3.464584963498801518e+00
4.007820136852396851e+11	1.669415771624271461e+00	9.115760792202455207e-03	1.531405859204757691e+00	2.786865921453041128e+00	3.043598967371388339e-02	1.092122496436602648e-02	1.848886689685875535e+04	6.707119527978656492e+01	-5.491032402764282061e-01	5.476887744596198315e-01	7.755497161053913624e-01	-3.925701178647756695e+00	-5.491032402761942821e-01	5.476887744592937590e-01	7.755497161049955679e-01	-3.925701178647671430e+00
4.105571847507333374e+11	1.669540834274688690e+00	9.103270545399801822e-03	1.566607739500162966e+00	2.787283727776000752e+00	3.039656380198997240e-02	1.090544299422422682e-02	1.931576505809455193e+04	6.736988008224128066e+01	-2.670288090968784278e-01	6.701118742192705424e-01	7.213558822504746448e-01	-4.333190248291854729e+00	-2.670288090968753192e-01	6.701118742192710975e-01	7.213558822504739787e-01	-4.333190248291858282e+00
4.203323558162269897e+11	1.669161052385366384e+00	9.063935647671569548e-03	1.596977496535489704e+00	2.786016463870798709e+00	3.025833672884142844e-02	1.086078891536825311e-02	1.982128061659120067e+04	6.754624308384693165e+01	-3.495943618375418893e-02	7.338893977299609794e-01	7.347215869148876477e-01	-4.664789125103215639e+00	-3.495943618196056119e-02	7.338893977318823314e-01	7.347215869167215141e-01	-4.664789125105777146e+00
4.301075268817206421e+11	1.668722075417654604e+00	9.661772087281684379e-03	1.741899090955788321e+00	2.784540015146338199e+00	3.224562473940211643e-02	1.158023392158273081e-02	1.960626097196259070e+04	6.747178367446763048e+01	2.850535053912729988e-01	6.975164899483484726e-01	7.535149332864725658e-01	-5.100346392829337994e+00	2.850535053898515248e-01	6.975164899451790079e-01	7.535149332830007873e-01	-5.100346392829181674e+00
4.398826979472142944e+11	1.669007506694427656e+00	1.024091278742277761e-02	1.888272676166688369e+00	2.785481181107630100e+00	3.418432063522314213e-02	1.227232151740115067e-02	2.050386443676075578e+04	6.777737417804668496e+01	5.069732635298795920e-01	4.754810076831377241e-01	6.950568887519271710e-01	-5.529830850335178738e+00	5.069732635298811463e-01	4.754810076831349486e-01	6.950568887519263939e-01	-5.529830850335182291e+00
4.496578690127079468e+11	1.669306588728251883e+00	1.015549835285438525e-02	1.914135152962552100e+00	2.786481353024758523e+00	3.390528062447747265e-02	1.216777588971585528e-02	2.018435537627851227e+04	6.767015801615846726e+01	6.402240390224223088e-01	2.728293637359210932e-01	6.959329578764980040e-01	-5.880343792616627319e+00	6.402240390238136403e-01	2.728293637367507074e-01	6.959329578781032755e-01	-5.880343792616313792e+00
4.594330400782015991e+11	1.668923348939705509e+00	1.006074806385027186e-02	1.937499767539275108e+00	2.785203925984517603e+00	3.358123470311930731e-02	1.205701111858406040e-02	2.138914650504156089e+04	6.806593780723470388e+01	7.309848052918935801e-01	-1.240190470062069519e-02	7.310900032197341636e-01	-6.300149702158005738e+00	7.309848052788990858e-01	-1.240190470099477790e-02	7.310900032067478849e-01	-6.300149702158818421e+00
4.692082111436951904e+11	1.668469400190241592e+00	1.021304912951978214e-02	2.008677365588457331e+00	2.783685832998662679e+00	3.408031991048667692e-02	1.224287579671820385e-02	2.132114746241722241e+04	6.804420041485735737e+01	6.239258811885418643e-01	-2.937161482129704293e-01	6.896032779344671848e-01	-6.723164306026462533e+00	6.239258811885401990e-01	-2.937161482129724832e-01	6.896032779344666297e-01	-6.723164306026465198e+00
4.789833822091888428e+11	1.668464753884695950e+00	1.082629900790679431e-02	2.173650047335704549e+00	2.783657426205310426e+00	3.612659661941867301e-02	1.297810437423923581e-02	2.253705032762526025e+04	6.842281404326237748e+01	4.701957605328412337e-01	-4.709103556396118107e-01	6.654627084004652859e-01	-7.069342784491964515e+00	4.701957605334025070e-01	-4.709103556400680568e-01	6.654627084011847105e-01	-7.069342784491851717e+00
4.887585532746824951e+11	1.668596048783301589e+00	1.104975462246184439e-02	2.263790148511656941e+00	2.784090676938029585e+00	3.687515380612971239e-02	1.324495430827180194e-02	2.247679393445467213e+04	6.840453749709902809e+01	2.496602258368794125e-01	-6.466801511582808137e-01	6.931994274860724392e-01	-7.485546071199519425e+00	2.496602258287583531e-01	-6.466801511313983175e-01	6.931994274580690618e-01	-7.485546071196480966e+00
4.985337243401761475e+11	1.668649122930311979e+00	1.076297223281131969e-02	2.249137068529093231e+00	2.784274053884815192e+00	3.591924835280781853e-02	1.290075892590054202e-02	2.409128154689965959e+04	6.887807825024965780e+01	-5.241802740227027163e-02	-6.696597406287239096e-01	6.717081343974292684e-01	-7.932097966405685874e+00	-5.241802740227333168e-02	-6.696597406287236875e-01	6.717081343974293794e-01	-7.932097966405689426e+00
5.083088954056697998e+11	1.668284251284982256e+00	1.090431531312826066e-02	2.323353388610344350e+00	2.783053438993045692e+00	3.638299501587509421e-02	1.307304937307961212e-02	2.398322250128005544e+04	6.884738916902981032e+01	-2.652926426183372932e-01	-5.916564712501483081e-01	6.484115716114252637e-01	-8.275495591415142016e+00	-2.652926426184403774e-01	-5.916564712504225332e-01	6.484115716117175854e-01	-8.275495591415113594e+00
5.180840664711634521e+11	1.667874461857802526e+00	1.136947276559789610e-02	2.469049078384476292e+00	2.781675955606486728e+00	3.792570654105706374e-02	1.363412099264026296e-02	2.521052120597845351e+04	6.918808543223521212e+01	-4.814563625512929268e-01	-4.632422059673025339e-01	6.681269119191164396e-01	-8.658657798585423393e+00	-4.814563625232078925e-01	-4.632422059249922675e-01	6.681269118695425391e-01	-8.658657798601911537e+00
5.278592375366571045e+11	1.668210700632881238e+00	1.177345661524249743e-02	2.605021277935259505e+00	2.782788327425377517e+00	3.928121261796903296e-02	1.411577453837885819e-02	2.521343408741411622e+04	6.918887415202777902e+01	-6.133819618918792127e-01	-1.942105668944137942e-01	6.433934841664006310e-01	-9.118141728927220413e+00	-6.133819618918772143e-01	-1.942105668944180130e-01	6.433934841663998538e-01	-9.118141728927211531e+00
5.376344086021507568e+11	1.668401778018522075e+00	1.180380278776958780e-02	2.660101216435084126e+00	2.783425163135113234e+00	3.938697111698953590e-02	1.415054072178681746e-02	2.657689042292060913e+04	6.954839974104901046e+01	-6.158563040176209258e-01	4.073224144238271616e-02	6.172018330264136265e-01	-9.490820970522332090e+00	-6.158563040177278403e-01	4.073224144237506256e-02	6.172018330265197639e-01	-9.490820970522307221e+00
5.474095796676444092e+11	1.668038285310140090e+00	1.155625533237854448e-02	2.651665164815282250e+00	2.782218174223085150e+00	3.855255265845373980e-02	1.385676832091691305e-02	2.492081978354668536e+04	6.910918434632439755e+01	-5.850380467663676143e-01	2.738242285175394586e-01	6.459483139442598887e-01	-9.862536500140279827e+00	-5.850380467151587993e-01	2.738242285299754553e-01	6.459483139031515497e-01	-9.862536500191321664e+00
5.571847507331380615e+11	1.667434218698494064e+00	1.138458760847519888e-02	2.658922545793053427e+00	2.780207264851642268e+00	3.796610188828480198e-02	1.365585306112447432e-02	1.827662228737384066e+04	6.699237499766535109e+01	-4.171138006874730575e-01	4.906285497231993031e-01	6.439722793159957659e-01	-1.029098612044852246e+01	-4.171138006874728910e-01	4.906285497231839821e-01	6.439722793159839975e-01	-1.029098612044850647e+01
5.669599217986317139e+11	1.667403292216263822e+00	1.216915409961547533e-02	2.892024125865955586e+00	2.780085650582134971e+00	4.058177521837177254e-02	1.459731113315669571e-02	2.484837157827257033e+04	6.908930948102667458e+01	-1.917795401944480393e-01	5.658576411016981167e-01	5.974732312249412258e-01	-1.066880566476353209e+01	-1.917795401944647760e-01	5.658576411017155472e-01	5.974732312249632082e-01	-1.066880566476351433e+01
5.767350928641253662e+11	1.667696600978388455e+00	1.275114219742383252e-02	3.082581927705684954e+00	2.781049361287530886e+00	4.253007300247164946e-02	1.529281486135926696e-02	2.571315086977635656e+04	6.932285112469618582e+01	3.428505007874981664e-02	6.001521764215239640e-01	6.011306842296394448e-01	-1.105263952466830979e+01	3.428505008879277616e-02	6.001521764147547122e-01	6.011306842234538372e-01	-1.105263952468563105e+01
5.865102639296190186e+11	1.667938394078452902e+00	1.255837112846797630e-02	3.087436904800157311e+00	2.781860773755608029e+00	4.189317874451616713e-02	1.505940884595706464e-02	2.569359717596566043e+04	6.931765779923912874e+01	2.953678735138577371e-01	5.298321492829826118e-01	6.066005993385787942e-01	-1.150413790437678863e+01	2.953678735137931777e-01	5.298321492829556334e-01	6.066005993385238382e-01	-1.150413790437671580e+01
5.962854349951126709e+11	1.667707459149764482e+00	1.229747168518753250e-02	3.073683839009805130e+00	2.781096941493915065e+00	4.101717051614054560e-02	1.474855834910502976e-02	2.560722083395115260e+04	6.929466945094273456e+01	4.540642302597521773e-01	3.662490419173627942e-01	5.833632538194083450e-01	-1.188761710591239051e+01	4.540642302597522884e-01	3.662490419173658474e-01	5.833632538194102324e-01	-1.188761710591238696e+01
6.060606060606063232e+11	1.667232030150899602e+00	1.256255103348606454e-02	3.191413338975240599e+00	2.779504824672621055e+00	4.188937492686650721e-02	1.507080489842300280e-02	2.602323056587280735e+04	6.940468240016257084e+01	5.555365874322765185e-01	1.897131854614906576e-01	5.870366195680174481e-01	-1.223729228033714911e+01	5.555365874323511255e-01	1.897131854610629165e-01	5.870366195679499466e-01	-1.223729228033787919e+01
6.158357771260999756e+11	1.666974846024161128e+00	1.314461281938118092e-02	3.393140751921576381e+00	2.778632356431104178e+00	4.382347786127031852e-02	1.577159992391275259e-02	2.618575090691312653e+04	6.944718355660809550e+01	5.792168370369419339e-01	-5.564062613864229762e-02	5.818831700472006929e-01	-1.266213858200002917e+01	5.792168370368721009e-01	-5.564062613859827727e-02	5.818831700471269741e-01	-1.266213858199996523e+01
6.256109481915936279e+11	1.667215208639388990e+00	1.349725782529414067e-02	3.539476598007881947e+00	2.779424375949679060e+00	4.500566704251478950e-02	1.619244165516723830e-02	2.658214982774219970e+04	6.954975055740457890e+01	4.787839169534462980e-01	-2.672720303476769366e-01	5.483323602884058179e-01	-1.307551124878272475e+01	4.787839169534462425e-01	-2.672720303476747161e-01	5.483323602884047077e-01	-1.307551124878272120e+01
6.353861192570872803e+11	1.667399239338192674e+00	1.335986093655055704e-02	3.558187433938132749e+00	2.780041737461339757e+00	4.455244392653686519e-02	1.602581836315197794e-02	2.656069399662512296e+04	6.954423819940613782e+01	3.515545759851173013e-01	-4.270170843546924888e-01	5.531131983842531019e-01	-1.344839125839042104e+01	3.515545759851356200e-01	-4.270170843546761130e-01	5.531131983842522137e-01	-1.344839125839037663e+01
6.451612903225809326e+11	1.667068246301843581e+00	1.327807567740035659e-02	3.590811459300290664e+00	2.778940230534209466e+00	4.427091666757395488e-02	1.593086320502241915e-02	2.598541017384030420e+04	6.939475381330265691e+01	1.544675405706829596e-01	-5.440491180664837056e-01	5.655525297961934150e-01	-1.386052503865243501e+01	1.544675405706851246e-01	-5.440491180664148718e-01	5.655525297961279119e-01	-1.386052503865239771e+01
6.549364613880745850e+11	1.666675284188765982e+00	1.349757540537250070e-02	3.705476748501304485e+00	2.777624318383880020e+00	4.499215064921702201e-02	1.619806910223015387e-02	2.638343842092431441e+04	6.949852721943045708e+01	-6.541250249845621811e-02	-5.342448236090758806e-01	5.382344535945308150e-01	-1.425899973140383636e+01	-6.541250249845945164e-02	-5.342448236090749925e-01	5.382344535945303710e-01	-1.425899973140384347e+01
6.647116324535682373e+11	1.666648589326191976e+00	1.389602876076011240e-02	3.871802040690676794e+00	2.777524420687665696e+00	4.631959346271406763e-02	1.667657469281445815e-02	2.566930211155080178e+04	6.931119968984759794e+01	-2.458284033931728840e-01	-4.643205261675837914e-01	5.253809617176647961e-01	-1.462408577756126249e+01	-2.458284033931693591e-01	-4.643205261675846796e-01	5.253809617176640190e-01	-1.462408577756125716e+01
6.744868035190618896e+11	1.666774032654296356e+00	1.409352586174185407e-02	3.984577468849361814e+00	2.777937048459449887e+00	4.698144586978617726e-02	1.691235080213228728e-02	2.514800391855467024e+04	6.917113564749068644e+01	-4.191411364807882678e-01	-3.285902741794330395e-01	5.325888288123604708e-01	-1.504307904954736408e+01	-4.191411364807793860e-01	-3.285902741794377024e-01	5.325888288123563630e-01	-1.504307904954734809e+01
6.842619745845555420e+11	1.666640110638451855e+00	1.401539433311936242e-02	4.019915173143817633e+00	2.777492827110638274e+00	4.671723672398316735e-02	1.681993064679919783e-02	2.487563180745775389e+04	6.909679462742957412e+01	-5.009791568208483703e-01	-1.275813939986170653e-01	5.169691747711449015e-01	-1.545859972659161130e+01	-5.009791568208482593e-01	-1.275813939986163437e-01	5.169691747711445684e-01	-1.545859972659161130e+01
6.940371456500491943e+11	1.666396279332448715e+00	1.402833984654712311e-02	4.081108626760288516e+00	2.776679765454178384e+00	4.675354665099452217e-02	1.683793256704454663e-02	2.387875387386153670e+04	6.881758803500936494e+01	-5.046656739514282508e-01	5.599746122307808910e-02	5.077628955804858180e-01	-1.581847074474342918e+01	-5.046656739514274737e-01	5.599746122307731888e-02	5.077628955804850408e-01	-1.581847074474342740e+01
7.038123167155428467e+11	1.666217686781654495e+00	1.441993908988539394e-02	4.254117192968837280e+00	2.776073445100651682e+00	4.805351510776239427e-02	1.730988608841367571e-02	2.324333912735600825e+04	6.863347019028343254e+01	-4.462745326959287051e-01	2.474417647813847709e-01	5.102826525476794606e-01	-1.621422487710972504e+01	-4.462745326959329795e-01	2.474417647813825505e-01	5.102826525476820141e-01	-1.621422487710971438e+01
7.135874877810364990e+11	1.666275369600763501e+00	1.463444638649401275e-02	4.377364237331604180e+00	2.776259440317121463e+00	4.877003512311573613e-02	1.756681469133335866e-02	2.303199372477524594e+04	6.857111349172397752e+01	-2.934713514274385204e-01	3.966800311142820723e-01	4.934374136539252387e-01	-1.664180634901245170e+01	-2.934713514274364110e-01	3.966800311142839597e-01	4.934374136539255162e-01	-1.664180634901245881e+01
7.233626588465301514e+11	1.666357216860018475e+00	1.459894978704660146e-02	4.426565164283305265e+00	2.776533244846582260e+00	4.865413067244427070e-02	1.752333805573887821e-02	2.291366238936382797e+04	6.853594990975226153e+01	-1.225641610401878301e-01	4.663446476899523185e-01	4.821818163312993621e-01	-1.702175299805985631e+01	-1.225641610401867893e-01	4.663446476899523185e-01	4.821818163312990291e-01	-1.702175299805985986e+01
7.331378299120238037e+11	1.666132088658763388e+00	1.458982658868375124e-02	4.483579974637997623e+00	2.775783273818525299e+00	4.861715649474563500e-02	1.751475230552315687e-02	2.304293987666098838e+04	6.857435713884153472e+01	6.264485374830169873e-02	4.874572491763481397e-01	4.914661203742516915e-01	-1.740657255975024142e+01	6.264485374829775743e-02	4.874572491763506377e-01	4.914661203742536899e-01	-1.740657255975023077e+01
7.429130009775174561e+11	1.665740894171949149e+00	1.482992671124390774e-02	4.618129684455192674e+00	2.774472799790503874e+00	4.940563076098380274e-02	1.780721395600430579e-02	2.267028798737955367e+04	6.846305387499265294e+01	2.445981174427207805e-01	4.115941594430926331e-01	4.787880440698044637e-01	-1.781495530814125772e+01	2.445981174427217242e-01	4.115941594430916894e-01	4.787880440698040752e-01	-1.781495530814126127e+01
7.526881720430111084e+11	1.665648944055661884e+00	1.505031754646521218e-02	4.748428639996951084e+00	2.774159892775491798e+00	5.013709105794435933e-02	1.807289161252461154e-02	1.807683024678073343e+04	6.691733829652936549e+01	3.648564016055749204e-01	2.803016601071847691e-01	4.600969620106312719e-01	-1.819447550095656041e+01	3.648564016055740322e-01	2.803016601071857683e-01	4.600969620106312163e-01	-1.819447550095655686e+01
7.624633431085047607e+11	1.665892634657839544e+00	1.533857311027726419e-02	4.902223310981995041e+00	2.774962998382178636e+00	5.110483194114336797e-02	1.841640121721904721e-02	2.303466206337415861e+04	6.857190433621470049e+01	4.449104368991972369e-01	1.165394957033331069e-01	4.599203745439222613e-01	-1.859337228696617572e+01	4.449104368991974590e-01	1.165394957033334400e-01	4.599203745439225943e-01	-1.859337228696617572e+01
7.722385141739984131e+11	1.665919381593262472e+00	1.531662022515691696e-02	4.957966212921891547e+00	2.775052787112956221e+00	5.103250898718453277e-02	1.838974351196992138e-02	2.359784393257172997e+04	6.873680327713348959e+01	4.502604125237710808e-01	-7.697574338299782715e-02	4.567928459985353129e-01	-1.901887728961767365e+01	4.502604125237705257e-01	-7.697574338300108843e-02	4.567928459985353684e-01	-1.901887728961768076e+01
7.820136852394920654e+11	1.665707000372401270e+00	1.519444240131970734e-02	4.980675889444767357e+00	2.774348940009735642e+00	5.061897814926694800e-02	1.824535386276584029e-02	2.326885056316939517e+04	6.864095886557643666e+01	3.795315706328575289e-01	-2.328138168681266329e-01	4.452487916117789379e-01	-1.939978766390713361e+01	3.795315706328580840e-01	-2.328138168681260778e-01	4.452487916117791045e-01	-1.939978766390713005e+01
7.917888563049857178e+11	1.665471399113009232e+00	1.542078248941608325e-02	5.118055107367414536e+00	2.773557180730858551e+00	5.136574437613039557e-02	1.851980724716662668e-02	2.333270825822702682e+04	6.865966783678484830e+01	2.680915252468158982e-01	-3.533323307525371715e-01	4.435276788027827655e-01	-1.977127350664175154e+01	2.680915252468153431e-01	-3.533323307525371160e-01	4.435276788027823769e-01	-1.977127350664175509e+01
8.015640273704793701e+11	1.665345086577780354e+00	1.579108066422709594e-02	5.305657751146318546e+00	2.773124899160210433e+00	5.259519719184797132e-02	1.896603979423193420e-02	2.268959198222176565e+04	6.846886435702654694e+01	1.013234311279455624e-01	-4.231263668155677005e-01	4.350889104425461062e-01	-2.018531436323429418e+01	1.013234311279451599e-01	-4.231263668155680335e-01	4.350889104425463283e-01	-2.018531436323429773e+01
8.113391984359730225e+11	1.665381243120124699e+00	1.590432212578774679e-02	5.408872984266676731e+00	2.773241737474051227e+00	5.297351950565460516e-02	1.910165954515902209e-02	2.292351331053508693e+04	6.853888415115245891e+01	-6.891959438774523938e-02	-4.137436028148074874e-01	4.194444890098670831e-01	-2.058541233197533060e+01	-6.891959438774429569e-02	-4.137436028148074874e-01	4.194444890098669720e-01	-2.058541233197532705e+01
8.211143695014666748e+11	1.665381851425232762e+00	1.594790681406765137e-02	5.489041354784541582e+00	2.773242375324785680e+00	5.311870915273814164e-02	1.915400890501580897e-02	2.170736830956444101e+04	6.816675451636329797e+01	-2.172478296119244590e-01	-3.576081475441283408e-01	4.184258675811461381e-01	-2.096627000951663078e+01	-2.172478296119230434e-01	-3.576081475441291735e-01	4.184258675811460826e-01	-2.096627000951662723e+01
8.308895405669603271e+11	1.665231263782069426e+00	1.604270448956732209e-02	5.587403517426460020e+00	2.772737793509888249e+00	5.342962614328894411e-02	1.926962811570245848e-02	2.209982521007459945e+04	6.828907381935466958e+01	-3.406265355470289302e-01	-2.418550257724678965e-01	4.177562569371911505e-01	-2.137372280309741868e+01	-3.406265355470309286e-01	-2.418550257724653152e-01	4.177562569371912615e-01	-2.137372280309742578e+01
8.406647116324539795e+11	1.665047264722343989e+00	1.627750014991676680e-02	5.735875109825593121e+00	2.772117436748228858e+00	5.420561420227291288e-02	1.955386647178180420e-02	2.063664277296930959e+04	6.782143939664220511e+01	-3.912113895995416590e-01	-8.860771730307774596e-02	4.011205291655695615e-01	-2.176841091275104390e+01	-3.912113895995414370e-01	-8.860771730307892557e-02	4.011205291655695060e-01	-2.176841091275104034e+01
8.504398826979476318e+11	1.665080511030098354e+00	1.633744315242937131e-02	5.823939696015797196e+00	2.772226196163494638e+00	5.440631638634455675e-02	1.962549681611041805e-02	2.112748942251762855e+04	6.798191137501133596e+01	-3.920495879510431103e-01	6.308876039826333271e-02	3.970932775824493333e-01	-2.215070109406386933e+01	-3.920495879510431103e-01	6.308876039826348536e-02	3.970932775824493333e-01	-2.215070109406386933e+01
8.602150537634412842e+11	1.664977881002670079e+00	1.644296430093908010e-02	5.928929871183209244e+00	2.771880973153139749e+00	5.475434371836020164e-02	1.975349744403875549e-02	2.020277151496699662e+04	6.767638377778587255e+01	-3.357529117259764329e-01	2.120383784060231036e-01	3.971023692318230713e-01	-2.255443057406793628e+01	-3.357529117259776541e-01	2.120383784060209387e-01	3.971023692318229603e-01	-2.255443057406792917e+01
8.699902248289349365e+11	1.664748977400338781e+00	1.651020898940558368e-02	6.020826392263261440e+00	2.771116570754599717e+00	5.497070706355765279e-02	1.983702441236120245e-02	2.089225668756014784e+04	6.790547752933804304e+01	-2.214248511545912346e-01	3.161854099115819494e-01	3.860080027017419035e-01	-2.295101718098871402e+01	-2.214248511545904297e-01	3.161854099115823380e-01	3.860080027017417925e-01	-2.295101718098871402e+01
8.797653958944285889e+11	1.664597791555327833e+00	1.679459104077685866e-02	6.193347805605837308e+00	2.770603749362647417e+00	5.591247831310410671e-02	2.018061165403615270e-02	2.045619513234821352e+04	6.776148449364015391e+01	-8.807884654374828481e-02	3.648362987080587261e-01	3.753177428039780605e-01	-2.332505751756315604e+01	-8.807884654374759092e-02	3.648362987080588926e-01	3.753177428039780605e-01	-2.332505751756315604e+01
8.895405669599222412e+11	1.664710548721183292e+00	1.706198196028680183e-02	6.361864254163797305e+00	2.770970099795170061e+00	5.680652270275994564e-02	2.050059028314996437e-02	2.044448859997155887e+04	6.775757667361018832e+01	6.375601975938631483e-02	3.664978333561066948e-01	3.720020052503478225e-01	-2.373418144414733177e+01	6.375601975938428867e-02	3.664978333561068613e-01	3.720020052503476560e-01	-2.373418144414732467e+01
8.993157380254158936e+11	1.664727794108868508e+00	1.706474089951388190e-02	6.432814874668648208e+00	2.771027423096611653e+00	5.681629694937426894e-02	2.050369349498616309e-02	2.018303097475684990e+04	6.766971006993426840e+01	2.010693338683607889e-01	3.039887626825114597e-01	3.644695390008753644e-01	-2.414631803676238420e+01	2.010693338683599007e-01	3.039887626825120148e-01	3.644695390008753644e-01	-2.414631803676238420e+01
9.090909090909095459e+11	1.664639061062875403e+00	1.690538331319650645e-02	6.442011538390535641e+00	2.770737411631325475e+00	5.628272281077487116e-02	2.031326482780529061e-02	1.979383643055041102e+04	6.753678449558017860e+01	2.970601627341984408e-01	2.059208901798812996e-01	3.614528368904347255e-01	-2.452659637872152132e+01	2.970601627341977191e-01	2.059208901798826596e-01	3.614528368904348921e-01	-2.452659637872151777e+01
9.188660801564031982e+11	1.664269171706565853e+00	1.709069175934571291e-02	6.582653914135529583e+00	2.769499784148045762e+00	5.688702283643704005e-02	2.054054062832745206e-02	1.897729906422757267e+04	6.724919792285457731e+01	3.500404532627757193e-01	8.158975079496659510e-02	3.594234360127261385e-01	-2.490374327023886281e+01	3.500404532627754417e-01	8.158975079496869065e-02	3.594234360127263050e-01	-2.490374327023885570e+01
9.286412512218968506e+11	1.664102169234815687e+00	1.745535950745053660e-02	6.794631850159105646e+00	2.768931340076485004e+00	5.809500324224400186e-02	2.098101978962008812e-02	1.926511822699767072e+04	6.735195681415612512e+01	3.414961275584775802e-01	-5.990064397260391055e-02	3.467098099070296535e-01	-2.530638129865818087e+01	3.414961275584778022e-01	-5.990064397260323054e-02	3.467098099070297090e-01	-2.530638129865818087e+01
9.384164222873903809e+11	1.664213244146385051e+00	1.773882614326008703e-02	6.977657331165843857e+00	2.769291056039294485e+00	5.904237880644715164e-02	2.132039486340267867e-02	1.805997308506847548e+04	6.691096929148771721e+01	2.815693351151827284e-01	-1.801131328852988434e-01	3.342484571616800015e-01	-2.570182450048951850e+01	2.815693351151830059e-01	-1.801131328852987046e-01	3.342484571616801126e-01	-2.570182450048951850e+01
9.481915933528840332e+11	1.664394033501949810e+00	1.774773832283640593e-02	7.053883429984995068e+00	2.769892516541313743e+00	5.907845954536563443e-02	2.132879134932471471e-02	1.804214834579506714e+04	6.690422824473903063e+01	1.881698657947324382e-01	-2.766654929118397277e-01	3.345918309841991456e-01	-2.610626863672617759e+01	1.881698657947339925e-01	-2.766654929118387285e-01	3.345918309841991456e-01	-2.610626863672617404e+01
9.579667644183776855e+11	1.664200068948054723e+00	1.762995182269438271e-02	7.079306711543534192e+00	2.769251054285439384e+00	5.867953407775775010e-02	2.118967653255947325e-02	1.701065994338795645e+04	6.650234141389638864e+01	6.522020907382451715e-02	-3.266577350735414553e-01	3.331050158058406763e-01	-2.650646974766370789e+01	6.522020907382301835e-02	-3.266577350735417329e-01	3.331050158058406763e-01	-2.650646974766371500e+01
9.677419354838713379e+11	1.663900455754563579e+00	1.773556344025166431e-02	7.194385615695427560e+00	2.768250176449701172e+00	5.902042418259743906e-02	2.132048059987537436e-02	1.645588961259806820e+04	6.627599224000158529e+01	-5.741166250777603869e-02	-3.187907033038826499e-01	3.239191434677656245e-01	-2.688171962684158700e+01	-5.741166250777514357e-02	-3.187907033038827609e-01	3.239191434677655690e-01	-2.688171962684158345e+01
9.775171065493649902e+11	1.663781440300927894e+00	1.804149430989315447e-02	7.392409782592213041e+00	2.767843185572896214e+00	6.003420677619005635e-02	2.168988730615676111e-02	1.563070410857685420e+04	6.592478732248527251e+01	-1.691462825373135082e-01	-2.687366765356329901e-01	3.175371887064727949e-01	-2.726530377140649364e+01	-1.691462825373104828e-01	-2.687366765356348774e-01	3.175371887064727949e-01	-2.726530377140648298e+01
9.872922776148586426e+11	1.663804025921000296e+00	1.821734106313715323e-02	7.539106708929755207e+00	2.767911965155517962e+00	6.062017080484709969e-02	2.190104727606143054e-02	1.395668109600307798e+04	6.515147355846329447e+01	-2.576227598742301117e-01	-1.755910460161966558e-01	3.117718746876910751e-01	-2.767607620969802795e+01	-2.576227598742302782e-01	-1.755910460161963227e-01	3.117718746876909641e-01	-2.767607620969803151e+01
9.970674486803522949e+11	1.663834079574564306e+00	1.833139685149326459e-02	7.661419779737118851e+00	2.768007804243210579e+00	6.100080561544072438e-02	2.203780116585281681e-02	1.512878970255235436e+04	6.570198184360756954e+01	-2.968943150479808613e-01	-6.007220356718077914e-02	3.029107194359858535e-01	-2.807469384288176428e+01	-2.968943150479811943e-01	-6.007220356717991178e-02	3.029107194359859645e-01	-2.807469384288176784e+01
1.006842619745845947e+12	1.663707365678895433e+00	1.837432011642332538e-02	7.754646953701869627e+00	2.767584582974468965e+00	6.113898343407077329e-02	2.209109842936091486e-02	1.587351514042674717e+04	6.603001867034143402e+01	-2.955149943238076782e-01	5.439605335856223522e-02	3.004796873187730588e-01	-2.845636826626858351e+01	-2.955149943238076782e-01	5.439605335856189522e-02	3.004796873187730033e-01	-2.845636826626858351e+01
1.016617790811339600e+12	1.663617356099018840e+00	1.858499073585026529e-02	7.919708842506335778e+00	2.767277305633237816e+00	6.183662630219995127e-02	2.234565584602654642e-02	1.560278991068486539e+04	6.591258502697274935e+01	-2.461995127207130818e-01	1.624478848032619716e-01	2.949635830758950417e-01	-2.885758297385492810e+01	-2.461995127207114442e-01	1.624478848032644140e-01	2.949635830758949862e-01	-2.885758297385493876e+01
1.026392961876833252e+12	1.663574051816677724e+00	1.879182971016047157e-02	8.084848658645890751e+00	2.767125493013902648e+00	6.252320058396136637e-02	2.259500002504846033e-02	1.571681512607740478e+04	6.596229269436950915e+01	-1.587401575388000530e-01	2.368834741655353460e-01	2.851529728903012817e-01	-2.925474121680336026e+01	-1.587401575387973052e-01	2.368834741655370391e-01	2.851529728903012262e-01	-2.925474121680337092e+01
1.036168132942326904e+12	1.663590381023992260e+00	1.876038983093135382e-02	8.148191948240913973e+00	2.767181003608943257e+00	6.241920813399544354e-02	2.255696611554814518e-02	1.562882173406689981e+04	6.592396515463963169e+01	-5.630110123770367542e-02	2.774982593649873985e-01	2.831520756610764189e-01	-2.964495915567170670e+01	-5.630110123770466074e-02	2.774982593649870655e-01	2.831520756610763634e-01	-2.964495915567170314e+01
1.045943304007820557e+12	1.663394969878569718e+00	1.875359038651009877e-02	8.222080623491356377e+00	2.766531128664942774e+00	6.238925583216799881e-02	2.255143822013506993e-02	1.561448049081281169e+04	6.591769805292706508e+01	5.361342442113042894e-02	2.769935252828500949e-01	2.821343869980779129e-01	-3.003632084319434981e+01	5.361342442113099099e-02	2.769935252828501504e-01	2.821343869980780239e-01	-3.003632084319435336e+01
1.055718475073314209e+12	1.663209526307128483e+00	1.903398349108811893e-02	8.423003306260829604e+00	2.765903635871243438e+00	6.331500533190075053e-02	2.289125496303015539e-02	1.547300944243540289e+04	6.585556513460004169e+01	1.493025406167092506e-01	2.271592855441342262e-01	2.718319143211952449e-01	-3.042659167459361313e+01	1.493025406167074742e-01	2.271592855441353920e-01	2.718319143211952449e-01	-3.042659167459360248e+01
1.065493646138807861e+12	1.663278291973494083e+00	1.940928372410786681e-02	8.668611384823659449e+00	2.766117956255581323e+00	6.456608056212613522e-02	2.334176690336354359e-02	1.519736580424162275e+04	6.573285585188418167e+01	2.170065207831058385e-01	1.469059139052591723e-01	2.620556765321598314e-01	-3.082082786454137846e+01	2.170065207831080589e-01	1.469059139052558693e-01	2.620556765321597759e-01	-3.082082786454139267e+01
1.075268817204301514e+12	1.663480316427280892e+00	1.959761073373952542e-02	8.833022558807494207e+00	2.766782696794535035e+00	6.520047940915940643e-02	2.356545003866680060e-02	1.464846312558465615e+04	6.548172647601286656e+01	2.534856106339053450e-01	4.636100469032242849e-02	2.576903132722298539e-01	-3.123503181330492495e+01	2.534856106339050119e-01	4.636100469032433669e-02	2.576903132722298539e-01	-3.123503181330491785e+01
1.085043988269795166e+12	1.663462830826124783e+00	1.943408240721745256e-02	8.838947332354971209e+00	2.766730905981054089e+00	6.465574747123627175e-02	2.336900467315595684e-02	1.380762866433658201e+04	6.507817537748034908e+01	2.498100178656919301e-01	-5.626926143100274835e-02	2.560688868411152286e-01	-3.163747722340868407e+01	2.498100178656922077e-01	-5.626926143100180466e-02	2.560688868411152286e-01	-3.163747722340868052e+01
1.094819159335288818e+12	1.662757051384224249e+00	1.942013427921726945e-02	8.912176493704484059e+00	2.764383870312537184e+00	6.458193042319400334e-02	2.336214268819781018e-02	9.266860278826203285e+03	6.235587196088926731e+01	2.132933682688188948e-01	-1.354062031563197932e-01	2.526438220116782318e-01	-3.198156733051860812e+01	2.132933682688178401e-01	-1.354062031563214585e-01	2.526438220116782318e-01	-3.198156733051861522e+01
1.104594330400782471e+12	1.663192782587679774e+00	1.926818486110844567e-02	8.921395138849415929e+00	2.765838969103906919e+00	6.409341198912152371e-02	2.317322617299259757e-02	7.728770759101102158e+03	6.111687276395252866e+01	1.388276983526855746e-01	-2.129231932672104033e-01	2.541838233661026791e-01	-3.240893709731771821e+01	1.388276983526858244e-01	-2.129231932672102090e-01	2.541838233661026791e-01	-3.240893709731771821e+01
1.114369501466276123e+12	1.663196764794480753e+00	2.000020985991730546e-02	9.342281116540014807e+00	2.765823470028386577e+00	6.652856866845027750e-02	2.405380147698561386e-02	8.965335788702082937e+03	6.213005318533583221e+01	4.110009382972316938e-02	-2.346057752562976384e-01	2.381786881658820298e-01	-3.281329488246529991e+01	4.110009382972442532e-02	-2.346057752562973608e-01	2.381786881658820021e-01	-3.281329488246529991e+01
1.124144672531769775e+12	1.663459745494100694e+00	2.045688679533428159e-02	9.639420138382215342e+00	2.766679840661941281e+00	6.805841540433678338e-02	2.459931012041258885e-02	1.289860261685509795e+04	6.461326593308164945e+01	-5.347277592598536494e-02	-2.207702206065508266e-01	2.271537542544603550e-01	-3.322435651880022078e+01	-5.347277592598503188e-02	-2.207702206065509654e-01	2.271537542544603827e-01	-3.322435651880021368e+01
1.133919843597263428e+12	1.663716174086991684e+00	2.068726452516735786e-02	9.832740651520779807e+00	2.767523545005122987e+00	6.883547317627396189e-02	2.487258809433057216e-02	1.348604849537163864e+04	6.491730201226729946e+01	-1.348475069837554996e-01	-1.764447537221972007e-01	2.220734141130378814e-01	-3.363928034977332970e+01	-1.348475069837535567e-01	-1.764447537221986162e-01	2.220734141130378259e-01	-3.363928034977331549e+01
1.143695014662757080e+12	1.663609064729142606e+00	2.097921315630212752e-02	1.005746626900799789e+01	2.767154992864314877e+00	6.980241835541821371e-02	2.522533740806650812e-02	1.326249205550419902e+04	6.480318929516730009e+01	-1.859881629801602709e-01	-1.070203842925140231e-01	2.145808924924398620e-01	-3.403537305991022066e+01	-1.859881629801592440e-01	-1.070203842925158272e-01	2.145808924924398897e-01	-3.403537305991020645e+01
1.153470185728250732e+12	1.663282679796502572e+00	2.167752730139645492e-02	1.048106167463676819e+01	2.766039357721131964e+00	7.211171140245709044e-02	2.607038515238917567e-02	1.049463707669240466e+04	6.320524047557994862e+01	-1.986382058999449918e-01	-3.004613404056197604e-02	2.008977526353452336e-01	-3.440739661063732768e+01	-1.986382058999450750e-01	-3.004613404056126827e-02	2.008977526353452059e-01	-3.440739661063733479e+01
1.163245356793744385e+12	1.662758742732868722e+00	2.210994760787076199e-02	1.078073081509021591e+01	2.764277786751367483e+00	7.352701737270557480e-02	2.659899729510033922e-02	4.720678879291269368e+03	5.775135951527682465e+01	-1.888250574886183586e-01	3.989857304110790148e-02	1.929942964605344258e-01	-3.476575532978985450e+01	-1.888250574886185529e-01	3.989857304110682595e-02	1.929942964605343703e-01	-3.476575532978985450e+01
1.173020527859238037e+12	1.663587232809345728e+00	2.239596964984648733e-02	1.101196046977401188e+01	2.767020901709699388e+00	7.451529835174042216e-02	2.692979236466865045e-02	1.020599529754687137e+04	6.301485203857067319e+01	-1.462858560715324385e-01	1.158776259778063200e-01	1.866204058746885053e-01	-3.522744378031811152e+01	-1.462858560715329659e-01	1.158776259778056122e-01	1.866204058746885053e-01	-3.522744378031810442e+01
1.182795698924731689e+12	1.663483749052037552e+00	2.397786303916298045e-02	1.188801577987868185e+01	2.766603245444297254e+00	7.977357100528623124e-02	2.883448182772414478e-02	1.235170775773987043e+04	6.431750426647960239e+01	-8.013513879458827871e-02	1.426457134786778547e-01	1.636136914914793350e-01	-3.561647514012602045e+01	-8.013513879458862565e-02	1.426457134786777714e-01	1.636136914914794460e-01	-3.561647514012602045e+01
1.192570869990225342e+12	1.661926924350882961e+00	2.507672441230334587e-02	1.253557227608677316e+01	2.761372259775134896e+00	8.335136695066799883e-02	3.018476290388152905e-02	1.242291196480159124e+04	6.435674496173702153e+01	-3.394746690404017858e-02	1.451809273888267637e-01	1.490970562643028630e-01	-3.589861384927724686e+01	-3.394746690403990796e-02	1.451809273888267082e-01	1.490970562643027519e-01	-3.589861384927724686e+01
