Repository: alperensar/UoB_VNA_Extraction

# VNA Parameter Extraction Algorithm
MATLAB software for extracting permittivity and loss tangent from VNA measurements.

**Initialisation Correction.** Configuration discovery and the Optimization Toolbox check have been corrected. The extraction calculations are unchanged.

The software supports GRL and TRL workflows, CSV and Touchstone inputs, and interactive fit settings.

## Measurement data and configuration

The example [folder_struct](folder_struct) shows a material directory with measurement-system and frequency-band subdirectories. The material name must match an entry in `Materials` in [src/config_VNA.json](src/config_VNA.json).

File: folder_struct/RADIX_2.8_HT/TOPTICA_UoB/Collimated/Processed_Revision/R_NFP/RADIX_2.8_HT_TOPTICA_UoB_4_R_NFP_L2.94mm.txt (part 1 of 2)
freq_roi_Hz	n_opt	k_opt	alpha_cm	eps_r	eps_i	loss_tan	DR	alpha_max	H_meas_real	H_meas_imag	H_meas_mag	H_meas_phase	H_model_real	H_model_imag	H_model_mag	H_model_phase
3.030303030303031616e+11	1.667557982141051331e+00	5.389986447368198298e-03	6.846409857032529356e-01	2.780720571848431799e+00	1.797622984788185482e-02	6.464594116312985875e-03	1.279853650365473368e+04	6.434048445568537034e+01	8.429104075717588351e-01	8.777687166761656556e-02	8.474684267821083195e-01	1.037614788063017657e-01	8.429104075715643241e-01	8.777687166962734600e-02	8.474684267821233075e-01	1.037614788086854561e-01
3.128054740957968140e+11	1.671868369395140164e+00	7.792193439128564450e-03	1.021699617875716948e+00	2.795083126305371923e+00	2.605504347817476363e-02	9.321741894887804192e-03	1.556644782113134170e+04	6.567250465210977950e+01	7.481815275081246108e-01	-2.996939421945167825e-01	8.059727396708159519e-01	-3.809917486222674232e-01	7.481815275089181982e-01	-2.996939421925796654e-01	8.059727396708323832e-01	-3.809917486196701675e-01
3.225806451612904663e+11	1.668910454372563246e+00	9.726827225092131088e-03	1.315220801231834935e+00	2.785167493546168771e+00	3.246640728766385375e-02	1.165689581071712583e-02	1.408947927574106143e+04	6.499427592747998972e+01	5.772495412452885999e-01	-5.130216153592717099e-01	7.722746989858807476e-01	-7.265561211292319577e-01	5.772495412467011366e-01	-5.130216153577021876e-01	7.722746989858939592e-01	-7.265561211264978114e-01
3.323558162267841187e+11	1.667435073150286939e+00	6.118261543716257619e-03	8.523549403313169792e-01	2.780302290047385494e+00	2.040360776939821250e-02	7.338629271513662407e-03	1.528311087841508925e+04	6.554752956776461303e+01	3.752247803136778415e-01	-7.367693013669098789e-01	8.268147550679850744e-01	-1.099749171856905461e+00	3.752247803155372985e-01	-7.367693013659781798e-01	8.268147550679988411e-01	-1.099749171854390140e+00
3.421309872922777710e+11	1.670149906460433487e+00	7.304693832562584102e-03	1.047571294633452110e+00	2.789347351497807104e+00	2.439986744235301055e-02	8.747518457767876690e-03	1.697695422426422374e+04	6.626262591059408180e+01	9.660209733921164624e-03	-8.030298075345237985e-01	8.030879101574357470e-01	-1.558767204469209355e+00	9.660209736016764359e-03	-8.030298075345129183e-01	8.030879101574501799e-01	-1.558767204466599887e+00
3.519061583577714233e+11	1.668464567935140419e+00	1.051227474266531840e-02	1.550646242027226673e+00	2.783663506534729493e+00	3.507871587307315880e-02	1.260163658097498973e-02	1.551383450296923183e+04	6.564947071742946605e+01	-2.590000613733595136e-01	-6.996246257695405424e-01	7.460265737723916768e-01	-1.925350925691068360e+00	-2.590000613714478206e-01	-6.996246257702632976e-01	7.460265737724056656e-01	-1.925350925688328996e+00
3.616813294232650757e+11	1.667355565827944641e+00	7.611052391057803422e-03	1.153878185391284728e+00	2.780016654778926011e+00	2.538066113207662969e-02	9.129679524921753553e-03	1.657058486472296863e+04	6.609779505664779720e+01	-5.291481487200918599e-01	-5.878760481416352990e-01	7.909462758446534902e-01	-2.303667536904070001e+00	-5.291481487186063815e-01	-5.878760481429872176e-01	7.909462758446645925e-01	-2.303667536901530699e+00
3.714565004887587280e+11	1.669609166419309343e+00	7.472110438371284274e-03	1.163430396281288637e+00	2.787538936156977787e+00	2.495100816080420003e-02	8.950909290330037738e-03	1.809716804992860853e+04	6.669735512931697485e+01	-7.319353265298667033e-01	-2.960901931387656116e-01	7.895560301177707574e-01	-2.757186750101439099e+00	-7.319353265291400623e-01	-2.960901931405932608e-01	7.895560301177825258e-01	-2.757186750098948202e+00
3.812316715542523804e+11	1.668594791528022592e+00	1.055308454740204981e-02	1.686388189406460736e+00	2.784097210720980708e+00	3.521764382069984128e-02	1.264957404687020413e-02	1.694992026120763694e+04	6.625178357277272312e+01	-7.312302222428833653e-01	-3.959463193776449619e-03	7.312409420089657219e-01	-3.136177909536785879e+00	-7.312302222428811449e-01	-3.959463195684159720e-03	7.312409420089737155e-01	-3.136177909534176855e+00
3.910068426197460327e+11	1.666727137930174685e+00	8.930353664731559976e-03	1.463666648875511900e+00	2.777899601096334159e+00	2.976892560864456000e-02	1.071634323893342483e-02	1.891221067573757318e+04	6.699706133234899141e+01	-7.093020433950590897e-01	2.609335814972645329e-01	7.557749153798344333e-01	-3.494101036402824434e+00	-7.093020433957060167e-01	2.609335814955440203e-01	7.557749153798475339e-01	-3.494101036400392157e+00
4.007820136852396851e+11	1.669265633265941018e+00	7.954089157987802652e-03	1.336250371071499465e+00	2.786384486868410004e+00	2.655497535072453077e-02	9.530262415640063448e-03	1.848886689685875535e+04	6.684303868122280790e+01	-5.268954318580911789e-01	5.611625420256043384e-01	7.697546327795387056e-01	-3.958474238203698370e+00	-5.268954318593989106e-01	5.611625420243916418e-01	7.697546327795498078e-01	-3.958474238201381556e+00
4.105571847507333374e+11	1.668987596016219488e+00	1.063039605541026347e-02	1.829415115293194782e+00	2.785406590335704813e+00	3.548399831443895674e-02	1.273925265975705406e-02	1.931576505809455193e+04	6.714070744529792023e+01	-2.510561608029268088e-01	6.704890496134341404e-01	7.159502507357834444e-01	-4.354111660166468667e+00	-2.510561608045135396e-01	6.704890496128506072e-01	7.159502507357933254e-01	-4.354111660164107001e+00
4.203323558162269897e+11	1.666541328010187062e+00	9.380789817081769053e-03	1.652804126147706665e+00	2.777271998748365611e+00	3.126694783908778169e-02	1.125815111129873855e-02	1.982128061659120067e+04	6.731647051153055372e+01	-1.362112362188274382e-02	7.349102946285942517e-01	7.350365134874660145e-01	-4.693856699214094874e+00	-1.362112362351675966e-02	7.349102946285737126e-01	7.350365134874757844e-01	-4.693856699211872652e+00
4.301075268817206421e+11	1.668124533614083305e+00	8.525596566655467209e-03	1.537060569754255424e+00	2.782566773848385466e+00	2.844351359306796292e-02	1.022204169919329816e-02	1.960626097196259070e+04	6.724226439129428456e+01	3.081801117779660593e-01	6.809665735432003375e-01	7.474559890579822730e-01	-5.137372054453492431e+00	3.081801117765443077e-01	6.809665735438525935e-01	7.474559890579903776e-01	-5.137372054451399883e+00
4.398826979472142944e+11	1.668753325775014451e+00	1.127807678235611538e-02	2.079510359075359194e+00	2.784610467269262646e+00	3.764065627780548151e-02	1.351738662202110926e-02	2.050386443676075578e+04	6.754681536531734309e+01	5.157122224641392805e-01	4.585573808274118202e-01	6.900970713676430890e-01	-5.556384281960862204e+00	5.157122224631817131e-01	4.585573808285021147e-01	6.900970713676519708e-01	-5.556384281958759885e+00
4.496578690127079468e+11	1.666915752966481756e+00	1.067024481427259960e-02	2.011155925595216942e+00	2.778494273363416589e+00	3.557279833783981438e-02	1.280290504064214227e-02	2.018435537627851227e+04	6.743996392146799224e+01	6.488301960807530966e-01	2.552849459768512519e-01	6.972453133500378097e-01	-5.908334593052654959e+00	6.488301960802468349e-01	2.552849459781614816e-01	6.972453133500463585e-01	-5.908334593050640571e+00
4.594330400782015991e+11	1.667863466307116793e+00	8.993596747539342462e-03	1.731987671007322094e+00	2.781687657459533725e+00	3.000018289183875933e-02	1.078488550337006538e-02	2.138914650504156089e+04	6.783439738539834707e+01	7.252777849590343884e-01	-3.912060014453613149e-02	7.263320774347998832e-01	-6.337071870355086567e+00	7.252777849591147685e-01	-3.912060014320897783e-02	7.263320774348085429e-01	-6.337071870353256031e+00
4.692082111436951904e+11	1.668332060496187541e+00	1.097828696128685423e-02	2.159182458873441846e+00	2.783211341294850261e+00	3.663085621368425415e-02	1.316136351925120337e-02	2.132114746241722241e+04	6.781273393727509813e+01	6.083057564207245971e-01	-3.085107705229597763e-01	6.820665574731401559e-01	-6.752547664328143462e+00	6.083057564212807078e-01	-3.085107705218756435e-01	6.820665574731455960e-01	-6.752547664326357335e+00
4.789833822091888428e+11	1.666454583836576520e+00	1.155510217235801093e-02	2.319975493524732979e+00	2.776937359603723898e+00	3.851210596365198247e-02	1.386855408547917577e-02	2.253705032762526025e+04	6.819005963280123694e+01	4.563310898245211966e-01	-4.855231399416596871e-01	6.663113258524454574e-01	-7.099567785209613291e+00	4.563310898253502002e-01	-4.855231399408868054e-01	6.663113258524500093e-01	-7.099567785207912429e+00
4.887585532746824951e+11	1.667249094383819186e+00	1.006772091168181039e-02	2.062598509789558054e+00	2.779618183719309688e+00	3.357079714502107098e-02	1.207748508109885918e-02	2.247679393445467213e+04	6.817184525810490925e+01	2.234756568539927879e-01	-6.548194609299524682e-01	6.919030969860715530e-01	-7.525097754430712271e+00	2.234756568550224920e-01	-6.548194609296072999e-01	6.919030969860774372e-01	-7.525097754429142860e+00
4.985337243401761475e+11	1.668429564483584038e+00	1.114075982240216381e-02	2.328083297637507876e+00	2.783533095113461364e+00	3.717514611701330796e-02	1.335538139721596795e-02	2.409128154689965959e+04	6.864377516404952928e+01	-7.242023177843937010e-02	-6.613381020904712804e-01	6.652914964490899141e-01	-7.963052654381400863e+00	-7.242023177745443574e-02	-6.613381020905848562e-01	6.652914964490956873e-01	-7.963052654379910500e+00
5.083088954056697998e+11	1.666492076110335674e+00	1.178016865272979614e-02	2.509969124312610322e+00	2.777057067365050091e+00	3.926311543003514759e-02	1.413838984133268008e-02	2.398322250128005544e+04	6.861319047811227279e+01	-2.823283709757951621e-01	-5.831700799309008643e-01	6.479171638291884028e-01	-8.304850384432874932e+00	-2.823283709749660475e-01	-5.831700799313067618e-01	6.479171638291925106e-01	-8.304850384431450294e+00
5.180840664711634521e+11	1.666297053474425471e+00	1.063463156638231114e-02	2.309467449307345710e+00	2.776432775028999433e+00	3.544091048769791585e-02	1.276490855692615813e-02	2.521052120597845351e+04	6.895272779223033410e+01	-4.996615379769827614e-01	-4.422987955267407290e-01	6.673004398754203148e-01	-8.700201881348011312e+00	-4.996615379764086096e-01	-4.422987955273950944e-01	6.673004398754240896e-01	-8.700201881346705690e+00
5.278592375366571045e+11	1.667936784526010019e+00	1.184160258157307410e-02	2.620099406483062499e+00	2.781872893623265508e+00	3.950208906708778389e-02	1.419981810011386632e-02	2.521343408741411622e+04	6.895351382902873638e+01	-6.142309991160429528e-01	-1.700902041701828071e-01	6.373463719436603947e-01	-9.154631616979637343e+00	-6.142309991158367843e-01	-1.700902041709433099e-01	6.373463719436647246e-01	-9.154631616978400999e+00
5.376344086021507568e+11	1.666831748908114808e+00	1.260143348314020015e-02	2.839855014526305510e+00	2.778169283042254634e+00	4.200893882290371306e-02	1.512108678161667476e-02	2.657689042292060913e+04	6.931181641710081465e+01	-6.143712563185882436e-01	5.879537275430477689e-02	6.171782047737898180e-01	-9.520187470135283547e+00	-6.143712563186585207e-01	5.879537275360181836e-02	6.171782047737929267e-01	-9.520187470134139573e+00
5.474095796676444092e+11	1.666311129286139225e+00	1.100327532892517168e-02	2.524779961103281956e+00	2.776471707514884368e+00	3.666976027837523522e-02	1.320732358954846385e-02	2.492081978354668536e+04	6.887409510474762442e+01	-5.735029905798223471e-01	2.983537697923024923e-01	6.464678276242971089e-01	-9.904478705095215219e+00	-5.735029905801412031e-01	2.983537697916944786e-01	6.464678276242994404e-01	-9.904478705094152957e+00
5.571847507331380615e+11	1.667074585529264352e+00	1.120436690911747087e-02	2.616831176547133264e+00	2.779012135879734391e+00	3.735703064226962578e-02	1.344255757646907294e-02	1.827662228737384066e+04	6.676448652265882799e+01	-3.928023084578068369e-01	5.023513060019942911e-01	6.376915305786108323e-01	-1.033195070810434757e+01	-3.928023084583018298e-01	5.023513060016094878e-01	6.376915305786126087e-01	-1.033195070810336347e+01
5.669599217986317139e+11	1.666231862086356763e+00	1.297884200528535113e-02	3.084448097035254133e+00	2.776160167891969621e+00	4.325152016438246760e-02	1.557961988815104344e-02	2.484837157827257033e+04	6.885428784793137424e+01	-1.711530405703703406e-01	5.702662207762908553e-01	5.953964442747001762e-01	-1.070399977605151420e+01	-1.711530405707490099e-01	5.702662207761781676e-01	5.953964442747010644e-01	-1.070399977605084985e+01
5.767350928641253662e+11	1.665966685905506672e+00	1.240645459621974624e-02	2.999253881188361337e+00	2.775291078431328717e+00	4.133748009500270298e-02	1.489482685843813992e-02	2.571315086977635656e+04	6.908703505120332977e+01	6.039212056833705156e-02	5.998760334852847320e-01	6.029083377900649188e-01	-1.109591055349260813e+01	6.039212056787321425e-02	5.998760334853334708e-01	6.029083377900669172e-01	-1.109591055349183364e+01
5.865102639296190186e+11	1.667372673520944204e+00	1.227097562804416696e-02	3.016781605223084028e+00	2.779981055561516978e+00	4.092057887928469972e-02	1.471973299869100069e-02	2.569359717596566043e+04	6.908185939192124181e+01	3.153988042942206249e-01	5.118419141089239899e-01	6.012142303612841854e-01	-1.154782304387128278e+01	3.153988042938725145e-01	5.118419141091407054e-01	6.012142303612859617e-01	-1.154782304387060066e+01
5.962854349951126709e+11	1.666620678656702159e+00	1.307391370251493636e-02	3.267751151517792607e+00	2.777453559306625408e+00	4.357850985516920073e-02	1.569009487454699897e-02	2.560722083395115260e+04	6.905894924326527473e+01	4.632944210043099531e-01	3.480941687050111422e-01	5.794922525971780702e-01	-1.192200895493602530e+01	4.632944210041948785e-01	3.480941687051652411e-01	5.794922525971786254e-01	-1.192200895493569490e+01
6.060606060606063232e+11	1.665445091988617010e+00	1.252031037005564562e-02	3.180682443923776415e+00	2.773550596257210454e+00	4.170377891196672127e-02	1.503624234158346118e-02	2.602323056587280735e+04	6.916858796059334225e+01	5.630847819538367105e-01	1.660055846873529917e-01	5.870454205727098085e-01	-1.227967787980431957e+01	5.630847819537690979e-01	1.660055846875848617e-01	5.870454205727105856e-01	-1.227967787980390746e+01
6.158357771260999756e+11	1.666177591182498308e+00	1.273458165938529119e-02	3.287295607780980067e+00	2.775985595788672988e+00	4.243614918790281076e-02	1.528687657899985113e-02	2.618575090691312653e+04	6.921094454052955314e+01	5.720360538762232494e-01	-8.168594510127138997e-02	5.778389399835989204e-01	-1.270821029213858289e+01	5.720360538762464531e-01	-8.168594510111236440e-02	5.778389399835994755e-01	-1.270821029213830577e+01
6.256109481915936279e+11	1.666259249967218636e+00	1.404159996024514738e-02	3.682223093103951239e+00	2.776222721571874441e+00	4.679389163619561420e-02	1.685523689169336412e-02	2.658214982774219970e+04	6.931316263837405245e+01	4.659582345386519830e-01	-2.831250485382484361e-01	5.452310239193685071e-01	-1.311237345090349038e+01	4.659582345386690805e-01	-2.831250485382204030e-01	5.452310239193685071e-01	-1.311237345090342998e+01
6.353861192570872803e+11	1.665620465251998583e+00	1.344773007286415023e-02	3.581589987164315758e+00	2.774110692822171931e+00	4.479762884109455418e-02	1.614846478801493235e-02	2.656069399662512296e+04	6.930766903180602867e+01	3.342218700594244973e-01	-4.410680013670722488e-01	5.533942900464030590e-01	-1.348872052224218798e+01	3.342218700594583591e-01	-4.410680013670468802e-01	5.533942900464032810e-01	-1.348872052224211160e+01
6.451612903225809326e+11	1.666067253876185816e+00	1.283569264032970343e-02	3.471177099811207256e+00	2.775615339432977891e+00	4.277025437774575889e-02	1.540928736417891513e-02	2.598541017384030420e+04	6.915869314788338329e+01	1.280580457330560695e-01	-5.476214502447888099e-01	5.623949820590286031e-01	-1.390745066758913495e+01	1.280580457331227662e-01	-5.476214502447731558e-01	5.623949820590286031e-01	-1.390745066758901238e+01
6.549364613880745850e+11	1.665846258036389527e+00	1.389888454801155998e-02	3.815647771988836645e+00	2.774850576422162263e+00	4.630680963036970521e-02	1.668803719516918915e-02	2.638343842092431441e+04	6.926211354722093461e+01	-8.641809828498170365e-02	-5.276019821953503719e-01	5.346325273752575713e-01	-1.429951940549270795e+01	-8.641809828496711809e-02	-5.276019821953527034e-01	5.346325273752574603e-01	-1.429951940549267952e+01
6.647116324535682373e+11	1.665012748915762009e+00	1.406734388323148226e-02	3.919534975920262898e+00	2.772069563888093224e+00	4.684461381792515838e-02	1.689878725562034625e-02	2.566930211155080178e+04	6.907542325112987669e+01	-2.658445908617372289e-01	-4.545504552315662861e-01	5.265828166980657254e-01	-1.466637348995061352e+01	-2.658445908617287357e-01	-4.545504552315712821e-01	5.265828166980657254e-01	-1.466637348995059575e+01
6.744868035190618896e+11	1.665607592653138624e+00	1.365968225243949230e-02	3.861919484780013789e+00	2.774062065784546505e+00	4.550334094578509236e-02	1.640314451036482477e-02	2.514800391855467024e+04	6.893583566569834886e+01	-4.333073857206248825e-01	-3.069260917768273922e-01	5.309980379751321200e-01	-1.509166628922688780e+01	-4.333073857206166113e-01	-3.069260917768389385e-01	5.309980379751320090e-01	-1.509166628922686115e+01
6.842619745845555420e+11	1.665818911267666680e+00	1.428573722378773288e-02	4.097455302398779864e+00	2.774748562848967204e+00	4.759490245757212051e-02	1.715287038790432039e-02	2.487563180745775389e+04	6.886174753205443722e+01	-5.019899041521855843e-01	-1.052191428557061881e-01	5.128985590679798756e-01	-1.550135028064459064e+01	-5.019899041521848071e-01	-1.052191428557107955e-01	5.128985590679799866e-01	-1.550135028064458353e+01
6.940371456500491943e+11	1.664860852405742220e+00	1.433991653555340313e-02	4.171752161726681507e+00	2.771556024666927964e+00	4.774793133361727310e-02	1.722784273839652464e-02	2.387875387386153670e+04	6.858349071883762349e+01	-5.014281227757332315e-01	7.753341617538431207e-02	5.073870247988424564e-01	-1.586137352583845583e+01	-5.014281227757340087e-01	7.753341617538014874e-02	5.073870247988425675e-01	-1.586137352583844873e+01
7.038123167155428467e+11	1.664970594591836051e+00	1.402571987269350326e-02	4.137816094940546030e+00	2.771930360037544450e+00	4.670482231203406526e-02	1.684920479438071703e-02	2.324333912735600825e+04	6.839999918919392030e+01	-4.323845665708501151e-01	2.702631549626677288e-01	5.099005651487716895e-01	-1.626660050262121260e+01	-4.323845665708527242e-01	2.702631549626635099e-01	5.099005651487716895e-01	-1.626660050262120194e+01
7.135874877810364990e+11	1.665433360222689618e+00	1.474161867197790361e-02	4.409420942267380461e+00	2.773450962021569044e+00	4.910236703998740321e-02	1.770442950402724078e-02	2.303199372477524594e+04	6.833785460989342653e+01	-2.731437501659165767e-01	4.066832676302883365e-01	4.898967119966712302e-01	-1.668732350689284161e+01	-2.731437501659192968e-01	4.066832676302868377e-01	4.898967119966714523e-01	-1.668732350689283450e+01
7.233626588465301514e+11	1.664913251247769788e+00	1.492234759359896586e-02	4.524623003071169158e+00	2.771713457722715379e+00	4.968882849661637735e-02	1.792711593551287244e-02	2.291366238936382797e+04	6.830281064414776893e+01	-1.022400250574915931e-01	4.707194652222801978e-01	4.816947556937961061e-01	-1.706488208245866289e+01	-1.022400250574932307e-01	4.707194652222799758e-01	4.816947556937963282e-01	-1.706488208245865934e+01
7.331378299120238037e+11	1.664732712827809769e+00	1.433805388529194730e-02	4.406208043983007805e+00	2.771129425369821764e+00	4.773805468226676590e-02	1.722693073994401025e-02	2.304293987666098838e+04	6.834108722307175299e+01	8.703218374103054156e-02	4.823615490992012589e-01	4.901502474304319512e-01	-1.745726838341879628e+01	8.703218374102983379e-02	4.823615490992013144e-01	4.901502474304318957e-01	-1.745726838341879628e+01
7.429130009775174561e+11	1.664874626563741522e+00	1.482267941138456016e-02	4.615872831048950076e+00	2.771587810350824910e+00	4.935580569940586221e-02	1.780777268361504601e-02	2.267028798737955367e+04	6.823016258038778403e+01	2.625416659167132405e-01	3.961502828768530549e-01	4.752506422570450528e-01	-1.786403359418581616e+01	2.625416659167134625e-01	3.961502828768531659e-01	4.752506422570452749e-01	-1.786403359418581616e+01
7.526881720430111084e+11	1.664332928183193783e+00	1.532778239160160344e-02	4.835969784107056135e+00	2.769769154921799981e+00	5.102106590073818976e-02	1.842069250070000469e-02	1.807683024678073343e+04	6.668970507444366547e+01	3.770808193567015132e-01	2.637120140375300292e-01	4.601455972564029717e-01	-1.823926536491255845e+01	3.770808193567025679e-01	2.637120140375285304e-01	4.601455972564029717e-01	-1.823926536491256201e+01
7.624633431085047607e+11	1.664463595289383591e+00	1.511807300292628171e-02	4.831751256081023627e+00	2.770210503912339028e+00	5.032696428859609328e-02	1.816719856397910893e-02	2.303466206337415861e+04	6.833864276416240102e+01	4.508584219991975672e-01	9.328104015456270548e-02	4.604070689508619196e-01	-1.864553796890067972e+01	4.508584219991978448e-01	9.328104015456167852e-02	4.604070689508618641e-01	-1.864553796890067972e+01
7.722385141739984131e+11	1.664971682240868445e+00	1.525931607524597111e-02	4.939416948466536006e+00	2.771897855936902744e+00	5.081265831129481991e-02	1.833136029975394529e-02	2.359784393257172997e+04	6.850298076709118789e+01	4.421759983830081953e-01	-9.902556240489651662e-02	4.531287626664368684e-01	-1.906987126746485472e+01	4.421759983830079732e-01	-9.902556240489696071e-02	4.531287626664367574e-01	-1.906987126746485828e+01
7.820136852394920654e+11	1.664500999314586727e+00	1.552961374248757430e-02	5.090543680160316775e+00	2.770322407816267152e+00	5.169811518668021577e-02	1.866140743792768161e-02	2.326885056316939517e+04	6.840746239020283781e+01	3.662606615493656514e-01	-2.495435265971565064e-01	4.431916559064765782e-01	-1.944763989631130841e+01	3.662606615493668727e-01	-2.495435265971546746e-01	4.431916559064765226e-01	-1.944763989631130485e+01
7.917888563049857178e+11	1.664007380197491281e+00	1.534029589088752726e-02	5.091342140826550455e+00	2.768685236673698480e+00	5.105273115370018849e-02	1.843934098302738023e-02	2.333270825822702682e+04	6.842610771896063682e+01	2.489661100712586006e-01	-3.666129778580722864e-01	4.431582104598508209e-01	-1.982379269921781528e+01	2.489661100712581843e-01	-3.666129778580727860e-01	4.431582104598509875e-01	-1.982379269921781528e+01
8.015640273704793701e+11	1.664329398011547667e+00	1.565026578129690912e-02	5.258345246639404280e+00	2.769747414266455543e+00	5.209439485301321782e-02	1.880835580337927165e-02	2.268959198222176565e+04	6.823595329686044408e+01	7.774757223817037322e-02	-4.253294302701288720e-01	4.323769295913485466e-01	-2.023955453660951420e+01	7.774757223817276020e-02	-4.253294302701283169e-01	4.323769295913484356e-01	-2.023955453660950710e+01
8.113391984359730225e+11	1.664171431860248740e+00	1.620280711438167390e-02	5.510384219907275671e+00	2.769204023661404612e+00	5.392849743139194879e-02	1.947436771382717036e-02	2.292351331053508693e+04	6.830573490411651960e+01	-8.739319219948019080e-02	-4.073798166871491766e-01	4.166483950369550548e-01	-2.063167443771123644e+01	-8.739319219948230022e-02	-4.073798166871488435e-01	4.166483950369551659e-01	-2.063167443771124354e+01
8.211143695014666748e+11	1.663876146769110775e+00	1.598163408683036385e-02	5.500649799525096917e+00	2.768228419159138198e+00	5.318291948693836674e-02	1.921189708148900513e-02	2.170736830956444101e+04	6.793487114555551898e+01	-2.343633653841966646e-01	-3.452112672663116277e-01	4.172493332311260628e-01	-2.101677521518973890e+01	-2.343633653841940001e-01	-3.452112672663134596e-01	4.172493332311261183e-01	-2.101677521518973180e+01
8.308895405669603271e+11	1.664073677214435998e+00	1.589347874446182460e-02	5.535430706131752032e+00	2.768888600531373978e+00	5.289583923605212928e-02	1.910363574247839202e-02	2.209982521007459945e+04	6.805677435403727316e+01	-3.507129461539724713e-01	-2.220451771573887512e-01	4.150947256938533614e-01	-2.142672779920238924e+01	-3.507129461539748028e-01	-2.220451771573855593e-01	4.150947256938536389e-01	-2.142672779920239989e+01
8.406647116324539795e+11	1.663909274475320998e+00	1.644651077920075699e-02	5.795431175122939038e+00	2.768323585968178513e+00	5.473100363654095218e-02	1.977045021541426126e-02	2.063664277296930959e+04	6.759073068692133290e+01	-3.935580713951375986e-01	-6.880299060938808997e-02	3.995269791604263987e-01	-2.181807468413344253e+01	-3.935580713951377652e-01	-6.880299060938718791e-02	3.995269791604263987e-01	-2.181807468413344608e+01
8.504398826979476318e+11	1.663576149216684508e+00	1.637232009091023691e-02	5.836372558649141062e+00	2.767217551377453510e+00	5.447320242115882144e-02	1.968518969317876316e-02	2.112748942251762855e+04	6.775065678653288614e+01	-3.884666360464863466e-01	8.252682012046197446e-02	3.971360010883782099e-01	-2.220047894384038756e+01	-3.884666360464866242e-01	8.252682012045982340e-02	3.971360010883780989e-01	-2.220047894384038045e+01
8.602150537634412842e+11	1.663734276120432343e+00	1.625045871013494972e-02	5.859517073904119577e+00	2.767747664129689422e+00	5.407289031746269348e-02	1.953678473592561707e-02	2.020277151496699662e+04	6.744616850487439308e+01	-3.227056387605443666e-01	2.291064770146608032e-01	3.957634484106892225e-01	-2.260852453823128627e+01	-3.227056387605438670e-01	2.291064770146616081e-01	3.957634484106892225e-01	-2.260852453823128982e+01
8.699902248289349365e+11	1.663603161407393394e+00	1.665972385300815151e-02	6.075350416604299753e+00	2.767297932245815328e+00	5.543033854007704125e-02	2.003049180002539759e-02	2.089225668756014784e+04	6.767448294645768669e+01	-2.039060477450002629e-01	3.246802325207761575e-01	3.833991780073759958e-01	-2.300117603513480802e+01	-2.039060477450028164e-01	3.246802325207746032e-01	3.833991780073760514e-01	-2.300117603513480091e+01
8.797653958944285889e+11	1.663192430235610031e+00	1.687257932925888965e-02	6.222107576782188509e+00	2.765924376059812229e+00	5.612469243794642598e-02	2.029147757029375540e-02	2.045619513234821352e+04	6.753097973297191459e+01	-6.843199400306539115e-02	3.689343895717481225e-01	3.752272932662468197e-01	-2.337854370541890248e+01	-6.843199400306528013e-02	3.689343895717479005e-01	3.752272932662465421e-01	-2.337854370541890248e+01
8.895405669599222412e+11	1.663417116459735778e+00	1.689398005361449073e-02	6.299221747145698380e+00	2.766671096769170113e+00	5.620347117262342040e-02	2.031447512436734132e-02	2.044448859997155887e+04	6.752708520620326738e+01	8.396800838893787866e-02	3.613438897747849876e-01	3.709717416601656659e-01	-2.379026968698799749e+01	8.396800838893793417e-02	3.613438897747849321e-01	3.709717416601656104e-01	-2.379026968698799749e+01
8.993157380254158936e+11	1.663562374688690060e+00	1.711800650715278663e-02	6.452894159501948224e+00	2.767146748333094486e+00	5.695374310995107714e-02	2.058211879953946236e-02	2.018303097475684990e+04	6.743951749902589654e+01	2.153842151578184982e-01	2.917796669506885210e-01	3.626647683260729726e-01	-2.419783442299097587e+01	2.153842151578192476e-01	2.917796669506878549e-01	3.626647683260728616e-01	-2.419783442299097942e+01
9.090909090909095459e+11	1.663195255814466700e+00	1.705276026312278412e-02	6.498171401454792218e+00	2.765927662331157943e+00	5.672413993633454443e-02	2.050817912154894937e-02	1.979383643055041102e+04	6.730704409861593263e+01	3.060341407261977786e-01	1.900908411563875244e-01	3.602657674294980628e-01	-2.457692058584620654e+01	3.060341407261970570e-01	1.900908411563888012e-01	3.602657674294981183e-01	-2.457692058584620298e+01
9.188660801564031982e+11	1.662912731248107789e+00	1.694079543402309679e-02	6.524919818494849366e+00	2.764991761197103770e+00	5.634212880941364548e-02	2.037696082863563879e-02	1.897729906422757267e+04	6.702043581133689543e+01	3.535353485134146712e-01	6.155351257031756174e-02	3.588538387118714312e-01	-2.496036069292896897e+01	3.535353485134148932e-01	6.155351257031604212e-02	3.588538387118714312e-01	-2.496036069292897608e+01
9.286412512218968506e+11	1.662932215223503318e+00	1.744335865172322309e-02	6.789960425516195386e+00	2.765039281667095228e+00	5.801424608729632143e-02	2.098134607777377494e-02	1.926511822699767072e+04	6.712284514693104143e+01	3.362043147671631149e-01	-7.797709617433129514e-02	3.451286264508330315e-01	-2.536064534494760991e+01	3.362043147671630039e-01	-7.797709617433105922e-02	3.451286264508328649e-01	-2.536064534494760991e+01
9.384164222873903809e+11	1.662827767391252598e+00	1.778591078026388328e-02	6.996178312200412641e+00	2.764679845385094481e+00	5.914981262753241098e-02	2.139481456641985357e-02	1.805997308506847548e+04	6.668335773489525309e+01	2.722916097256206647e-01	-1.948322123535926875e-01	3.348168330558742301e-01	-2.575381268380012045e+01	2.722916097256211088e-01	-1.948322123535919381e-01	3.348168330558741745e-01	-2.575381268380012045e+01
9.481915933528840332e+11	1.662952186929227860e+00	1.763439427883926880e-02	7.008834553373481491e+00	2.765099004151120088e+00	5.865030906233605068e-02	2.121092553079905949e-02	1.804214834579506714e+04	6.667663961921689975e+01	1.727384263491649474e-01	-2.860669481980844808e-01	3.341748985021936735e-01	-2.616029992249879044e+01	1.727384263491668071e-01	-2.860669481980834816e-01	3.341748985021937290e-01	-2.616029992249878333e+01
9.579667644183776855e+11	1.662986564062678418e+00	1.758764332303230232e-02	7.062317734567002958e+00	2.765214987055334639e+00	5.849602907945879171e-02	2.115424274542608216e-02	1.701065994338795645e+04	6.627611988988408598e+01	4.689840107359644766e-02	-3.282093908010054739e-01	3.315431559137166917e-01	-2.656160662532085581e+01	4.689840107359590643e-02	-3.282093908010055294e-01	3.315431559137166362e-01	-2.656160662532085581e+01
9.677419354838713379e+11	1.662559736120288401e+00	1.782145290648604746e-02	7.229226456388089694e+00	2.763787271984664784e+00	5.925846008297518119e-02	2.144103516347041841e-02	1.645588961259806820e+04	6.605054068970733283e+01	-7.434526639917017621e-02	-3.148583286506241308e-01	3.235165927068162084e-01	-2.693541339700014703e+01	-7.434526639916981539e-02	-3.148583286506243528e-01	3.235165927068163749e-01	-2.693541339700014348e+01
9.775171065493649902e+11	1.662360182973355416e+00	1.789723859438826364e-02	7.333301742860247607e+00	2.763121066785903412e+00	5.950331364897014363e-02	2.153481957929014382e-02	1.563070410857685420e+04	6.570053046864819635e+01	-1.848285541403733856e-01	-2.595104778212197205e-01	3.186020755183787689e-01	-2.732241787095064467e+01	-1.848285541403736076e-01	-2.595104778212198315e-01	3.186020755183789355e-01	-2.732241787095064467e+01
9.872922776148586426e+11	1.662532097177642498e+00	1.807714313633172407e-02	7.481086873494184886e+00	2.763686191041919038e+00	6.010766137885201199e-02	2.174909060720501761e-02	1.395668109600307798e+04	6.492984729197873150e+01	-2.669645961439584547e-01	-1.609615103257492075e-01	3.117349890542495672e-01	-2.773176125392224023e+01	-2.669645961439605086e-01	-1.609615103257457935e-01	3.117349890542495672e-01	-2.773176125392225444e+01
9.970674486803522949e+11	1.662484046263573934e+00	1.837212429846420483e-02	7.678441399547609514e+00	2.763515669129667174e+00	6.108672708433619120e-02	2.210471529679245567e-02	1.512878970255235436e+04	6.547848290887405653e+01	-2.995658046861028323e-01	-4.421906274957066590e-02	3.028118175495844167e-01	-2.812778165439936018e+01	-2.995658046861031099e-01	-4.421906274956990957e-02	3.028118175495845277e-01	-2.812778165439936018e+01
1.006842619745845947e+12	1.662271253635602131e+00	1.832146698935487386e-02	7.732340966965051798e+00	2.762810044510634278e+00	6.091049580167645638e-02	2.204657389410399904e-02	1.587351514042674717e+04	6.580540385022257510e+01	-2.918627508080681721e-01	7.118993170678221405e-02	3.004194928523593600e-01	-2.851357807798643051e+01	-2.918627508080686717e-01	7.118993170677981319e-02	3.004194928523593044e-01	-2.851357807798641986e+01
1.016617790811339600e+12	1.662339806260144881e+00	1.842961016279935638e-02	7.853495793716851026e+00	2.763033980946263402e+00	6.127254917495576075e-02	2.217582179498624531e-02	1.560278991068486539e+04	6.568836968177774338e+01	-2.362792142621259195e-01	1.767964551314509525e-01	2.951014294092367818e-01	-2.891671549628303950e+01	-2.362792142621268354e-01	1.767964551314497312e-01	2.951014294092367818e-01	-2.891671549628303595e+01
1.026392961876833252e+12	1.662266390484867795e+00	1.872936158567326675e-02	8.057972865268759222e+00	2.762778763950183958e+00	6.226637655820608380e-02	2.253759054857452926e-02	1.571681512607740478e+04	6.573790825822170802e+01	-1.457989602753029801e-01	2.464588665391824474e-01	2.863552159698473654e-01	-2.931092842404224541e+01	-1.457989602753043679e-01	2.464588665391816424e-01	2.863552159698473654e-01	-2.931092842404223830e+01
1.036168132942326904e+12	1.662149496704400375e+00	1.863295261713514284e-02	8.092842198650503249e+00	2.762393762471458736e+00	6.194150562937623256e-02	2.242312680794587496e-02	1.562882173406689981e+04	6.569971109757720740e+01	-4.054104551302094989e-02	2.819847161512680223e-01	2.848841106734457118e-01	-2.970233831162671478e+01	-4.054104551301926374e-02	2.819847161512682443e-01	2.848841106734456563e-01	-2.970233831162672189e+01
1.045943304007820557e+12	1.662086960058658081e+00	1.860397328540605924e-02	8.156484444702288172e+00	2.762186954975027309e+00	6.184284280590608696e-02	2.238908655133562547e-02	1.561448049081281169e+04	6.569346531471252604e+01	7.036129313174833977e-02	2.733103577927712968e-01	2.822220105661223388e-01	-3.009709981685282898e+01	7.036129313174749322e-02	2.733103577927716299e-01	2.822220105661224498e-01	-3.009709981685282543e+01
1.055718475073314209e+12	1.661977692655429273e+00	1.901492684957551207e-02	8.414570276225784795e+00	2.761808283441169909e+00	6.320476850293856030e-02	2.288528457311541156e-02	1.547300944243540289e+04	6.563154375440954880e+01	1.630358776938308218e-01	2.173597330357211754e-01	2.717093133493177493e-01	-3.048867865647841668e+01	1.630358776938304888e-01	2.173597330357214530e-01	2.717093133493178048e-01	-3.048867865647841668e+01
1.065493646138807861e+12	1.661912918460940025e+00	1.932236378896188406e-02	8.629791037298998546e+00	2.761581194804966000e+00	6.422417199215525729e-02	2.325630407426461030e-02	1.519736580424162275e+04	6.550925189280032157e+01	2.267429324530925994e-01	1.337263381219513936e-01	2.632396074395610408e-01	-3.088306253360711295e+01	2.267429324530926549e-01	1.337263381219515601e-01	2.632396074395611518e-01	-3.088306253360711295e+01
1.075268817204301514e+12	1.662118989402294078e+00	1.945197390047306157e-02	8.767381218589358483e+00	2.762261155643078947e+00	6.466299040266816622e-02	2.340944130882297025e-02	1.464846312558465615e+04	6.525897678564986393e+01	2.560764880945569644e-01	3.103030286297826443e-02	2.579496994582662905e-01	-3.129533854901525558e+01	2.560764880945570754e-01	3.103030286297815341e-02	2.579496994582664016e-01	-3.129533854901525913e+01
1.085043988269795166e+12	1.662137904271895339e+00	1.941853706933961005e-02	8.831877051397691858e+00	2.762325333235454927e+00	6.455257301691649796e-02	2.336892481136803451e-02	1.380762866433658201e+04	6.485679844997930843e+01	2.455919182603908402e-01	-7.047481580987816074e-02	2.555036007148524524e-01	-3.169537660681039171e+01	2.455919182603905904e-01	-7.047481580987914607e-02	2.555036007148524524e-01	-3.169537660681039526e+01
1.094819159335288818e+12	1.661376695375965218e+00	1.941773195325776843e-02	8.911074032071692130e+00	2.759795475624154282e+00	6.452033468839935004e-02	2.337866528816141820e-02	9.266860278826203285e+03	6.214375551376578954e+01	2.045417876934886303e-01	-1.481607857397003736e-01	2.525647666319543738e-01	-3.204281156166096167e+01	2.045417876934905177e-01	-1.481607857396978201e-01	2.525647666319544293e-01	-3.204281156166094746e+01
1.104594330400782471e+12	1.661869869648534115e+00	1.917041691284779303e-02	8.876127434359597501e+00	2.761443958761023332e+00	6.371747651212483765e-02	2.307397052544674781e-02	7.728770759101102158e+03	6.090897102988459011e+01	1.243565532065853130e-01	-2.212855809175581778e-01	2.538343173163224442e-01	-3.247473371689138588e+01	1.243565532065843554e-01	-2.212855809175588162e-01	2.538343173163225552e-01	-3.247473371689139299e+01
1.114369501466276123e+12	1.661915738726993608e+00	1.989299862086989223e-02	9.292201765320765361e+00	2.761568191234359038e+00	6.612097499699610970e-02	2.394327078609690893e-02	8.965335788702082937e+03	6.191870490767030333e+01	2.629013305096035424e-02	-2.373115005695736190e-01	2.387633125051248917e-01	-3.287638954196157215e+01	2.629013305096152692e-02	-2.373115005695735080e-01	2.387633125051249472e-01	-3.287638954196157215e+01
1.124144672531769775e+12	1.662014296172938499e+00	2.038185678500667106e-02	9.604065502079492944e+00	2.761876100597223438e+00	6.774987471846098674e-02	2.453038161408140766e-02	1.289860261685509795e+04	6.439347049159755443e+01	-6.631743079332000357e-02	-2.181961459890524868e-01	2.280516602691212702e-01	-3.328178576543097478e+01	-6.631743079332015622e-02	-2.181961459890524591e-01	2.280516602691212424e-01	-3.328178576543097478e+01
1.133919843597263428e+12	1.662262438023703659e+00	2.055242573221236629e-02	9.768651226876087890e+00	2.762694010661029154e+00	6.832705060985685974e-02	2.473203704289649724e-02	1.348604849537163864e+04	6.469647232892455690e+01	-1.452681369053484550e-01	-1.686412609622760239e-01	2.225819096397942676e-01	-3.369779998431994272e+01	-1.452681369053460125e-01	-1.686412609622779946e-01	2.225819096397941843e-01	-3.369779998431992851e+01
1.143695014662757080e+12	1.662238800842767317e+00	2.086834149508869779e-02	1.000431422824578398e+01	2.762602343350445189e+00	6.937633388474720442e-02	2.511267466768618215e-02	1.326249205550419902e+04	6.458274778992810639e+01	-1.923996185489799116e-01	-9.594296301997840004e-02	2.149945705613188762e-01	-3.409494012057636780e+01	-1.923996185489797728e-01	-9.594296301997867760e-02	2.149945705613188762e-01	-3.409494012057636780e+01
1.153470185728250732e+12	1.661818262959318560e+00	2.149572160080780864e-02	1.039315880941710901e+01	2.761177873057987231e+00	7.144396546342307586e-02	2.587445240689957224e-02	1.049463707669240466e+04	6.299023472507622046e+01	-2.021638215161385699e-01	-1.900279750570233947e-02	2.030549606462542511e-01	-3.446379754252789240e+01	-2.021638215161383478e-01	-1.900279750570543769e-02	2.030549606462543066e-01	-3.446379754252787819e+01
1.163245356793744385e+12	1.661157704620302766e+00	2.166017955775010467e-02	1.056142553388490413e+01	2.758975756240918731e+00	7.196194831163153782e-02	2.608284909675287824e-02	4.720678879291269368e+03	5.755490627339745657e+01	-1.915736603430815976e-01	5.045008103410833500e-02	1.981052195516173065e-01	-3.481501844700833459e+01	-1.915736603430812368e-01	5.045008103410952849e-02	1.981052195516172232e-01	-3.481501844700834170e+01
1.173020527859238037e+12	1.662251183145501132e+00	2.202003951451727420e-02	1.082711793540888578e+01	2.762594113728397360e+00	7.320567347183405682e-02	2.649888852946105308e-02	1.020599529754687137e+04	6.280049393387096757e+01	-1.413448281965183073e-01	1.276826152324259944e-01	1.904762733006266640e-01	-3.529217722746630415e+01	-1.413448281965180575e-01	1.276826152324264108e-01	1.904762733006267472e-01	-3.529217722746630415e+01
1.182795698924731689e+12	1.662202900429281982e+00	2.370544485002817545e-02	1.175295321296556494e+01	2.762356534079979831e+00	7.880651837136644355e-02	2.852872806211217277e-02	1.235170775773987043e+04	6.409871491972150181e+01	-7.096726426480301497e-02	1.503258829236957528e-01	1.662354465029016459e-01	-3.568724459995622311e+01	-7.096726426480397254e-02	1.503258829236953920e-01	1.662354465029017014e-01	-3.568724459995621601e+01
1.192570869990225342e+12	1.660858835172908332e+00	2.479059700525922463e-02	1.239254040588720507e+01	2.757837496672032707e+00	8.234736413079164763e-02	2.985939680280754252e-02	1.242291196480159124e+04	6.413782212960538232e+01	-2.129514041324561541e-02	1.498385335979363631e-01	1.513442075402945675e-01	-3.598714036032102115e+01	-2.129514041324613929e-02	1.498385335979363908e-01	1.513442075402946507e-01	-3.598714036032102115e+01
