Repository: alperensar/UoB_VNA_Extraction

# VNA Parameter Extraction Algorithm
MATLAB software for extracting permittivity and loss tangent from VNA measurements.

**Initialisation Correction.** Configuration discovery and the Optimization Toolbox check have been corrected. The extraction calculations are unchanged.

The software supports GRL and TRL workflows, CSV and Touchstone inputs, and interactive fit settings.

## Measurement data and configuration

The example [folder_struct](folder_struct) shows a material directory with measurement-system and frequency-band subdirectories. The material name must match an entry in `Materials` in [src/config_VNA.json](src/config_VNA.json).

File: folder_struct/RADIX_2.8_HT/TOPTICA_UoB/Collimated/Processed_Revision/R_NFP/RADIX_2.8_HT_TOPTICA_UoB_6_R_NFP_L2.92mm.txt (part 1 of 2)
freq_roi_Hz	n_opt	k_opt	alpha_cm	eps_r	eps_i	loss_tan	DR	alpha_max	H_meas_real	H_meas_imag	H_meas_mag	H_meas_phase	H_model_real	H_model_imag	H_model_mag	H_model_phase
3.030303030303031616e+11	1.668438709976824752e+00	6.095270453496655014e-03	7.742268022672812444e-01	2.783650576627230144e+00	2.033917034478362890e-02	7.306653541777247823e-03	1.279853650365473368e+04	6.478121798622403560e+01	8.245228578725731783e-01	1.435138248289855312e-01	8.369194471819855208e-01	1.723303645408980622e-01	8.245228578725336543e-01	1.435138248292188168e-01	8.369194471819865200e-01	1.723303645411807805e-01
3.128054740957968140e+11	1.673327310795062139e+00	7.383293015920382174e-03	9.680852653311348144e-01	2.799969776036875579e+00	2.470933169428403409e-02	8.824856577294216617e-03	1.556644782113134170e+04	6.612236254608595232e+01	7.714610792336760170e-01	-2.564114193577108902e-01	8.129569562710093900e-01	-3.208843550689362001e-01	7.714610792337580625e-01	-2.564114193574698053e-01	8.129569562710112773e-01	-3.208843550686229507e-01
3.225806451612904663e+11	1.671325273024954372e+00	9.879528858119459439e-03	1.335868475904365082e+00	2.793230563161479996e+00	3.302381253230884245e-02	1.182280223045078377e-02	1.408947927574106143e+04	6.543948794191628338e+01	5.974402128001834456e-01	-4.868448312679994339e-01	7.706832667205739673e-01	-6.837512528002612777e-01	5.974402128003499790e-01	-4.868448312677979839e-01	7.706832667205757437e-01	-6.837512527999221046e-01
3.323558162267841187e+11	1.668806965891825422e+00	6.501569242629250470e-03	9.057547841433339908e-01	2.784874419006463153e+00	2.169972808265546727e-02	7.791995191796512177e-03	1.528311087841508925e+04	6.599653138005878361e+01	4.193789813484015694e-01	-7.057182303810889401e-01	8.209244488313396371e-01	-1.034609292421403426e+00	4.193789813486338836e-01	-7.057182303809533819e-01	8.209244488313417465e-01	-1.034609292421075688e+00
3.421309872922777710e+11	1.671561175291563561e+00	6.797488177453618607e-03	9.748325738948296904e-01	2.794070556896590674e+00	2.272483465386975973e-02	8.133235790262404938e-03	1.697695422426422374e+04	6.671652614630730227e+01	6.371447197086564651e-02	-8.098362042116150628e-01	8.123387295890815984e-01	-1.492282306040100925e+00	6.371447197113479233e-02	-8.098362042115965220e-01	8.123387295890841520e-01	-1.492282306039768747e+00
3.519061583577714233e+11	1.670772221431221061e+00	1.051972369264916364e-02	1.551745022888862291e+00	2.791369151319647468e+00	3.515212424562018378e-02	1.259314778520127624e-02	1.551383450296923183e+04	6.609917082851916348e+01	-2.247165784651306286e-01	-7.121935135065593503e-01	7.468046205788319014e-01	-1.876436885309960001e+00	-2.247165784648628428e-01	-7.121935135066468359e-01	7.468046205788345659e-01	-1.876436885309582747e+00
3.616813294232650757e+11	1.668927100291094590e+00	8.330657875309078683e-03	1.262974408581265306e+00	2.785248266225405889e+00	2.780652138271350396e-02	9.983498318588725218e-03	1.657058486472296863e+04	6.655056619790647687e+01	-4.816286619558015070e-01	-6.124785342289723600e-01	7.791637330552585450e-01	-2.237164724005368477e+00	-4.816286619555811832e-01	-6.124785342291478862e-01	7.791637330552603213e-01	-2.237164724005006988e+00
3.714565004887587280e+11	1.670987721538094384e+00	7.110571904776067861e-03	1.107137743371393590e+00	2.792149405298259168e+00	2.376335669198909734e-02	8.510775478882614056e-03	1.809716804992860853e+04	6.715423326836769036e+01	-7.149638578345204332e-01	-3.518068036662770348e-01	7.968320683277642091e-01	-2.684315296075351576e+00	-7.149638578343942008e-01	-3.518068036665371046e-01	7.968320683277657634e-01	-2.684315296074988755e+00
3.812316715542523804e+11	1.670810460309778867e+00	1.035079843853548530e-02	1.654062768024563201e+00	2.791500455252259538e+00	3.458844460732642817e-02	1.239062832400676488e-02	1.694992026120763694e+04	6.670560953826762329e+01	-7.343460715851224396e-01	-4.451144895007572155e-02	7.356938370953891582e-01	-3.081053000027631050e+00	-7.343460715851076737e-01	-4.451144895035471366e-02	7.356938370953911566e-01	-3.081053000027251354e+00
3.910068426197460327e+11	1.668372556929106798e+00	9.569462538595334064e-03	1.568415282445211778e+00	2.783375414100888179e+00	3.193085736790719775e-02	1.147199088061996199e-02	1.891221067573757318e+04	6.745599246453619457e+01	-7.156714080805288702e-01	2.077368157451064401e-01	7.452114793532660375e-01	-3.424097663743791209e+00	-7.156714080806086953e-01	2.077368157448358787e-01	7.452114793532671477e-01	-3.424097663743411957e+00
4.007820136852396851e+11	1.670520327053754972e+00	7.847860112706680699e-03	1.318404380367093287e+00	2.790576574191435899e+00	2.622001968430176522e-02	9.395914782198358170e-03	1.848886689685875535e+04	6.730091475534840129e+01	-5.730527538682139710e-01	5.182623341168539621e-01	7.726482418799601737e-01	-3.876827070136474429e+00	-5.730527538683971578e-01	5.182623341166533448e-01	7.726482418799613949e-01	-3.876827070136121822e+00
4.105571847507333374e+11	1.671179085143942533e+00	1.035275034678586129e-02	1.781634275011588553e+00	2.792732355182801829e+00	3.460259970653045691e-02	1.239023125231257690e-02	1.931576505809455193e+04	6.760062255606476356e+01	-2.933048379518713444e-01	6.597863106644069608e-01	7.220427298339917588e-01	-4.294080517210773884e+00	-2.933048379521202009e-01	6.597863106642966047e-01	7.220427298339919808e-01	-4.294080517210395520e+00
4.203323558162269897e+11	1.668330385314421127e+00	1.000827924022605793e-02	1.763361672783962053e+00	2.783226108910014318e+00	3.339423272236131945e-02	1.199839014712297119e-02	1.982128061659120067e+04	6.777758960261203924e+01	-6.513223110413433881e-02	7.213352280608446021e-01	7.242697831403662745e-01	-4.622339192594752788e+00	-6.513223110440607977e-02	7.213352280608215095e-01	7.242697831403676068e-01	-4.622339192594375312e+00
4.301075268817206421e+11	1.669198797685682356e+00	8.519986092367889605e-03	1.536049070003166594e+00	2.786152036032313095e+00	2.844310108335843315e-02	1.020873976563874651e-02	1.960626097196259070e+04	6.770287516905429470e+01	2.445606943506792308e-01	7.075199204855772139e-01	7.485949312580226778e-01	-5.045191400482624822e+00	2.445606943504280428e-01	7.075199204856655877e-01	7.485949312580243431e-01	-5.045191400482268662e+00
4.398826979472142944e+11	1.670707995973717885e+00	1.091432598873580233e-02	2.012440098954528800e+00	2.791146085298727986e+00	3.646930340008931737e-02	1.306606758857127917e-02	2.050386443676075578e+04	6.800951232298639582e+01	4.876727695675540653e-01	4.995626746765173265e-01	6.981315034487732829e-01	-5.485744089255867095e+00	4.876727695673702123e-01	4.995626746766987369e-01	6.981315034487746152e-01	-5.485744089255495837e+00
4.496578690127079468e+11	1.668874622730354140e+00	1.123431817159742559e-02	2.117473961854026587e+00	2.785016296488601384e+00	3.749733700051482987e-02	1.346395604499411522e-02	2.018435537627851227e+04	6.790192894473386787e+01	6.201967693152377059e-01	2.970995062797278652e-01	6.876860833990435795e-01	-5.836445273469714756e+00	6.201967693151296812e-01	2.970995062799551278e-01	6.876860833990442456e-01	-5.836445273469347939e+00
4.594330400782015991e+11	1.668956807211509741e+00	9.090697579852292931e-03	1.750687358032604113e+00	2.785334183555148169e+00	3.034396321639136127e-02	1.089419122328111333e-02	2.138914650504156089e+04	6.829906428532230223e+01	7.247854894193392905e-01	3.191704911343257178e-02	7.254879073402537015e-01	-6.239177194177666586e+00	7.247854894193294095e-01	3.191704911367490571e-02	7.254879073402543677e-01	-6.239177194177331742e+00
4.692082111436951904e+11	1.670154112365201282e+00	1.051161655496074196e-02	2.067398871965218987e+00	2.789304264967794822e+00	3.511203923374762309e-02	1.258809936038047216e-02	2.132114746241722241e+04	6.827725244217131717e+01	6.404854801834313216e-01	-2.634994403717003109e-01	6.925702891418313856e-01	-6.673485435633205398e+00	6.404854801835222489e-01	-2.634994403714809863e-01	6.925702891418319407e-01	-6.673485435632861673e+00
4.789833822091888428e+11	1.668414239752652684e+00	1.196817460438626829e-02	2.402910105877074987e+00	2.783462838206061107e+00	3.993574586760824385e-02	1.434750459731188275e-02	2.253705032762526025e+04	6.865716282581971086e+01	4.871365054384944049e-01	-4.447533767870817112e-01	6.596268195687166047e-01	-7.023133957260372817e+00	4.871365054386447291e-01	-4.447533767869187860e-01	6.596268195687178260e-01	-7.023133957260036198e+00
4.887585532746824951e+11	1.668402617824319201e+00	1.034643032847300248e-02	2.119698386989252281e+00	2.783460246542499128e+00	3.452402289032257404e-02	1.240327500031908337e-02	2.247679393445467213e+04	6.863882368231359976e+01	2.872852330437423718e-01	-6.245508913760600134e-01	6.874566321184402140e-01	-7.422853699343407996e+00	2.872852330439444324e-01	-6.245508913759686420e-01	6.874566321184416573e-01	-7.422853699343084699e+00
4.985337243401761475e+11	1.670042063314251868e+00	1.066875562282825450e-02	2.229448634386519412e+00	2.788926670892383886e+00	3.563454130668725073e-02	1.277715247180920971e-02	2.409128154689965959e+04	6.911398631700394901e+01	-1.261384818902620657e-02	-6.762307459573971835e-01	6.763483798636865663e-01	-7.872632642690414961e+00	-1.261384818882043540e-02	-6.762307459574021795e-01	6.763483798636876765e-01	-7.872632642690109428e+00
5.083088954056697998e+11	1.668581469089397862e+00	1.201597512121340382e-02	2.560211779800390275e+00	2.784019735330419909e+00	4.009926684059183372e-02	1.440337018150938952e-02	2.398322250128005544e+04	6.908319212539187504e+01	-2.353855590089714289e-01	-6.000805568964205916e-01	6.445952498700903144e-01	-8.227794894445160878e+00	-2.353855590087891581e-01	-6.000805568964928671e-01	6.445952498700910915e-01	-8.227794894444857121e+00
5.180840664711634521e+11	1.667515745481000788e+00	1.099483446599398666e-02	2.387690833597307716e+00	2.780487875042123136e+00	3.666811918200432729e-02	1.318765656600779865e-02	2.521052120597845351e+04	6.942505527650769181e+01	-4.458412075084962067e-01	-4.881752208914210689e-01	6.611273921151821220e-01	-8.594086097544625602e+00	-4.458412075083533765e-01	-4.881752208915525748e-01	6.611273921151828992e-01	-8.594086097544330727e+00
5.278592375366571045e+11	1.669398640065327344e+00	1.138165824792354737e-02	2.518331097057981527e+00	2.786762277307491598e+00	3.800104960154377515e-02	1.363627242660236938e-02	2.521343408741411622e+04	6.942584669767296646e+01	-6.044056386199865294e-01	-2.348773210999644534e-01	6.484393047639305241e-01	-9.054130030795255024e+00	-6.044056386199201381e-01	-2.348773211001391192e-01	6.484393047639319674e-01	-9.054130030794965478e+00
5.376344086021507568e+11	1.668873516886423269e+00	1.271736098938569537e-02	2.865980400211455059e+00	2.784977084094324873e+00	4.244733391974062076e-02	1.524153795094673226e-02	2.657689042292060913e+04	6.978660366522289848e+01	-6.163404651826061009e-01	7.572328009036529903e-03	6.163869800482386641e-01	-9.437063292450005747e+00	-6.163404651826095426e-01	7.572328008865019527e-03	6.163869800482398853e-01	-9.437063292449726859e+00
5.474095796676444092e+11	1.667600469188476930e+00	1.138068263775673765e-02	2.611378758463825278e+00	2.780761804900326872e+00	3.795686341281657994e-02	1.364980752609880506e-02	2.492081978354668536e+04	6.934588395363448399e+01	-5.965497110567515859e-01	2.313399086958415618e-01	6.398356907185579479e-01	-9.794720042079029909e+00	-5.965497110568143135e-01	2.313399086956834660e-01	6.398356907185592801e-01	-9.794720042078765232e+00
5.571847507331380615e+11	1.668406401219915569e+00	1.078124283033882191e-02	2.518008611213723213e+00	2.783463684434623442e+00	3.597498910248721898e-02	1.292454049379647245e-02	1.827662228737384066e+04	6.722182451301851813e+01	-4.532947116634502560e-01	4.637940188063340297e-01	6.485221565240316677e-01	-1.022162414235787509e+01	-4.532947116635676621e-01	4.637940188062205094e-01	6.485221565240325559e-01	-1.022162414235762284e+01
5.669599217986317139e+11	1.668134033753667422e+00	1.288646580321176419e-02	3.062494705462940559e+00	2.782505093566384424e+00	4.299270436228067038e-02	1.545107840473930114e-02	2.484837157827257033e+04	6.932594101673592490e+01	-2.243420861484627105e-01	5.553810219643093848e-01	5.989803428957956033e-01	-1.061167369506621228e+01	-2.243420861485208861e-01	5.553810219642859591e-01	5.989803428957958253e-01	-1.061167369506610747e+01
5.767350928641253662e+11	1.667365983109714511e+00	1.280084020878344449e-02	3.094596395844155357e+00	2.779945460121374001e+00	4.268737103869714444e-02	1.535547069216005103e-02	2.571315086977635656e+04	6.956028254273468292e+01	-6.760093594046259237e-03	5.961964128237366989e-01	5.962347369361262750e-01	-1.098423607122390422e+01	-6.760093594096810814e-03	5.961964128237361438e-01	5.962347369361263860e-01	-1.098423607122382073e+01
5.865102639296190186e+11	1.668591325461674213e+00	1.190907147115666254e-02	2.927808581688034373e+00	2.784055185422641632e+00	3.974274670215021538e-02	1.427512892353710768e-02	2.569359717596566043e+04	6.955507143008901494e+01	2.557175532070516955e-01	5.546952942127859609e-01	6.108013887017698096e-01	-1.142754256375385324e+01	2.557175532069538293e-01	5.546952942128318131e-01	6.108013887017704757e-01	-1.142754256375367738e+01
5.962854349951126709e+11	1.668580725744778448e+00	1.283530030423328874e-02	3.208111075505019283e+00	2.783996893393071659e+00	4.283346939357951522e-02	1.538560243915181383e-02	2.560722083395115260e+04	6.953200434648319117e+01	4.331895327634699977e-01	3.950860232495355118e-01	5.862986756449019010e-01	-1.182694346102467620e+01	4.331895327634469606e-01	3.950860232495607693e-01	5.862986756449019010e-01	-1.182694346102461758e+01
6.060606060606063232e+11	1.667010333114769649e+00	1.275061739882978225e-02	3.239190060866413479e+00	2.778760872467363807e+00	4.251082191488442935e-02	1.529848154121211251e-02	2.602323056587280735e+04	6.964239409109028145e+01	5.382009579859777793e-01	2.261096772719569381e-01	5.837686676527378271e-01	-1.216863953010589761e+01	5.382009579859668991e-01	2.261096772719823900e-01	5.837686676527378271e-01	-1.216863953010584964e+01
6.158357771260999756e+11	1.667435389034637394e+00	1.245377449218605485e-02	3.214808250751300722e+00	2.780185680105990098e+00	4.153172863065579534e-02	1.493847296885309622e-02	2.618575090691312653e+04	6.968504081439694176e+01	5.857093819451522076e-01	-1.014187695936989708e-02	5.857971814261581089e-01	-1.258368442876568949e+01	5.857093819451526517e-01	-1.014187695934017953e-02	5.857971814261581089e-01	-1.258368442876563797e+01
6.256109481915936279e+11	1.668118960584031196e+00	1.368944708164251088e-02	3.589875677883113347e+00	2.782433465698547881e+00	4.567125247359921092e-02	1.641414000968147158e-02	2.658214982774219970e+04	6.978795910813721548e+01	5.010973728310595954e-01	-2.374582047297994492e-01	5.545132785170155953e-01	-1.300890177149816473e+01	5.010973728310602615e-01	-2.374582047297984500e-01	5.545132785170157064e-01	-1.300890177149816296e+01
6.353861192570872803e+11	1.667359729025594817e+00	1.366145142970716722e-02	3.638511286711867410e+00	2.779901830721138722e+00	4.555710790786573344e-02	1.638802759306349013e-02	2.656069399662512296e+04	6.978242787026070459e+01	3.786015869443244419e-01	-3.998299569042278456e-01	5.506388617549596853e-01	-1.337903271641163094e+01	3.786015869443287718e-01	-3.998299569042237933e-01	5.506388617549596853e-01	-1.337903271641162029e+01
6.451612903225809326e+11	1.667353898163168813e+00	1.264023133252964101e-02	3.418318182529023641e+00	2.779909246271774936e+00	4.215147797195504392e-02	1.516289714438906130e-02	2.598541017384030420e+04	6.963243149872685933e+01	1.997844819132586491e-01	-5.323577777775577724e-01	5.686111525230654884e-01	-1.377814874750639262e+01	1.997844819132689465e-01	-5.323577777775539976e-01	5.686111525230655994e-01	-1.377814874750637308e+01
6.549364613880745850e+11	1.667671604927778439e+00	1.348091721010818977e-02	3.700903589739818145e+00	2.780946846753566515e+00	4.496348567935926771e-02	1.616840887550545156e-02	2.638343842092431441e+04	6.973656032974805896e+01	-2.877985460788282449e-02	-5.448309305861173124e-01	5.455905268189554791e-01	-1.418994135135289625e+01	-2.877985460788305347e-02	-5.448309305861174234e-01	5.455905268189555901e-01	-1.418994135135289625e+01
6.647116324535682373e+11	1.666800522092704684e+00	1.419698830799201623e-02	3.955657349944807333e+00	2.778022425971495402e+00	4.732709504781023452e-02	1.703625377727452719e-02	2.566930211155080178e+04	6.954859120161198405e+01	-2.127438513612946447e-01	-4.807596307866620067e-01	5.257278467859242133e-01	-1.455377980752460587e+01	-2.127438513612919802e-01	-4.807596307866632834e-01	5.257278467859243243e-01	-1.455377980752460054e+01
6.744868035190618896e+11	1.666959653697241972e+00	1.354739446241901360e-02	3.830173035911810686e+00	2.778570955157708688e+00	4.516591996314786583e-02	1.625508964574355966e-02	2.514800391855467024e+04	6.940804743859077064e+01	-3.922485733134880026e-01	-3.644371065819170807e-01	5.354188527874848003e-01	-1.495930288655699769e+01	-3.922485733134910557e-01	-3.644371065819136390e-01	5.354188527874846892e-01	-1.495930288655700835e+01
6.842619745845555420e+11	1.667585491971541156e+00	1.383312426019044257e-02	3.967636213710935333e+00	2.780650017707169130e+00	4.613583464986627941e-02	1.659174450436892712e-02	2.487563180745775389e+04	6.933345179983574269e+01	-4.974908585297275199e-01	-1.668243013711123435e-01	5.247165919318780292e-01	-1.538441554125933841e+01	-4.974908585297265207e-01	-1.668243013711150358e-01	5.247165919318780292e-01	-1.538441554125933308e+01
6.940371456500491943e+11	1.666777442045084268e+00	1.432516901396713171e-02	4.167461829568533282e+00	2.777941830843075888e+00	4.775373713192727909e-02	1.719033012200782071e-02	2.387875387386153670e+04	6.905328892220671833e+01	-5.092424921045288766e-01	2.108800789827421432e-02	5.096789380011194082e-01	-1.574935016412286259e+01	-5.092424921045289876e-01	2.108800789827744437e-02	5.096789380011196302e-01	-1.574935016412286970e+01
7.038123167155428467e+11	1.666414714487230997e+00	1.398869367155731319e-02	4.126892761779293650e+00	2.776742317108922720e+00	4.662192994147502934e-02	1.679015357464521893e-02	2.324333912735600825e+04	6.886854047212843000e+01	-4.671792197360674637e-01	2.112457375555113204e-01	5.127194018062636305e-01	-1.613262262935774416e+01	-4.671792197360671861e-01	2.112457375555121253e-01	5.127194018062637415e-01	-1.613262262935774771e+01
7.135874877810364990e+11	1.667152500752867361e+00	1.430608016698623093e-02	4.279145383808884873e+00	2.779192796836795321e+00	4.770083465272418471e-02	1.716355724115866538e-02	2.303199372477524594e+04	6.880597020128908525e+01	-3.288423571752400187e-01	3.784740832729719950e-01	5.013780286190098190e-01	-1.656341566150704026e+01	-3.288423571752394636e-01	3.784740832729726612e-01	5.013780286190099300e-01	-1.656341566150704026e+01
7.233626588465301514e+11	1.666891589377009320e+00	1.489964464102612809e-02	4.517739213452653502e+00	2.778305571325383472e+00	4.967218467366536772e-02	1.787858944902499803e-02	2.291366238936382797e+04	6.877068618371791331e+01	-1.559530285735186150e-01	4.584186189600249484e-01	4.842199679179590710e-01	-1.695084375013981060e+01	-1.559530285735197530e-01	4.584186189600245598e-01	4.842199679179589600e-01	-1.695084375013980704e+01
7.331378299120238037e+11	1.666313931565111206e+00	1.434099041042636614e-02	4.407110463570222514e+00	2.776396454522026325e+00	4.779318422667023364e-02	1.721410649002507939e-02	2.304293987666098838e+04	6.880922495792857774e+01	2.221993559895586723e-02	4.916296102213570940e-01	4.921314856666105242e-01	-1.732392535353378804e+01	2.221993559895428516e-02	4.916296102213570385e-01	4.921314856666103577e-01	-1.732392535353378449e+01
7.429130009775174561e+11	1.666564716482891395e+00	1.445754534765379337e-02	4.502167855201542501e+00	2.777228933608220540e+00	4.818886992670237679e-02	1.735142153516837371e-02	2.267028798737955367e+04	6.869754047935266783e+01	2.133277395843786450e-01	4.359159240276242464e-01	4.853157913122526090e-01	-1.773387369385455870e+01	2.133277395843806712e-01	4.359159240276233027e-01	4.853157913122527201e-01	-1.773387369385456225e+01
7.526881720430111084e+11	1.666307310018600774e+00	1.525525857591781241e-02	4.813088262676590290e+00	2.776347328507207113e+00	5.083989776255160020e-02	1.831179306729151593e-02	1.807683024678073343e+04	6.714653081047438832e+01	3.459263756686876135e-01	3.089181625003557530e-01	4.637838812484433859e-01	-1.812061220847876797e+01	3.459263756686873914e-01	3.089181625003559195e-01	4.637838812484433304e-01	-1.812061220847876797e+01
7.624633431085047607e+11	1.666070633224352671e+00	1.520038396561912072e-02	4.858057922102770654e+00	2.775560303219893221e+00	5.064982667770469293e-02	1.824850521854864960e-02	2.303466206337415861e+04	6.880676375442963888e+01	4.341571328235289129e-01	1.542695177734338396e-01	4.607510174656103130e-01	-1.850813973781788491e+01	4.341571328235310223e-01	1.542695177734279555e-01	4.607510174656103685e-01	-1.850813973781789912e+01
7.722385141739984131e+11	1.666593051803304748e+00	1.492591048114305999e-02	4.831494074721427445e+00	2.777309617515361762e+00	4.975083739942229299e-02	1.791332053353504594e-02	2.359784393257172997e+04	6.897222747577421842e+01	4.609454196035599471e-01	-3.775805257920504532e-02	4.624892975930102179e-01	-1.893128780916964615e+01	4.609454196035600582e-01	-3.775805257920450408e-02	4.624892975930102179e-01	-1.893128780916964615e+01
7.820136852394920654e+11	1.666451663829081609e+00	1.536100860050741701e-02	5.035275606260873893e+00	2.776825187293489705e+00	5.119675668081683645e-02	1.843715510615819009e-02	2.326885056316939517e+04	6.887605479620484061e+01	3.995093002866386134e-01	-2.047660303963226569e-01	4.489285112574020187e-01	-1.932318816980195919e+01	3.995093002866377252e-01	-2.047660303963245443e-01	4.489285112574021297e-01	-1.932318816980196630e+01
7.917888563049857178e+11	1.665680023299934698e+00	1.539181876194098408e-02	5.108442238926135914e+00	2.774253031935670410e+00	5.127569006803646412e-02	1.848270128131032294e-02	2.333270825822702682e+04	6.889482784581586827e+01	2.981712335796985469e-01	-3.292482540784831824e-01	4.441964625570182790e-01	-1.968444512561359616e+01	2.981712335797024327e-01	-3.292482540784797407e-01	4.441964625570183900e-01	-1.968444512561358550e+01
8.015640273704793701e+11	1.665893719345079349e+00	1.536956204765422759e-02	5.164031375926876777e+00	2.774965660715845495e+00	5.120811376854334657e-02	1.845360268542329055e-02	2.268959198222176565e+04	6.870337086234225410e+01	1.416133875737027037e-01	-4.171976427718650515e-01	4.405771495147024486e-01	-2.009311618672573729e+01	1.416133875737017600e-01	-4.171976427718653291e-01	4.405771495147023376e-01	-2.009311618672574085e+01
8.113391984359730225e+11	1.666101395251292860e+00	1.593136249606548482e-02	5.418069096312387423e+00	2.775640050947323800e+00	5.308653056589764802e-02	1.912586992242717304e-02	2.292351331053508693e+04	6.877363047492255532e+01	-3.447573647776865091e-02	-4.231074576466831161e-01	4.245097138133876458e-01	-2.050165485718229874e+01	-3.447573647777014277e-02	-4.231074576466830051e-01	4.245097138133876458e-01	-2.050165485718230229e+01
8.211143695014666748e+11	1.665705012159704790e+00	1.597781852876366607e-02	5.499336539028664816e+00	2.774317896849024301e+00	5.322866481347967443e-02	1.918621686214654065e-02	2.170736830956444101e+04	6.840022629262922749e+01	-1.861739363250345947e-01	-3.759406569958901323e-01	4.195141381994885177e-01	-2.088016984116319108e+01	-1.861739363250340396e-01	-3.759406569958903543e-01	4.195141381994884622e-01	-2.088016984116319108e+01
8.308895405669603271e+11	1.665712889736207236e+00	1.565157744870443457e-02	5.451180562917818939e+00	2.774354459156713304e+00	5.214206860202303534e-02	1.879430670076383258e-02	2.209982521007459945e+04	6.852296454038544482e+01	-3.197345653998315829e-01	-2.761174788120980828e-01	4.224583463691641283e-01	-2.127882128622258406e+01	-3.197345653998331372e-01	-2.761174788120963064e-01	4.224583463691640728e-01	-2.127882128622258762e+01
8.406647116324539795e+11	1.665809342733998832e+00	1.615075679257294700e-02	5.691213210760713181e+00	2.774659919394904417e+00	5.380816311458521545e-02	1.939270565681420685e-02	2.063664277296930959e+04	6.805372846537065357e+01	-3.885433800174591945e-01	-1.241339552526317253e-01	4.078911582788404822e-01	-2.168191245780033682e+01	-3.885433800174598606e-01	-1.241339552526297546e-01	4.078911582788404822e-01	-2.168191245780034038e+01
8.504398826979476318e+11	1.665467829785467258e+00	1.636076438479071998e-02	5.832253203193269897e+00	2.773515417439059494e+00	5.449665350713753242e-02	1.964894558165366720e-02	2.112748942251762855e+04	6.821475006177713851e+01	-3.985723251006483836e-01	2.843569697991202641e-02	3.995853941260494868e-01	-2.206237177999740240e+01	-3.985723251006486612e-01	2.843569697990977127e-02	3.995853941260495978e-01	-2.206237177999739885e+01
8.602150537634412842e+11	1.665408219746202567e+00	1.611525120455268439e-02	5.810764561645179072e+00	2.773324837076830196e+00	5.367694363867386853e-02	1.935472647165667817e-02	2.020277151496699662e+04	6.790817602965348954e+01	-3.580577175408118928e-01	1.801647112748898105e-01	4.008299543189109970e-01	-2.245733077128229382e+01	-3.580577175408120594e-01	1.801647112748896162e-01	4.008299543189109970e-01	-2.245733077128229382e+01
8.699902248289349365e+11	1.665520905797556406e+00	1.637205953517662307e-02	5.970447025131552898e+00	2.773691843315289507e+00	5.453601485359777651e-02	1.966188673231014997e-02	2.089225668756014784e+04	6.813805442946251389e+01	-2.524473754757053379e-01	2.993325318902982923e-01	3.915732907546532471e-01	-2.286131387972165641e+01	-2.524473754757062260e-01	2.993325318902976817e-01	3.915732907546533026e-01	-2.286131387972165285e+01
8.797653958944285889e+11	1.665111818496477714e+00	1.682626448310287764e-02	6.205028033129660336e+00	2.772314244920191850e+00	5.603522370392425428e-02	2.021243580398562195e-02	2.045619513234821352e+04	6.799356821626111014e+01	-1.206948166672878048e-01	3.586361296434176227e-01	3.784007297244026957e-01	-2.323731259792359083e+01	-1.206948166672910522e-01	3.586361296434166235e-01	3.784007297244027512e-01	-2.323731259792358017e+01
8.895405669599222412e+11	1.665118887678062265e+00	1.678792864384278175e-02	6.259678587710839182e+00	2.772339075554076437e+00	5.590779413970834583e-02	2.016629013120795066e-02	2.044448859997155887e+04	6.798964701191073345e+01	2.760466670898403113e-02	3.743630226981405351e-01	3.753793952627162978e-01	-2.363554938871404687e+01	2.760466670898271621e-02	3.743630226981406461e-01	3.753793952627163533e-01	-2.363554938871404332e+01
8.993157380254158936e+11	1.665432296206342366e+00	1.685191119728534151e-02	6.352585465835018930e+00	2.773380746336128855e+00	5.613143432152059575e-02	2.023935386285312041e-02	2.018303097475684990e+04	6.790147946428963621e+01	1.738409011306498442e-01	3.269474276222519293e-01	3.702908037404170627e-01	-2.405063678299291041e+01	1.738409011306510654e-01	3.269474276222512077e-01	3.702908037404169517e-01	-2.405063678299291752e+01
9.090909090909095459e+11	1.665179166409904488e+00	1.699781862823034756e-02	6.477235192002574138e+00	2.772532730407466506e+00	5.660882690828671071e-02	2.041773079445924691e-02	1.979383643055041102e+04	6.776809861859138095e+01	2.785354229749593680e-01	2.337372102157514175e-01	3.636138958995955850e-01	-2.443457110175218006e+01	2.785354229749611443e-01	2.337372102157491138e-01	3.636138958995954185e-01	-2.443457110175218716e+01
9.188660801564031982e+11	1.664665046791897973e+00	1.687249772306744292e-02	6.498614259850454822e+00	2.770825036831257027e+00	5.617411442333251209e-02	2.027342530713299382e-02	1.897729906422757267e+04	6.747952705914548233e+01	3.430331733608609213e-01	1.171799575891351169e-01	3.624953799520953535e-01	-2.480356967149177549e+01	3.430331733608605327e-01	1.171799575891362966e-01	3.624953799520953535e-01	-2.480356967149177194e+01
9.286412512218968506e+11	1.664767854909322997e+00	1.716410836710006993e-02	6.681260121907059535e+00	2.771157404123350876e+00	5.714851173545669460e-02	2.062261481445349168e-02	1.926511822699767072e+04	6.758263790061759835e+01	3.519672996004977739e-01	-2.616562268443060890e-02	3.529385496067701800e-01	-2.520694579166930893e+01	3.519672996004978294e-01	-2.616562268442962358e-02	3.529385496067701244e-01	-2.520694579166930538e+01
9.384164222873903809e+11	1.664819728594840065e+00	1.770169626692656012e-02	6.963052105785564549e+00	2.771311378667870695e+00	5.894026634954593891e-02	2.126800575468992469e-02	1.805997308506847548e+04	6.714013999153048928e+01	3.012421352285257758e-01	-1.548218186064557467e-01	3.386984197684596576e-01	-2.560748231426535426e+01	3.012421352285263865e-01	-1.548218186064548862e-01	3.386984197684598241e-01	-2.560748231426535071e+01
9.481915933528840332e+11	1.664791701481788122e+00	1.759601151367409799e-02	6.993579226397693027e+00	2.771221789701438176e+00	5.858738789428526855e-02	2.114135653523324318e-02	1.804214834579506714e+04	6.713337585663319373e+01	2.172159955740321224e-01	-2.578911112773153991e-01	3.371803879365860013e-01	-2.600354365936234657e+01	2.172159955740309012e-01	-2.578911112773163428e-01	3.371803879365858903e-01	-2.600354365936235368e+01
9.579667644183776855e+11	1.664843596295310313e+00	1.736364259988877959e-02	6.972370249815556420e+00	2.771402704041165510e+00	5.781549838157057364e-02	2.086145701498593949e-02	1.701065994338795645e+04	6.673011255960963695e+01	9.970919657421771498e-02	-3.231776900195841851e-01	3.382096143043104020e-01	-2.640427586680392835e+01	9.970919657421827009e-02	-3.231776900195837965e-01	3.382096143043102354e-01	-2.640427586680392480e+01
9.677419354838713379e+11	1.664563795237395061e+00	1.766298102661701189e-02	7.164942746605603929e+00	2.770460647516373776e+00	5.880231746574342971e-02	2.122474380513499070e-02	1.645588961259806820e+04	6.650298813766231376e+01	-2.687162425695981474e-02	-3.277352114451952958e-01	3.288349935928871481e-01	-2.678534643267310855e+01	-2.687162425695857615e-02	-3.277352114451954623e-01	3.288349935928871481e-01	-2.678534643267310500e+01
9.775171065493649902e+11	1.664211034625206365e+00	1.788143589018491297e-02	7.326826665844028419e+00	2.769278622018804814e+00	5.951696584677786117e-02	2.149186628371470287e-02	1.563070410857685420e+04	6.615058033999558518e+01	-1.420578012339148433e-01	-2.880327163808045765e-01	3.211592511467161182e-01	-2.716173056441301270e+01	-1.420578012339148433e-01	-2.880327163808045765e-01	3.211592511467161182e-01	-2.716173056441301270e+01
9.872922776148586426e+11	1.664382257488450811e+00	1.792197468343121811e-02	7.416871600792088515e+00	2.769847101865797967e+00	5.965803336452022571e-02	2.153838503372043633e-02	1.395668109600307798e+04	6.537461796904815969e+01	-2.413965925273697799e-01	-2.053802153505351891e-01	3.169437611647485942e-01	-2.756937557354687840e+01	-2.413965925273703628e-01	-2.053802153505345507e-01	3.169437611647486497e-01	-2.756937557354688195e+01
9.970674486803522949e+11	1.664536573886712167e+00	1.826994231063520935e-02	7.635735483079376884e+00	2.770348215014479809e+00	6.082197435770522742e-02	2.195463156150113254e-02	1.512878970255235436e+04	6.592701175025416660e+01	-2.934114395415424181e-01	-9.018035306805131934e-02	3.069572754200796116e-01	-2.797614660255055341e+01	-2.934114395415426957e-01	-9.018035306805047280e-02	3.069572754200796116e-01	-2.797614660255055696e+01
1.006842619745845947e+12	1.664195245673739665e+00	1.831730916974535356e-02	7.730586212342038799e+00	2.769210291907858945e+00	6.096715766765242739e-02	2.201608084651774516e-02	1.587351514042674717e+04	6.625617210620930564e+01	-3.018123348306028797e-01	2.367366956070003289e-02	3.027393732013878291e-01	-2.835261198398469418e+01	-3.018123348306031017e-01	2.367366956069701794e-02	3.027393732013877736e-01	-2.835261198398468707e+01
1.016617790811339600e+12	1.664187106705858676e+00	1.830130765075154223e-02	7.798821645441879724e+00	2.769183788264289792e+00	6.091360045647600807e-02	2.199695112856931214e-02	1.560278991068486539e+04	6.613833625150600426e+01	-2.665345491352305585e-01	1.370954994011379102e-01	2.997262781918996755e-01	-2.874940572440294773e+01	-2.665345491352303364e-01	1.370954994011386874e-01	2.997262781918998420e-01	-2.874940572440294773e+01
1.026392961876833252e+12	1.664221916482528263e+00	1.863396454183707460e-02	8.016929993244392705e+00	2.769287362666232877e+00	6.202210436296714396e-02	2.239641331524840073e-02	1.571681512607740478e+04	6.618821416813177905e+01	-1.862052495201236557e-01	2.227395259662940108e-01	2.903192921191095621e-01	-2.914883342288902668e+01	-1.862052495201249880e-01	2.227395259662926508e-01	2.903192921191093956e-01	-2.914883342288901957e+01
1.036168132942326904e+12	1.664077375151732818e+00	1.867822427502447216e-02	8.112505018113301603e+00	2.768804634429812950e+00	6.216402084815620538e-02	2.245157353290756774e-02	1.562882173406689981e+04	6.614975535621732661e+01	-8.683218303459136478e-02	2.728049722465069049e-01	2.862907279200117006e-01	-2.953697557203845037e+01	-8.683218303459105947e-02	2.728049722465070159e-01	2.862907279200117006e-01	-2.953697557203845037e+01
1.045943304007820557e+12	1.663924514487030715e+00	1.851286807808426305e-02	8.116541460751944825e+00	2.768302063626424392e+00	6.160803005717761099e-02	2.225480769120702015e-02	1.561448049081281169e+04	6.614346678962236581e+01	2.266936630404500427e-02	2.852167642105505330e-01	2.861162399364351461e-01	-2.992444465756111427e+01	2.266936630404498346e-02	2.852167642105504775e-01	2.861162399364350906e-01	-2.992444465756111427e+01
1.055718475073314209e+12	1.663896716591090952e+00	1.884295748118394384e-02	8.338469623978399525e+00	2.768197226435975544e+00	6.270547016761499060e-02	2.265209630613914532e-02	1.547300944243540289e+04	6.608112106546487041e+01	1.265778265602219010e-01	2.463703078714499506e-01	2.769842500529274831e-01	-3.031973352894195983e+01	1.265778265602191810e-01	2.463703078714515604e-01	2.769842500529276497e-01	-3.031973352894194562e+01
1.065493646138807861e+12	1.663822280387680985e+00	1.928998627990664155e-02	8.615330532336630043e+00	2.767932477143783654e+00	6.419021792176270169e-02	2.319067334619386370e-02	1.519736580424162275e+04	6.595799150229993302e+01	2.027645222448723472e-01	1.721760549725100120e-01	2.660038446847866611e-01	-3.071193027133479347e+01	2.027645222448741791e-01	1.721760549725079859e-01	2.660038446847867166e-01	-3.071193027133480413e+01
1.075268817204301514e+12	1.663965669101239220e+00	1.936354049328361041e-02	8.727522569937265828e+00	2.768406801247099480e+00	6.444053322615120316e-02	2.327711852070379200e-02	1.464846312558465615e+04	6.570600200595093554e+01	2.501708437398101337e-01	7.670183847175815472e-02	2.616650971804153070e-01	-3.111842772943497337e+01	2.501708437398106333e-01	7.670183847175673919e-02	2.616650971804153070e-01	-3.111842772943498048e+01
1.085043988269795166e+12	1.664121415766928846e+00	1.923524804476033773e-02	8.748514122245286018e+00	2.768930091646784053e+00	6.401957641774924657e-02	2.312069077181882343e-02	1.380762866433658201e+04	6.530106874110497017e+01	2.592691416386845860e-01	-2.864093418508468700e-02	2.608462974953921765e-01	-3.152594840837949874e+01	2.592691416386843084e-01	-2.864093418508575212e-02	2.608462974953920654e-01	-3.152594840837950230e+01
1.094819159335288818e+12	1.663397971775548267e+00	1.931488367297065634e-02	8.863875489939383456e+00	2.766519747775707305e+00	6.425667665340008272e-02	2.322653821830214863e-02	9.266860278826203285e+03	6.256944140967130608e+01	2.299806861370645716e-01	-1.135992994021080976e-01	2.565071476990939958e-01	-3.187472362837682383e+01	2.299806861370655986e-01	-1.135992994021061825e-01	2.565071476990940513e-01	-3.187472362837681672e+01
1.104594330400782471e+12	1.663749857004890087e+00	1.899840028032932782e-02	8.796481719923411546e+00	2.767702647470580590e+00	6.321717149943915925e-02	2.284102721700024402e-02	7.728770759101102158e+03	6.132619862881519879e+01	1.651426170461805232e-01	-1.995438637795968750e-01	2.590170603202648913e-01	-3.229537740449086414e+01	1.651426170461804399e-01	-1.995438637795967918e-01	2.590170603202647803e-01	-3.229537740449086414e+01
1.114369501466276123e+12	1.663848841540737977e+00	1.967003083465317104e-02	9.188051471230910039e+00	2.768006057383419538e+00	6.545591603461654862e-02	2.364731676074858721e-02	8.965335788702082937e+03	6.234284920268466124e+01	6.940048367931404838e-02	-2.345595556626500211e-01	2.446111450600371995e-01	-3.269905406855170327e+01	6.940048367931461737e-02	-2.345595556626498546e-01	2.446111450600371717e-01	-3.269905406855170327e+01
1.124144672531769775e+12	1.664073624781455818e+00	2.031408547110506030e-02	9.572131211463151601e+00	2.768728366624765957e+00	6.760826768804420461e-02	2.441852675149294022e-02	1.289860261685509795e+04	6.483456697748033548e+01	-2.878199031548402467e-02	-2.294564747746127564e-01	2.312545713764662392e-01	-3.311150664570351410e+01	-2.878199031548497183e-02	-2.294564747746125621e-01	2.312545713764661559e-01	-3.311150664570351410e+01
1.133919843597263428e+12	1.664314587485274277e+00	2.048044971619252322e-02	9.734440734822301877e+00	2.769523597295701300e+00	6.817182244183572770e-02	2.461499967301309169e-02	1.348604849537163864e+04	6.513964438310084404e+01	-1.158508409967020369e-01	-1.938386556858163745e-01	2.258203750721524405e-01	-3.352542467390976810e+01	-1.158508409967012875e-01	-1.938386556858167631e-01	2.258203750721523850e-01	-3.352542467390976810e+01
1.143695014662757080e+12	1.664366587170632572e+00	2.070074899525200379e-02	9.923970132331016103e+00	2.769687615481054799e+00	6.890726991420695335e-02	2.487907644495812587e-02	1.326249205550419902e+04	6.502514082886997926e+01	-1.773346146470297646e-01	-1.296019930764095440e-01	2.196457196518708521e-01	-3.392639821627337682e+01	-1.773346146470297924e-01	-1.296019930764094608e-01	2.196457196518708521e-01	-3.392639821627337682e+01
1.153470185728250732e+12	1.664081943687591547e+00	2.144180012306783067e-02	1.036708783158266378e+01	2.768708964514555060e+00	7.136182484991110409e-02	2.577440452013097724e-02	1.049463707669240466e+04	6.342171901952480795e+01	-1.992843195582510996e-01	-5.172009970102140614e-02	2.058863976441346333e-01	-3.430359217214359546e+01	-1.992843195582503502e-01	-5.172009970102378618e-02	2.058863976441345500e-01	-3.430359217214358125e+01
1.163245356793744385e+12	1.663316947739751583e+00	2.191904972978522825e-02	1.068764969733671144e+01	2.766142823897226766e+00	7.291665378780438911e-02	2.636040813144705994e-02	4.720678879291269368e+03	5.794915846556376238e+01	-1.957136380503690376e-01	1.742042235533765651e-02	1.964874022270873266e-01	-3.464629498555115816e+01	-1.957136380503692874e-01	1.742042235533495034e-02	1.964874022270873544e-01	-3.464629498555114395e+01
1.173020527859238037e+12	1.664351845853566214e+00	2.226113942873324258e-02	1.094566527969100100e+01	2.769571508467507659e+00	7.410073699803154668e-02	2.675530737209014936e-02	1.020599529754687137e+04	6.323067850032555270e+01	-1.603099084819238629e-01	1.004564990376213413e-01	1.891844997783339033e-01	-3.511729650458585894e+01	-1.603099084819229192e-01	1.004564990376227290e-01	1.891844997783338200e-01	-3.511729650458587315e+01
1.182795698924731689e+12	1.664264779258459281e+00	2.398310738813406659e-02	1.189061588244919321e+01	2.769202066040217236e+00	7.982848184648973222e-02	2.882725057353412515e-02	1.235170775773987043e+04	6.453779232438446911e+01	-9.578195888935994717e-02	1.341094173939889056e-01	1.648014547339864133e-01	-3.550811778737197244e+01	-9.578195888935860103e-02	1.341094173939899048e-01	1.648014547339864411e-01	-3.550811778737197955e+01
1.192570869990225342e+12	1.662646118696589292e+00	2.517410861297300281e-02	1.258425354186821821e+01	2.763758380272375081e+00	8.371126795401188925e-02	3.028892415181458006e-02	1.242291196480159124e+04	6.457716741939273675e+01	-4.984018472402422517e-02	1.403757809233634191e-01	1.489610817736262971e-01	-3.578715040839377082e+01	-4.984018472402412109e-02	1.403757809233633913e-01	1.489610817736262138e-01	-3.578715040839377082e+01
